Repository: BananaTonic/Material_Synthesis_Corpus

# Annotated IOB-corpus for NER
This code and data is a companion to the paper, "Analyzing Research Trends in Inorganic Materials Literature Using NLP".

`corpus/*.tsv` contains tokenized and labelled information for 301 synthesis process. Each annotated process are splited as "train.tsv", "devel.tsv", or "test.tsv". This annotated documents contains equal-length arrays of tokens and their respective labels.
`ann` contains raw annotation files in the BRAT annotation format. You can load these into your own instance of BRAT and modify the annotations however you like.

# Citation
If you use this code for your research, please cite our paper.
```
@article{Kuniyoshi2021AnalyzingRT,
  title={Analyzing Research Trends in Inorganic Materials Literature Using NLP},
  author={Fusataka Kuniyoshi and Jun Ozawa and Makoto Miwa},
  journal={ArXiv},
  year={2021},
  volume={abs/2106.14157}
}
```

File: ann/train/C4TA04421E.abstract.txt
Highly selective Fe3+ sensing and proton conduction in a water-stable sulfonate–carboxylate Tb–organic-frameworkElectronic supplementary information (ESI) available: IR spectrum, crystal data, crystal structure, TG plot, photoluminescence spectra, ICP results, diffuse reflectance spectra, Nyquist plots, water adsorption. CCDC 1019047. For ESI and crystallographic data in CIF or other electronic format see DOI: 10.1039/c4ta04421e
A new 3D porous terbium–organic framework {[Tb4(OH)4(DSOA)2(H2O)8]·(H2O)8}n (Tb-DSOA) has been successfully assembled by Tb3+ ions and a sulfonate–carboxylate linker disodium-2,2′-disulfonate-4,4′-oxydibenzoic acid (Na2H2DSOA). In this metal–organic framework (MOF), tetranuclear terbium clusters can be sensitized by the organic linker to generate the characteristic photoluminescence of TbIII ions. Noncoordinated sulfonate oxygen atoms functionalize its channels, which act as basic sites leading to highly selective Fe3+ ion sensing by luminescence quenching, and also act as hopping sites for proton transfer, resulting in a proton conductivity of 1.66 × 10−4 S cm−1 at 98% RH. Exceptional water-stability makes this MOF compatible for these applications in aqueous solution.

File: ann/train/C4TA04421E.conclusion.txt
Conclusions
In summary, we have demonstrated a novel porous luminescent terbium–organic framework (Tb-DSOA) based on a sulfonate–carboxylate ligand. This MOF shows good water stability and can detect Fe3+ with high selectivity over other interfering metal ions by fluorescence turn-off at the centre of Tb ions. This high selectivity for Fe3+ should be related to the potential Lewis basic sites of the sulfonate group and/or aqua ligands on its pores. These hydrophilic sites trapped in hydrogen-bond nets endow Tb-DSOA with proton conduction under humid conditions. Although the conductivity of the targeted complex is not particularly high, it provides a new prototype of robust proton-conducting metal–organic-frameworks assembled by sulfonate–caboxylate ligands. Water adsorption analysis further shows that the continuous H-bond network among the sulfonate groups and water molecules is important for proton transfer in the title compound. Our work illustrates that sulfonate metal–organic frameworks could become multi-functional materials in sensors, gas sorption,8b fuel cells14 and catalysis23 in the future because they possess both the porosity of MOFs and the functionality of sulfonate groups.

File: ann/train/C4TA04421E.experimental.txt
Experimental section
Materials
All chemicals were of reagent grade quality, and they were purchased from commercial sources and used as received. Na2H2DSOA was prepared following a method described in the literature.16
Synthesis of {[Tb4(OH)4(DSOA)2(H2O)8]·(H2O)8}n (Tb-DSOA)
The complex Tb-DSOA was produced by the reaction of Na2H2DSOA and terbium nitrate (0.3 : 0.4 mmol) in aqueous condition. The above mixture was vigorously stirred and sealed in a 23 mL Teflon-lined stainless steel container, heated at 180 °C for 3 days and then cooled to room temperature. Light yellow coloured single crystals of Tb-DSOA were isolated. Yield, 87% (based on Tb). Anal. Calcd for Tb-DSOA: H 2.66, C 18.47, S 7.04. Found: H 2.61, C17.87, S 7.22.
Physical measurements
Thermal analysis were performed on an SDT 2960 thermogravimetric analyzer from room temperature to 800 °C with a heating rate of 20 °C min−1 under air. Powder X-ray diffraction (PXRD) was measured at 293 K on a Rigaku D/max-3B diffractometer (Cu-Kα, λ = 1.5418 Å). The IR spectra (Fig. S1 in ESI) were recorded as KBr pellets on a Nicolet NEXUS 470-FTIR spectrometer in the 4000 to 400 cm−1 region. Elemental analyses for C, H, N and S were carried out on a Perkin-Elmer 240 elemental analyzer. Luminescent spectra were recorded with a HORIBA FLuoroMax-4 fluorescence spectrophotometer. Inductively coupled plasma spectroscopy (ICP) was performed on a Thermo ICAP 6500 DUO spectrometer. UV-vis spectroscopic studies were collected on a Jasco V-570 spectrophotometer. Water adsorption isotherms were volumetrically collected using a BELSORP-max apparatus (BEL Japan). Measurements were performed after the elimination of guests by the evacuation of the sample at 90 °C for over 20 h.
X-ray crystallography
X-ray single-crystal diffraction data were collected on a Bruker SMART1000 CCD diffractometer with Mo-Kα radiation (λ = 0.71073 Å) at room temperature. The empirical absorption corrections were applied using the SADABS program.17 The structure was solved with program SHELXS-97 18 and refined with the program SHELXL-97.19 The lattice parameters and structural data are collected in Tables S1 and S2 in the ESI.
Experiments of metal ion sensing
The grounded powder samples of Tb-DSOA (30 mg) were immersed in 4 mL of 0.01 M aqueous solutions of 19 metal ions: M(NO3)x (M = Na+, K+, Li+, Ag+, Mg2+, Ba2+, Ca2+, Pb2+, Sn2+, Co2+, Ni2+, Cu2+, Cd2+, Zn2+, Mn2+, Al3+, Cr3+, and Fe3+) and FeCl2, at room temperature for one day to form Mn+@Tb-DSOA (metal ion incorporated Tb-DSOA) as microcrystalline solids for luminescence study. Time dependent-luminescence were measured for Fe3+@Tb-DSOA obtained after immersing the Tb-DSOA samples in 0.01 M Fe(NO3)3 aqueous solutions for different times: 5 min, 10 min, 1 h, 2 h, 5 h, 10 h, 24 h and three days, respectively. Ion interference measurements: Tb-DSOA were added to aqueous solution containing 1 equiv. of 17 metal ions Mn+ (M = Na+, K+, Li+, Ag+, Mg2+, Ba2+, Ca2+, Pb2+, Sn2+, Co2+, Ni2+, Cu2+, Cd2+, Zn2+, Mn2+, Al3+ and Cr3+) to form the composite M17n+@Tb-DSOA, as well as aqueous solutions containing 1 equiv. of the above 17 ions and Fe3+ to form (M17n+ + Fe3+)@Tb-DSOA; their luminescence were measured. The quenching effect of the luminescence of Tb-DSOA as a function of Fe3+ concentration was investigated via measuring the luminescence of Fe3+@Tb-DSOA obtained after immersing the Tb-DSOA samples in different concentrations (10−6–10−1 mol L−1) of Fe(NO3)3 aqueous solutions.
Measurements of proton conductivity
Proton conductivity was measured on the powdered crystalline samples Tb-DSOA in tablets under a pressure of 220 MPa. Ac impedance spectroscopy measurement was performed on a PARSTAT 2273 impedance analyzer over a frequency range from 0.1 Hz to 1 MHz, with a quasi-four-probe electrochemical cell and an applied ac voltage of 10 mV with copper electrodes (the purity of Cu was more than 99.9%). The ZSimpWin software was used for the fitting of the impedance profiles by means of an equivalent circuit to obtain the resistance values. The conductivity was calculated as σ = (1/R)(h/S), where R is the resistance, h is the thickness, and S is the area of the tablet. Activation energies (Ea) were calculated by fitting the conductivity data to the Arrhenius relation for thermally activated conduction, which is given as σT = σ0 exp(−Ea/kBT), where σ, σ0, Ea, kB, and T are the conductivity, pre-exponential factor, activation energy, Boltzmann constant and absolute temperature, respectively.

File: ann/train/C4TA05132G.abstract.txt
Anisotropic oxide ion conduction in melilite intermediate temperature electrolytesElectronic supplementary information (ESI) available: Structural information from single crystal X-ray diffraction can be obtained from the Fachinformationszentrum Karlsruhe, 76344 Eggenstein-Leopoldshafen (Germany), on quoting the depository number CSD-428196. For ESI and crystallographic data in CIF or other electronic format see DOI: 10.1039/c4ta05132g
Electrolytes with oxide ion conductivities higher than 10−2 S cm−1 at moderate temperatures (∼500–900 °C) offer the possibility for solid oxide fuel cells to operate with less maintenance. This study of [A1+xB1−x]2[Ga]2[Ga2O7+x/2]2 (0 ≤ x ≤ 0.5) (A = La, Nd; B = Ca, Sr) layered-melilite found that in large single crystals intralayer oxide ion conduction is dominant. This anisotropic behavior arises by relaxation about the interstitial oxygen through changes in the interlayer A and Ga coordination, and at 850 °C conductivities are ∼0.008 S cm−1 along the c direction and ∼0.036 S cm−1 perpendicular to the c axis. It is found that the ionic conductivity can be optimized by increasing the number of interstitial oxygen and reducing the size of interlayer cations.

File: ann/train/C4TA05132G.conclusion.txt
4.Conclusions
In conclusion, anisotropic ion conduction is dominant for melilite type SOFC electrolytes, with preferred oxide diffusion within the ab plane. The ionic conductivity increases in tandem with concentration of oxygen interstitials, provided there is no symmetry reduction as lower symmetry produces more intricate diffusion paths hindering the ion transport. Moreover, the ionic conductivity also favors smaller interlayer cations. The interstitial oxygen is located inside the pentagonal rings and at the level of the tetrahedral layers. The ion transport is mediated through a cooperative ‘knock-on’ mechanism, which involves tetrahedral distortion and rotation, and the breaking and reforming Ga–O bonds. Combining all the results, it can be concluded that oxygen ion conduction favors those melilite compositions that display incommensurate structural modulations, which generally have smaller interlayer cations and more flexible framework.

File: ann/train/C4TA05132G.experimental.txt
2.Experimental details
Synthesis
Precursor powders (10 grams) containing a stoichiometric mixture of La2O3 (99.998% Alfa Aesar), CaCO3 (99.9%, Alfa Aesar) and Ga2O3 (99.999%, Aldrich) were ground and homogenized in ethanol, dried in air (100 °C/6 hours), and then fired (800 °C/10 hours) to decompose CaCO3. The La2O3 was dehydrated and decarbonated (1000 °C/10 hours) before use. The calcines were reground, pressed into pellets (for powder analysis) or two rods (that served as feed and seed rods for single crystal growth) and sintered (1400 °C/12 hours/air) to yield single phase products. Single crystals of [Ca1−xLa1+x]2[Ga]2[Ga2O7+x/2]2 (0 ≤ x &lt; 0.6) were grown using an optical floating zone furnace, with the growth speed of ∼0.1 to 1 mm hour−1 in air (Fig. S1).
Single crystal X-ray diffraction
A single crystal (0.1 mm × 0.1 mm × 0.08 mm) was cleaved and mounted on a glass fibre. Data were collected using a Bruker Smart Apex II single crystal diffractometer (X-ray radiation Mo Kα, λ = 0.71073 Å), over an angular range of 2.08° ≤ θ ≤ 37.84°, with an exposure time of 30 s (step size: 0.5 degree) to give a total collection time of ∼7 hours. The Saint module, deployed within Apex II, was used for reflection integration, performing Lorentz polarization and multi-scan absorption corrections. The data were analyzed using JANA2006 11 and no extra absorption correction was applied.
Single crystal neutron diffraction
Measurements were carried out using the single crystal diffractometer SXD instrument installed at the ISIS pulsed neutron source,12 with an array of two-dimensional position-sensitive detectors. This neutron time-of-flight Laue technique can measure diffraction data through a very large volume of reciprocal space. A single crystal was fixed on an aluminium pin with adhesive Al tape and mounted on a closed-cycle refrigerated holder. Measurement was conducted at room temperature, and structure determination was carried out using JANA2006.
Powder X-ray diffraction (PXRD)
Patterns were collected on a Bruker Advance D8 X-ray diffractometer operated at 40 kV and 40 mA. The powders were mounted onto a top-loaded holder and data collected from 2θ 5–130° using a step size of 0.02° with an exposure time of 1 s per step. Rietveld refinement was applied using TOPAS V4.1.13
Scanning electron microscopy
Polycrystalline pellets were examined by secondary electron images (SEI) obtained with a scanning electron microscope (JEOL 5410) equipped with an energy dispersive X-ray (EDX) operating at 10–15 keV. To remove the excess charge, the samples were gold sputter coated before attaching with double sided carbon tape to an aluminum stage.
Transmission electron microscopy (TEM)
Single crystals were crushed under ethanol and deposited on holey carbon films supported by a copper grid. High resolution image (HRTEM) and select area diffraction pattern (SAED) were collected using a JEOL 2100F operated at 200 kV and fitted with a Gatan Ultra CCD camera.
Impedance spectroscopy
For the conductivity measurements of the polycrystalline pellets of [La1+xCa1−x]2[Ga]2[Ga2O7+x/2]2 (0.1 ≤ x ≤ 0.6), the pellets were coated on both sides with a Pt paste, and then heated to 800 °C for 1 hour to ensure bonding to the electrolyte. Ionic conductivities were measured by alternating current (AC) impedance spectroscopy (Hewlett Packard 4192A impedance analyzer). The experiments were conducted from 500 to 800 °C in air at an applied AC voltage of 0.1 V from 5 Hz to 13 MHz. The impedance data showed a single semicircle, from which it was not possible to extract the bulk component, and hence total conductivity data are reported. Single crystals were cut into disks, with a Au paste coated onto both sides, and then heated to 750 °C to ensure bonding, using a procedure commonly applied to polycrystalline ceramic pellets.14 The experiments for single crystals were conducted from 600 to 850 °C in air at an applied AC voltage of 10 mV from 100 MHz to 400 kHz.

File: ann/train/C4TA05720A.abstract.txt
High-performance ionic liquid-based nanocomposite polymer electrolytes with anisotropic ionic conductivity prepared by coupling liquid crystal self-templating with unidirectional freezingElectronic supplementary information (ESI) available. See DOI: 10.1039/c4ta05720a
We report a facile and versatile assembly technique that combines a unidirectional freezing method, a liquid crystal self-templating approach and a vacuum degassing method to prepare high-performance ionic liquid (ILs)-based nanocomposite polymer electrolytes (NCPE) with highly ordered honeycomb-like microporous poly(vinyl alcohol) (PVA) scaffolds containing self-organized halloysite nanotubes (HNTs). Regarding its conductivity property, the ILs-based NCPE exhibits significant anisotropy, and its ionic conductivity can reach 5.2 × 10−3 S cm−1 at 30 °C in the direction parallel to the freezing, which is more than 500 times higher than that obtained the direction perpendicular to the freezing, which is 9.6 × 10−6 S cm−1 at 30 °C. More importantly, as a consequence of the compact self-assembly of HNTs into structured composites, the obtained ILs-based NCPE, which presents extremely thin channel walls (60–100 nm), can exhibit a combination of very high compression modulus of 46.5 MPa and high temperature robustness, whereas the dynamic modulus can reach 107 Pa at 200 °C. This material design has great potential for the development of high-performance polymer electrolytes.

File: ann/train/C4TA05720A.conclusion.txt
Conclusion
In summary, a new class of polymer electrolyte materials, high-performance ILs-based NCPE with strong anisotropic ionic conductive has been designed and fabricated using a unidirectional freezing method, a liquid crystal self-templating approach and a vacuum degassing method. The highly ordered honeycomb-like microporous structure resulted in the improvement of the strong anisotropic ionic conductivity. Well dispersed and self-organized HNTs facilitated a considerable improvement in the mechanical properties. Crucially, the obtained ILs-based nanocomposite polymer electrolytes have high temperature robustness and thermal stability. Therefore, this approach is very promising for preparing high performance polymer electrolytes for practical applications such as lithium batteries.

File: ann/train/C4TA05792A.abstract.txt
Supramolecular ionic networks with superior thermal and transport properties based on novel delocalized di-anionic compoundsElectronic supplementary information (ESI) available: Detailed experimental procedures include materials used, characterization methods, complete synthesis steps of the supramolecular ionic networks and methods used to evaluate their structure and purity, remaining rheological and conductivity graphs. See DOI: 10.1039/c4ta05792a
Supramolecular ionic networks based on highly delocalized dianions having (trifluoromethane-sulfonyl)imide, (propylsulfonyl)methanide and (cyano-propylsulfonyl)imide groups were developed and their physical properties were examined in detail. Most of the synthesized compounds were semi-crystalline possessing Tm values close to 100 °C; however, amorphous networks were also obtained using aromatic asymmetric dianions. Rheological measurements in temperature sweep tests at a constant frequency confirmed two different behaviors: a fast melting close to the Tm for semi-crystalline materials and a thermoreversible network for liquid transition for the amorphous supramolecular ionic networks. It was found that the amorphous ionic networks showed significantly higher ionic conductivity (10−3 S cm−1 at 100 °C) than the crystalline ionic networks (10−6 S cm−1) and previously reported amorphous citrate ionic networks (10−5 S cm−1). The supramolecular ionic networks containing hydrophobic (trifluoromethanesulfonyl)imide groups demonstrated improved water stability and higher thermal stability than the previously synthesized carboxylate ones. Noticeably, the obtained amorphous supramolecular ionic networks combine not only high ionic conductivity and thermal stability, but also self-healing properties into the same material.

File: ann/train/C4TA05792A.conclusion.txt
Conclusions
We have demonstrated a new synthetic route for supramolecular ionic networks based on highly delocalized di-anions. In particular, supramolecular ionic networks containing hydrophobic (trifluoromethane-sulfonyl)imide groups showed improved water stability and higher thermal stability than the previously synthesized carboxylate ones. Although most of the synthesized compounds were semi-crystalline, amorphous networks were also obtained using aromatic asymmetric dianions. In this case, the rheological measurements in temperature sweep tests at a constant frequency confirmed a reversible network to liquid transition behavior associated with self-healing properties. Amorphous ionic networks showed high ionic conductivity, showing values close to 10−3 S cm−1 (at 100 °C). i-Nets reported here combine properties such as ionic conductivity and self-healing properties. This combination can be very interesting for applications like batteries for electric vehicles, where the security of the battery is a must, and further optimization of the ionic conductivity of our materials could lead to an electrolyte for a battery that repairs itself.

File: ann/train/C4TA05833J.abstract.txt
Ionic semi-interpenetrating networks as a new approach for highly conductive and stretchable polymer materials
The synthesis and characterization of ionically conductive polymer films with high stretchability and good elasticity based on ionic semi-interpenetrating polymer networks (semi-IPNs) are discussed. Such innovative semi-IPN materials were prepared by radical copolymerization of an ionic monomer, namely, (N-[2-(2-(2-(methacryloyloxy)ethoxy)ethoxy)ethyl]-N-methylpyrrolidinium bis(fluorosulfonyl)imide) with poly(ethylene glycol)(di)methacrylates in the presence of the dissolved nitrile butadiene rubber, ionic liquid and lithium salt, using a simple one-step process. The suggested approach allows for simultaneous imparting of high ionic conductivity (1.3 × 10−4 S cm−1 at 25 °C) and excellent mechanical properties (tensile strength up to 80 kPa, elongation up to 60%) to a single polymer material. Ionic semi-IPNs, possessing unusual “Emmentaler cheese” like structure, exhibit a wide electrochemical stability window (4.9 V) and acceptable time-stable interfacial properties in contact with metallic lithium. Preliminary battery tests have shown that Li/LiFePO4 solid-state cells are capable to deliver a 77 mA h g−1 average specific capacity at 40 °C during 75 charge/discharge cycles.

File: ann/train/C4TA05833J.conclusion.txt
Conclusions
The formation of a series of polymer films, representing semi-interpenetrating polymer networks (semi-IPNs) with chemically attached ionic groups was studied. Such ionic semi-IPNs were developed using a simple one-step process. The ionic network formed by radical copolymerization of an ionic liquid like monomer (N-[2-(2-(2-(methacryloyloxy)ethoxy)ethoxy)ethyl]-N-methylpyrrolidinium bis(fluorosulfonyl)imide) with poly(ethylene glycol)(di)methacrylates acts as a solid polymer electrolyte, whereas nitrile butadiene rubber (NBR) ensures the reinforcement of mechanical properties.
In the unfilled state, the semi-IPN with 20 wt% of NBR content shows the best compromise between perfect mechanical properties (tensile strength: 290 kPa, elongation: 150%) and ionic conductivity of 8.0 × 10−7 S cm−1 at 25 °C. Semi-IPNs of the same composition filled with 44 wt% of N-propyl-N-methylpyrrolidinium bis(fluorosulfonyl)imide and 12 wt% of lithium bis(trifluoromethylsulfonyl)imide demonstrate an ionic conductivity higher than 10−4 S cm−1 (25 °C) while maintaining a tensile strength of 80 kPa and an elongation of 60%.
The most striking advantages of the suggested approach in comparison with linear polymeric ionic liquids are as follows: (1) significant improvement in the stress–strain properties of the films even in the filled state; (2) lowering of polymer Tg and increasing of the ions' mobility; (3) imparting of high ionic conductivity (up to 1.3 × 10−4 S cm−1 at 25 °C) and (4) preservation of a high electrochemical stability window (4.9 V versus Li/Li+).
Preliminary battery tests have demonstrated that Li/LiFePO4 flexible cells with semi-IPN based electrolyte are capable to deliver a 77 mA h g−1 average specific capacity at 40 °C during 75 charge/discharge cycles, thus making the films with semi-IPN architecture promising candidates for stretchable electronics.

File: ann/train/C4TA05833J.experimental.txt
Experimental section
Materials
Poly(ethylene glycol) dimethacrylate (PEGDM, Mn = 750 g mol−1, Aldrich), poly(ethylene glycol) methyl ether methacrylate (PEGM, Mn = 475 g mol−1, Aldrich), nitrile butadiene rubber (NBR, Mn = 80 100 g mol−1, Mw = 230 000 g mol−1, 44 wt% acrylonitrile units, Perbunan 4456F Lanxess), dicyclohexylperoxydicarbonate (DCPD, Groupe Arnaud), 2-[2-(chloroethoxy)-ethoxy]ethanol (98+%, TCI Europe), potassium bis(fluorosulfonyl)imide (98%, Solvionic), N-propyl-N-methylpyrrolidinium bis(fluorosulfonyl)imide ([N-Me-N-PrPyrr](FSO2)2N, 99.9%, Solvionic), lithium bis(trifluoromethylsulfonyl)imide (LiTFSI, 99+%, Solvionic, France), lithium chloride (99+%, Acros), phosphorus pentoxide (98%, Alfa Aesar), N,N-dimethylformamide (DMF, anhydrous 99.8%, Acros), 1,1,2-trichloroethane (97%, Aldrich), Li foil (1 mm thickness, Aldrich) and LiFePO4 (Advanced Lithium Electrochemistry Co. Ltd., Taiwan) were used as received. Methacryloyl chloride (Fluka, 98%) was distilled over linseed oil, while N-methylpyrrolidine (99%, Acros) was distilled under inert gas over CaH2. Dichloromethane, acetonitrile and diethylether were distilled over P2O5. 2,2′-Azobisisobutyronitrile (AIBN, 98%, Acros) was recrystallized from methanol. Carbon black (Ketjen black EC-600JD, Azko Nobel) was dried at 80 °C/1 mm Hg for 12 h prior to use.
Characterization
Molar mass determination of PIL was studied by gel permeation chromatography (GPC) in 0.5 M NaNO3 aq. solution. For this purpose, the synthesized PIL was converted into its chloride form: the solution of anhydrous lithium chloride (0.18 g, 4.28 mmol) in 15 mL of anhydrous DMF was added dropwise under inert atmosphere to the solution of PIL (1.00 g, 2.14 mmol) in 20 mL of DMF. The precipitation of the PIL in its chloride form was observed, whereupon it was collected by filtration, washed with DMF and purified by dialysis (Spectra/Por dialysis membrane, molecular weight cut off from 6000 to 8000) firstly in 0.5 M aq. NaCl and then in deionized water. The final polymer solution was freeze-dried and the chloride form of the PIL was studied by GPC: Mw = 4.2 × 105, Mw/Mn = 4.7. GPC experiments were performed at 30 °C on a LC-20AD gel permeation chromatograph (Shimadzu Corporation, Japan) equipped with a Tosoh TSK-GEL G6000 PWXL-CP column and a refractive index detector. 0.5 M NaNO3 aq. solution was used as an eluent with a flow rate of 0.5 mL min−1. The calibration was made with Pullulan standard set (Shodex P-82).
Intrinsic viscosity [η] of PIL was measured in an Ubbelohde-type capillary viscometer at 25.0 °C using 0.5 M K(FSO2)2N solution in DMF.
NMR spectra were determined in CDCl3 with a Bruker AMX-300 spectrometer at 25 °C. Chemical shifts (δ) downfield from tetramethylsilane were reported in ppm, whereas CHCl2F was used as an internal standard for 19F NMR. A Nicolet Magna-750 Fourier IR-spectrometer was used to record IR spectra at a resolution of 2 cm−1 and with the scan number equal to 128 (KBr pellets).
DSC study of ILM was performed on a Q100 isothermal differential calorimeter (TA Instruments, USA) in the range from −90 to +100 °C at a heating rate of 2.0 °C min−1. Tg of PIL was determined by thermomechanical analysis (TMA) using a Q400 analyzer (TA Instruments, USA) at a heating rate of 5 °C min−1 and a constant load of 0.08 MPa. Dynamic Mechanical Thermal Analysis (DMTA) measurements were carried out on semi-IPN films (typically length × width × thickness = 15 × 8 × 0.2 (mm)) with a Q800 model (TA Instruments, USA) operating in tension mode (strain between 0.05% and 0.07%, pretension: 10−2 N). Experiments were performed at 1 Hz frequency with a heating rate of 3 °C min−1 from −100 to 90 °C. The set up provided the storage and loss modules (E′ and E′′). The damping parameter or loss factor (tan δ) was defined as the ratio tan δ = E′′/E′. Thermal stability of PIL and semi-IPNs was studied by thermogravimetric analysis (TGA) in air on a Q50 model (TA Instruments, USA) applying a heating rate of 5 °C min−1.
Mechanical properties of ionic semi-IPNs: δt – tensile strength (kPa), Et – tensile modulus (kPa) and ε – elongation (%) were estimated at r.t. using a dynamometer “Polyani” (Polyani, Hungary).
Transmission Electron Microscopy (TEM) was performed on a Hitachi H-800 microscope. The samples were previously cut by cryo-ultramicrotomy and then exposed to osmium tetroxide steam for 20 min.
Ionic conductivity and interfacial stability with lithium anode were determined by impedance spectroscopy with a VSP potentiostat (Bio-Logic Science Instruments, France). PIL and semi-IPNs were sandwiched between stainless steel electrodes (conductivity tests) or between lithium electrodes (interfacial stability tests) and sealed under an inert atmosphere (Ar) in a metal CR2016 coin-type cell. For both experiments, the cells were placed in a thermostat (Buchi, Switzerland). The conductivity measurements were performed at 25 °C, while the interfacial stability was studied at 25 and 40 °C. For conductivity vs. temperature dependence, the experiments were carried out at temperatures ranging from 25 to 130 °C with steps of 8–9 °C. The runs were performed by varying the frequency from 10−2 to 106 Hz with a rate of 6 points per decade and an oscillation potential of 10 mV.
The electrochemical stability window (ECW) of polyelectrolytes was evaluated by linear sweep voltammetry under argon atmosphere in a glove box (Jacomex, France) at r.t. using an EG&amp;G 273A (Princeton Applied Research, USA) potentiostat/galvanostat. Two equal films were assembled to make the following layered sequence: Li°/polymer film/Pt or Ni/polymer film/stainless steel grid, which was further placed under the pressure contacts. The ECW tests against Li/Li+ were performed by scanning at 1 mV s−1 from the open circuit potential (OCP) toward positive (using Pt working electrode) or negative (using Ni working electrode) potentials. The contact area of electrodes was 0.2 cm2.
The cycling tests on Li/semi-IPN2c/LiFePO4 polymer batteries were performed at 40 °C using VMP-3 battery tester (Bio-Logic Science Instruments, France). The discharge current rates ranged from C/50 (0.036) to C/3.8 (0.48 mA cm−2) while the charge rate was fixed to C/50. The voltage cut-offs were fixed at 2.0 V (discharge step) and 4.5 V (charge step), respectively.
Ionic liquid monomer (ILM)
N-[2-(2-(2-(Methacryloyloxy)ethoxy)ethoxy)-ethyl]-N-methyl-pyrrolidium bis(fluorosulfonyl)imide was prepared in a similar manner to its imidazolium analogues published previously.45,46 The monomer was obtained as slightly brown transparent fluid oil. Tg = −80.5 °C (DSC); anal. calcd for C15H28F2N2O8S2 (466.52): C, 38.62%; H, 6.05%; N, 6.00; found: C, 38.70%; H, 6.12%; N, 5.92%; 1H NMR (300.13 MHz, CDCl3): δ = 5.97 (1H, s, CH̲2C Z), 5.48 (1H, m, CH̲2C E), 4.15–4.13 (2H, m, COOCH̲2), 3.79 (2H, br. m, OCH̲2CH2N), 3.62–3.59 (2H, m, COOCH2CH̲2), 3.53 (4H, m, OCH̲2CH̲2O), 3.47–3.42 (6H, m, OCH2CH̲2N, CH̲2-2,5), 2.98 (3H, s, N–CH̲3), 2.12 (4H, br. m, CH̲2-3,4), 1.80 (3H, s, CH̲3–C); 13C NMR (100.61 MHz, CDCl3): δ = 166.9 (C̲O), 135.6 (CH2C̲), 125.5 (C̲H2C), 70.0, 69.7, 68.6 (OC̲H2), 65.2 (2C, C-2,5), 64.5, 63.5, 63.0 (OC̲H2), 48.4 (N–C̲H3), 20.9 (2C, C-3,4), 17.8 (CH̲3–C); 19F NMR (282.40 MHz, CDCl3): δ = 51.5; IR (KBr pellet): 2958 (m, νC–H), 2898 (m, νC–H), 2014 (w), 1925 (w), 1834 (w), 1775 (w), 1715 (s, νCO), 1636 (m, νCC), 1480 (m), 1458 (m), 1383 (vs), 1364 (s, νasSO2), 1320 (m), 1296 (m), 1251 (w), 1220 (m), 1180 (vs, νsSO2), 1105 (vs), 1045 (w), 996 (w), 934 (m), 902 (w), 877 (w), 829 (s), 748 (s), 656 (w), 571 (vs), 486 (w), 453 (w) cm−1.
Polymeric ionic liquid (PIL)
ILM (2.00 g, 4.3 mmol), DMF (2.00 g) and AIBN (0.02 g, 1.0 wt%) were gently mixed in a flask at ambient temperature. The solution was transferred into a glass ampoule. After triple freeze–thaw–pump cycles, the ampoule was sealed under vacuum and heated to 60 °C for 6 h. The resulting transparent highly viscous polymer solution was slightly diluted with DMF and precipitated into dichloromethane. The polymer was then thoroughly washed with dichloromethane and dried at 70 °C/1 mm Hg for 48 h. Yield: 1.31 g (65%); [η] 0.5 M K(FSO2)2N in DMF = 0.55 dL g−1 (25.0 °C); σDC = 3.4 × 10−6 S cm−1 (25 °C); Tg = −0.3 °C; Td = 255 °C; IR (thin film on KBr): 2956 (m, νC–H), 2917 (m, νC–H), 1724 (s, νCO), 1475 (m), 1463 (m), 1382 (vs, νasSO2), 1360 (vs), 1303 (w), 1270 (m), 1217 (s), 1180 (vs, νsSO2), 1106 (s), 1037 (w), 998 (w), 935 (w), 829 (s), 747 (s), 572 (vs), 483 (w), 454 (w) cm−1.
Typical semi-IPNs synthesis
NBR (0.135 g) was dissolved in 2.0 mL of 1,1,2-trichloroethane with stirring at room temperature for 12 h. To the stirred polymer solution, PEGDM (0.080 g), PEGM (0.040 g), ILM (0.240 g) and DCPD (0.0108 g, 3 wt% of methacrylate monomers) were added under an inert atmosphere. The resulting solution was then loaded into a mould made from two glass plates clamped together and sealed with a U-shaped Teflon® gasket (50.0 mm × 15.0 mm × 0.2 mm). The mold was placed into the thermostat and maintained for 5 h at 50 °C, 1 h at 60 °C and finally 1 h at 70 °C. The resulting film was taken out from the mold and dried for 48 h at 80 °C/1 mm Hg.
For semi-IPN2a–semi-IPN2c preparation, the respective quantities of [N-Me-N-PrPyrr](FSO2)2N and lithium bis(trifluoromethylsulfonyl)imide were added to the NBR solution at the same time as the methacrylate monomers.
Test cells (full batteries) assembly
Both CR2016 coin-type and coffee-bag-type cells were fabricated. The anode was cut from lithium foil (battery grade, with a thickness of 1 mm) and used as a negative electrode. The cathode was fabricated by film casting from the suspension directly on the aluminum (coffee-bag cells) or steel (coin cells) electrodes. The respective mixtures were obtained by dissolution of PIL (0.100 g, 22 wt%), [N-Me-N-PrPyrr](FSO2)2N (0.100 g, 22 wt%) and Li(CF3SO2)2N (0.028 g, 6 wt%) in 1 mL of DMF overnight. To the obtained clear solution, LiFePO4 (0.205 g, 45 wt%) and carbon black (0.023 g, 5 wt%) were added and the resulting slurry was vigorously mixed at room temperature for an additional 12 h, after which it was poured on the respective electrode surface and the solvent was slowly evaporated at 50–60 °C. Thin (55–60 μm) polymer cathodes together with metal electrodes were dried at 80 °C/1 mm Hg for 24 h and were used without further pressing.
The CR2016 coin-type and coffee-bag-type cells were fabricated by sandwiching a LiFePO4 cathode, a polymer electrolyte membrane (semi-IPN2c) and a lithium metal anode in an argon-filled glove box. The electrochemically active surface areas were between 0.5 and 3.0 cm2, and the loading of active material varied from 4.2 to 10.5 mg cm−2, which corresponds to 0.78–1.82 mA h cm−2.

File: ann/train/C4TA05887A.abstract.txt
Synthesis and characterization of crosslink-free highly sulfonated multi-block poly(arylene ether sulfone) multi-block membranes for fuel cellsElectronic supplementary information (ESI) available: Synthetic procedures. See DOI: 10.1039/c4ta05887a
A block sulfonated poly(arylene ether sulfone) copolymer (SPAES) was synthesized through nucleophilic aromatic substitution between hydrophilic and hydrophobic oligomeric precursors. Highly sulfonated hydrophilic block polymers were designed and the resultant block membrane showed very high proton conductivity even under low RH: 0.48 and 0.035 S cm−1 at 90% and 40% RH, respectively, at 80 °C; these values were higher than that of a commercial PFSA membrane. The fuel-cell performance reached 250 mA cm−2 at 0.7 V at 120 °C, 40% RH, and atmospheric conditions.

File: ann/train/C4TA05887A.conclusion.txt
Conclusions
A crosslink-free multi-block SPAES copolymer was successfully synthesized from hydrophilic and hydrophobic oligomers. Both highly purified oligomers and optimum solvent conditions were necessary to generate the high-molecular weight block SPAES. The presence of well-formed proton pathways from the hydrophilic clusters was confirmed by TEM; these explain the very high proton conductivity even under low RH conditions. The cell performance of SPAES was quite close to that of the state-of-the-art Aquivion membrane at 120 °C and 40% RH. This multi-block SPAES could be a strong candidate as an alternative to PFSA membranes for fuel-cell applications above 120 °C.

File: ann/train/C4TA05900J.abstract.txt
Improved electrochemical performance and capacity fading mechanism of nano-sized LiMn0.9Fe0.1PO4 cathode modified by polyacene coatingElectronic supplementary information (ESI) available: The specific surface and pore size analysis of LiMn0.9Fe0.1PO4 with 5.6 wt% of PAS and LiMnPO4–PAS; the SEM images of the other four composites; conductivity of LiMn0.9Fe0.1PO4–PAS powders with different amount of PAS; the formation process of PAS; TG curves of LiMnPO4–PAS and LiMn0.9Fe0.1PO4–PAS samples; initial charge–discharge curves of LiMn0.9Fe0.1PO4–PAS with different amount of PAS; cycling stability of Li/LiMn0.9Fe0.1PO4–PAS cells with different amounts of PAS at 5 C rate; Nyquist plots of Li/LiMn0.9Fe0.1PO4–PAS cells with different amounts of PAS. See DOI: 10.1039/c4ta05900j
Nano-sized LiMn1−xFexPO4 (x = 0 and 0.1) was prepared by a solvothermal method in a mixed solvent of water and ethanol. LiMn0.9Fe0.1PO4–polyacene (PAS) composite exhibits a high conductivity (0.15 S cm−1), resulting in an excellent rate performance and good cycle life. The LiMn0.9Fe0.1PO4–PAS composite delivers a discharge capacity of 161, 141, and 107 mA h g−1 at 0.1 C, 1 C and 10 C, respectively. The well-distributed conductive polyacene surrounding the LiMn0.9Fe0.1PO4 nanoplates enhances the electronic contact of the nanosized crystalline particles and suppresses the manganese dissolution related to the structure evolution during cycling. Specifically, the manganese dissolution, electrolyte decomposition and the antisite defects are the most significant factors that impact the capacity degradation of olivine iron-doped lithium manganese phosphate cathode materials.

File: ann/train/C4TA05900J.conclusion.txt
Conclusions
High-performance nanostructured LiMn0.9Fe0.1PO4 powders were prepared by a solvothermal method. Simultaneously, the LiMn0.9Fe0.1PO4 nanocrystalline was successfully coated with a uniform conductive PAS layer by pyrolysis of the phenolic resin, and the secondary particles consisting of primary LiMn0.9Fe0.1PO4 nanocrystals with PAS matrix were formed. The LiMn0.9Fe0.1PO4–PAS composite with high conductivity delivers a discharge capacity of 161, 147, 141, 115, 107, and 79 mA h g−1 at 0.1 C, 0.5 C, 1 C, 5 C, 10 C, and 20 C, respectively, and it can retain 90% of the initial reversible capacity even after 100 cycles at a rate of 20 C. The improved electrochemical performance is ascribed to the homogeneous conductive PAS coating and the well dispersed PAS network, which protects the LiMn0.9Fe0.1PO4–PAS against HF attack and leads to an obvious reduction of Mn dissolution and a greatly enhanced electronic conductivity. The MnLi˙ antisite defects, Mn dissolution and electrolyte decomposition are considered as the determining factors for capacity fading during the charge–discharge process of the lithium manganese phosphate class cathode materials.

File: ann/train/C4TA05900J.experimental.txt
Experimental
LiMn0.9Fe0.1PO4 nanomaterials were prepared by an ascorbic acid-assisted solvothermal method. All the precursors were purchased without further pre-treatment or purification. Stoichiometric amounts of LiOH·H2O, H3PO4, MnSO4·H2O and FeSO4·7H2O with a molar ratio of 3 : 1 : 0.9 : 0.1 were dissolved in 1 : 1 (V/V) ethanol–water solvent under stirring, and then ascorbic acid was added (molar ratio of LiMn0.9Fe0.1PO4: ascorbic acid = 1 : 2.6) into the solution. After 5 h of vigorous stirring, the solution was transferred into a 100 mL Teflon-lined stainless steel autoclave, and the autoclave was put into a preset electric furnace and maintained at 200 °C for 12 h. The obtained solution was filtered and washed with ethanol and distilled water several times, and finally dried at 80 °C in vacuum for 5 h. The LiMn0.9Fe0.1PO4–PAS composite was prepared as follows: firstly, LiMn0.9Fe0.1PO4 and the desired amount of phenolic resin were mixed. The mixture was ball-milled at 350 rpm for 5 h, followed by heat treatment in a tubular furnace at 350 °C for 3 h, and then heated again at 600 °C for 5 h under a Ar/H2 (Ar : H2 = 95 : 5) atmosphere to obtain the final LiMn0.9Fe0.1PO4–PAS composite. For comparison, LiMnPO4–PAS composite was prepared by the same method.
The X-ray powder diffraction (XRD) patterns of the products were determined by X-ray powder diffractometer (Empyrean) equipped with Cu Kα radiation over the 2θ range of 10°–130°. Rietveld refinement for XRD patterns was performed using the GSAS/EXPGUI package. The manganese dissolution was evaluated by the elemental analysis using OPTIMA 5300DV ICP optical emission spectrometer. Morphological profiles and energy dispersive spectrometer (EDS) were observed by field-emission scanning electron microscope (FESEM, FEI Helios Nanolab600i). High-resolution transmission electron microscopy (HRTEM) and selected-area electron microscopy (SAED) were performed using a FEI Tecnai G2 F30 transmission electron microscope. Fourier transform infrared (FT-IR) spectra were recorded using a Thermo Scientific Nicolet iS10 (USA) over the range of 400–4000 cm−1 with spectral resolution of 4 cm−1. The conductivity of the composites was measured by SB120/2 four-point probe method. X-ray photoelectron spectra (XPS, Thermo Scientific K-alpha X-ray photoelectron spectroscopy) were examined to identify the surface chemistry of the LiMnPO4–PAS electrode after cycling. The amount of polyacene in the composite was determined by thermogravimetric analysis (TGA) from room temperature to 650 °C at a heating rate of 10 °C min−1, using a simultaneous thermal analysis (DSC, Netzsch STA449F3) in Ar/O2 (Ar: 60 mL min−1, O2: 20 mL min−1) atmosphere. The BET specific surface area was calculated from nitrogen adsorption isotherms using 3H-2000PS1 surface area and pore analyzer at 77 K.
The electrochemical measurements were carried out by the assembly of 2016 coin-type cell with lithium metal foil as the counter and reference electrode. The slurry was obtained by mixing 80 wt% active material, acetylene black (10 wt%), and polyvinylidene fluoride (PVDF, 10 wt%) in N-methylpyrrolidone (NMP) solvent, and then coated on aluminum foil (φ = 14 mm) to form the working electrode. The mass loading in the electrode was around 2 mg 1 mol L−1 LiPF6 in a mixed solvent of ethylene carbonate (EC) and dimethyl carbonate (DMC) with 1 : 1 volume ratio was used as the electrolyte. All cells were assembled in an Ar-filled glove box in which both moisture and oxygen levels were less than 1 ppm. The cells were examined using a battery testing system (Neware, BST-5V3 mA) at different charge–discharge rates between 2.5 V and 4.6 V. The cells were charged at a CC–CV protocol, i.e., first charged at a constant current of 0.1 C to 4.6 V followed by holding at 4.6 V for 30 min. Electrochemical impedance spectra (frequency range: 0.01–105 Hz) of electrodes in coin-type cells were performed with an electrochemical workstation (PARSTAT 2273).
