Repository: BananaTonic/Material_Synthesis_Corpus

# Annotated IOB-corpus for NER
This code and data is a companion to the paper, "Analyzing Research Trends in Inorganic Materials Literature Using NLP".

`corpus/*.tsv` contains tokenized and labelled information for 301 synthesis process. Each annotated process are splited as "train.tsv", "devel.tsv", or "test.tsv". This annotated documents contains equal-length arrays of tokens and their respective labels.
`ann` contains raw annotation files in the BRAT annotation format. You can load these into your own instance of BRAT and modify the annotations however you like.

File: ann/train/C5TA01788B.abstract.txt
Significant advantages of low-oxygen graphene nanosheetsElectronic supplementary information (ESI) available: Experimental section, Fig. S1–25 and Table S1. See DOI: 10.1039/c5ta01788b
There is a critical need for a practical all-solution approach to bulk-scale graphene materials, which is of great advantage for both fundamental studies and potential applications. Here we report a facile route to low-oxygen graphene nanosheets (GNs) by slight oxidation of graphite in concentrated perchloric acid. The resultant GNs can be dispersed in most polar solvents with concentrations from 2 to 20 g L−1. The good dispersibility of GNs favors investigation of their chemical properties and fabrication of transparent conductive films and high-rate supercapacitors via all-solution approaches. Compared to GO counterparts, the GN suspensions are less sensitive to the pH value and electrolyte concentration, and maintain better stability and dispersibility even after the hydrothermal reaction and hydrazine reduction. The GN film after annealing has a conductivity of as high as 1488 S cm−1, and the bandgap of GNs can be effectively opened even at low oxidation levels. Supercapacitors of GNs deposited on nickel foams allow for operations at a high rate up to 200 V s−1, and possess high capacitance and cycling stability. Our solution processing method offers a suitable way to fabricate conductive GNs with significant advantages, which creates more opportunities for various applications.

File: ann/train/C5TA01788B.conclusion.txt
Conclusions
In summary, this study presents a simple and facile route to low-oxygen GNs with high conductivity. It has been demonstrated that the presence of low-content oxygen drastically changes the exfoliation rule of low-oxygen GNs in various solvents. The resultant GNs can be well dispersed in most polar solvents suitable for investigation of their chemical properties and fabrication of transparent conductive films and high-rate supercapacitors via all-solution approaches. Compared to GO counterparts, low-oxygen GNs exhibit other significant advantages, such as improved chemical and thermal stability in aqueous solution, enhanced conductivity of thermal-annealing films, the opening of the bandgap, and excellent electrochemical capacitance. This novel approach to low-oxygen GNs would open up a new window for graphene chemistry and be of practical significance for flexible design of future nanoelectronics based on GNs and mass production of graphene-based functional composite materials. Wishfully, more novel attributes of low-oxygen GNs will be explored in future.

File: ann/train/C5TA01794G.abstract.txt
Thermoelectric properties of Ge doped n-type TixZr1−xNiSn0.975Ge0.025 half-Heusler alloys
Several compositions of the n-type, TixZr1−xNiSn0.975Ge0.025 (x = 0, 0.1, 0.15 and 0.25), half-Heusler (HH) alloys were synthesized by reacting elemental powders at high temperature using induction melting. The resulting ingots were annealed at 900 °C for 2 weeks and mechanically alloyed to achieve fine grain size. X-ray powder diffraction suggested the formation of products with HH structure. However, electron microscopy studies revealed phase separation into Ti-rich and Zr-rich domains for the ingot with x = 0.25. The effect of band gap engineering through isoelectronic substitution of Sn by Ge and mass fluctuation arising from the intermixing of Ti and Zr in the HH structure on the electronic and thermal transport in the temperature range from 300 K to 775 K was investigated. A large reduction in the lattice thermal conductivity (4.9 W K−1 m−1 to 2.7 W K−1 m−1 at 300 K) was observed with increasing Ti concentration. Surprisingly, the thermopower and electrical conductivity for the sample with x = 0.25 simultaneously increase with rising temperature from −120 μV K−1 and 510 S cm−1 at 300 K to −160 μV K−1 and 840 S cm−1 at 775 K. The combination of large reduction in lattice thermal conductivity via mass fluctuation at the Ti/Zr site with optimization of the thermopower and electrical conductivity through Ge substitution at the Sn site significantly improved the figure of merit from 0.05 to 0.48 at 775 K for the sample with x = 0.25.

File: ann/train/C5TA01794G.conclusion.txt
Conclusion
In summary, we have examined the effects of Ge substitution at Sn sites and of Ti substitution at Zr sites (varying Ti/Zr ratios) on the thermoelectric properties of TixZr1−xNiSn0.975Ge0.025 (x = 0, 0.1, 0.15 and 0.25) series of samples produced by induction melting and mechanical alloying. We found that increasing the Ti concentration above x = 0.15 led to a phase separation in the bulk TixZr1−xNiSn0.975Ge0.025 samples with the formation of Ti-rich inclusions embedded into the Zr-rich matrix. This combination of partial solid solution and phase separation in TixZr1−xNiSn0.975Ge0.025 resulted in a large reduction in the thermal conductivity. In addition, we observed an increase in the thermopower with increasing Ti concentration leading to an improvement in the power factor when compared to the sample with x = 0. The simultaneous increase in the power factor and large reduction in the thermal conductivity of TixZr1−xNiSn0.975Ge0.025 samples resulted in a large increase in the ZT with a maximum value of 0.48 observed at 775 K for Ti0.25Zr0.75NiSn0.975Ge0.025 composites. This work demonstrates that by manipulating the band gap of half-Heusler alloys through isoelectronic substitution at Ti/Zr and Sn/Ge sites, simultaneous enhancement of thermopower and reduction in thermal conductivity can be achieved leading to a significant increase in the ZT value.

File: ann/train/C5TA01892G.abstract.txt
Enhanced electrochemical capabilities of lithium ion batteries by structurally ideal AAO separatorElectronic supplementary information (ESI) available. See DOI: 10.1039/c5ta01892g
In this study, a novel inorganic separator, porous anodic aluminum oxide (AAO), is introduced for a rechargeable lithium ion battery system. The highly ordered AAO gives rise to an ideal structure for battery separators with appropriate porosity (67.4 %), extremely low tortuosity, and thermal durability. The prepared AAO separator has average pore sizes of 75 nm and thickness of 54 μm, which leads to enhanced ionic conductivity (2.196 mS cm−1), discharging capacity at high current rates (20.13 mA h g−1 at 10 C), and capacity retention (82.9%). Moreover, a computer simulation (COMSOL) model shows that the ideal AAO separator structure induces stable lithium ion battery operation in wide ranges of current rate, due to effective suppression of Li dendrite formation. The AAO separator has a strong potential in massive energy storage systems and electric vehicles.

File: ann/train/C5TA01892G.conclusion.txt
Conclusions
In summary, we introduced an ideal AAO separator structure for a lithium ion battery system. The electrochemical performances of lithium ion batteries tend to depend on the structural properties of the separator. The porous framework and vertically straight channels with extremely low tortuosity allow for improved battery efficiency, better conductivity, higher discharging capacity, and superior rate retention capability. Through electrochemical experiments and computer-aided simulation, highly ordered hexagonal pore arrays were found to effectively allow lithium ion migration and evenly distribute the current density. This can effectively suppress lithium dendrite growth on the lithium metal surface. Li metal is an ideal anode material due to these powerful capabilities.

File: ann/train/C5TA01936B.abstract.txt
Tetrazole substituted polymers for high temperature polymer electrolyte fuel cellsElectronic supplementary information (ESI) available. See DOI: 10.1039/c5ta01936b
While tetrazole (TZ) has much lower basicity than imidazole and may not be fully protonated in the presence of phosphoric acid (PA), DFT calculations suggest that the basicity of TZ groups can be increased by the introduction of a 2,6-dioxy-phenyl-group in position 5 of TZ. This structure allows hydrogen bonds between TZ protons and ether oxygen atoms, and thereby establishes a resonance stabilised, co-planar structure for tetrazolium ions. Molecular electrostatic potential (MEP) calculations also indicate that tetrazolium ions possess two sites for proton hopping. This makes such materials interesting for use in a high temperature fuel cell (HT PEMFC). Based on these findings, two polymers incorporating the proposed TZ groups were synthesised, formed into membranes, doped with PA and tested for fuel cell relevant properties. At room temperature, TZ-PEEN and commercial meta-PBI showed an equilibrium uptake of 0.5 and 4.7 mol PA per mol heterocycle, respectively, indicating that PBI has higher affinity for PA than TZ-PEEN. The highest achieved PA uptake was ca. 110 wt%, resulting in a proton conductivity of 25 mS cm−1 at 160 °C with a low activation energy of about 35 kJ mol−1. In a first HT PEMFC test at 160 °C, a peak power density of 287 mW cm−2 was achieved.

File: ann/train/C5TA01936B.conclusion.txt
4.Conclusions
DFT calculations predict that tetrazole systems with 2,6-ether substituted phenyl groups in the C5-position are coplanar systems, allowing for resonance stabilisation. This is expected to increase the pKa values into the range of imidazole systems, allowing for efficient PA doping, while still providing two potential sites for proton hopping, as suggested by molecular electrostatic potential (MEP) calculations. Polymers with tetrazole pendant groups were obtained by reacting nitrile containing polymers with sodium azide. While bisphenol A based polymer backbones were chemically unstable under phosphoric acid doped conditions, aromatic poly(ether) based TZ-PEEN was stable and could be doped up to a PA uptake of about 110%. At room temperature, TZ-PEEN and meta-PBI3 showed an equilibrium uptake of 0.5 and 4.7 mole PA per mole heterocycle, indicating that PBI has a higher affinity to PA than TZ-PEEN. Nevertheless, TZ-PEEN doped to a 110% PA uptake showed a proton conductivity close to 25 mS cm−1 at 160 °C with a remarkably low activation energy of about 35 kJ mol−1. Furthermore, a peak power density of 287 mW cm−2 was obtained at 160 °C in a fuel cell test which was not optimised for this class of polymers (catalyst load, cell compression, test procedure, etc.). To our knowledge, this is the highest operating temperature reported so far for tetrazole based systems. Taking all these findings into account, it seems possible that tetrazole based systems can be a way towards materials showing high proton conductivity at low PA contents. This work opens wider prospects for future work, including polymer optimisation: e.g. the linker length (in this paper TZ was directly bonded to the polymer), bonding site (here C5), optimisation of the MEAs, etc.

File: ann/train/C5TA01936B.experimental.txt
2.Experimental section
2.1Polymer synthesis
2.1.1Materials
Dimethyl sulfoxide (DMSO) was obtained from Daejung, dimethyl sulfoxide-d6 (DMSO-d6, 99.9% D) was obtained from Cambridge Isotope Laboratories, 2,6-difluorobenzonitrile from Oakwood products. 2-Methylhydroquinone, bisphenol A, hydroquinone sulfonic acid potassium salt, sodium azide (NaN3), zinc chloride (ZnCl2), dimethylacetamide (DMAc), N-methyl-2-pyrrolidone (NMP), toluene, and potassium carbonate (K2CO3) were obtained from Sigma. All chemicals were used without further purification.
2.1.2Synthesis of PEEN (poly(ether ether nitrile))
In a three-necked round-bottom flask, fitted with stirrer and a Dean–Stark Trap, 2.78 g (20 mmol) 2,6-difluorobenzonitrile, 2.48 g (20 mmol) 2-methylhydroquinone and 5.52 g potassium carbonate (K2CO3) were dissolved in a mixture of 35 ml anhydrous dimethylacetamide (DMAc) and 31 ml anhydrous toluene. After thorough flushing with nitrogen, the mixture was then heated under stirring at 150 °C for 4 hours, in order to remove the water by azeotropic distillation with toluene. When toluene was completely removed, the suspension was heated at 180 °C until viscosity visibly increased. The reaction mixture was cooled down, the polymer precipitated in DI water, washed for 24 hours and dried in a vacuum at 60 °C for 48 hours. PEEN is soluble in hot NMP, but not well soluble in chloroform, DMSO, DMSO/chloroform, DMSO/0.5 wt% LiCl and tetrahydrofuran.
2.1.3Synthesis of SPEEN (sulfonated poly-(ether ether nitrile sulfone))
2.78 g (20 mmol) 2,6-difluorobenzonitrile, 2.74 g (12 mmol) bisphenol A, 1.83 g (8 mmol) hydroquinone sulfonic acid potassium salt, and 5.52 g potassium carbonate (K2CO3) were dissolved in a mixture of 25 ml anhydrous dimethylacetamide (DMAc) and 31 ml anhydrous toluene. After thorough flushing with nitrogen, the mixture was heated under stirring at 150 °C for 4 hours, in order to remove the water by azeotropic distillation with toluene. When toluene was completely removed, the suspension was heated at 170 °C until the viscosity visibly increased. The reaction mixture was cooled down, the polymer precipitated in DI water, washed for 24 hours and dried under reduced pressure at 60 °C for 24 hours. 1H NMR (300 MHz, DMSO-d6, ppm): 7.19–7.62 (m, ca. 70H, aromatic protons of BPA (7.38 and 7.19 ppm), the hydroquinone sulfonic acid moiety, and the proton in the para-position to nitrile), 6.43–6.77 (m, ca. 20H, aromatic protons in the meta-position to nitrile), and 1.73 (s, 36H, BPA–CH3).
2.1.4Preparation of tetrazole-containing PEEN, SPEEN (TZ-PEEN, TZ-SPEEN)
TZ-PEEN and TZ-SPEEN were prepared and optimized by [2 + 3] addition reaction.17 First, 1 g PEEN or SPEEN was dissolved in 24 ml NMP at 140 °C. NaN3 and anhydrous ZnCl2 with the molar ratio of –CN–ZnCl2–NaN3 1 : 4 : 4 were introduced later into the flasks. The reaction mixtures were stirred at 140 °C for a total of 6 days. The withdrawn samples were heated at 60 °C for 1 hour in dil. HCl, filtered, washed on the filter with dil. HCl followed by water, and then dried under reduced pressure at 60 °C for 24 hours.
2.2Polymer characterization
Chemical structures were characterized using a Bruker 300 MHz nuclear magnetic resonance (NMR) spectrometer.
FT-IR spectra were recorded on a Lambda Scientific FTIR 7600 spectrometer with a single bounce diamond ATR accessory with film samples at 4 cm−1 resolution, 16 scans, over the 400–4000 cm−1 range.
2.3Membrane fabrication and acid doping
TZ-PEEN and TZ-SPEEN were dissolved in NMP to obtain 5% wt solutions at room temperature. The solutions were then filtered through polypropylene filters (pore size, 0.45 μm) into Petri dishes and dried at 60 °C, first under ambient pressure for 1 hour and later under vacuum for 24 hours.
The acid doping of the membranes was performed by immersing the membranes in an 85 wt% PA solution at 30 °C, 80 °C or 120 °C. The PA content was measured based on the weight change of the membrane before and after doping. The PA content (wt%) was calculated according to eqn (1), where Wt and W0 are the weights of the membrane after doping and before doping, respectively.1
2.4Mechanical testing
Tensile tests were performed on a Cometech QC-508E universal testing machine. The samples were cut from 1 membrane with the sample size of 1 cm × 4 cm, 4 samples were prepared for each kind of membrane. The samples were stretched at the elongation speed of 10 mm min−1. For each measurement, humidity and temperature were recorded as the mechanical properties greatly depend on environmental conditions. The maximum stress was taken as the tensile strength.
2.5Size exclusion chromatography
SEC was performed on a Shimadzu HPLC Instrument, equipped with 2 PolarSil columns (100 and 300 Å) from Polymer Standards Service (PSS) and a Shimadzu refractive index detector. The samples were run in DMAC containing 0.5 wt% LiCl at 60 °C at a flow rate of 1 ml min−1. Calibration was made with 17 narrow molecular weight PMMA standards from PSS in the molecular weight range of 800 to 1 600 000 g mol−1 and the LabSolutions GPC Software.
2.6Thermogravimetric analysis
Thermal stability of membranes was measured with TA instruments TGA Q50. Sample weights were around 10 mg, and the temperature was increased 10 °C min−1 from room temperature to 100 °C, kept for 30 minutes, and then again increased at the same heat rate to 900 °C in a nitrogen stream.
2.7Proton conductivity
A Zahner IM6 impedance analyser (ZAHNER-elektrik GmbH &amp; Co. KG, Kronach, Germany) was used to measure electrochemical impedance spectra of membranes. Membrane samples (4 cm × 1 cm) were doped with phosphoric acid and dried at 110 °C for 5 hours to evaporate water. After that, the membrane was measured in the frequency range of 0.1 Hz to 100 kHz by a 4-probe method. The conductivity σ was calculated according to eqn (2).2where d is the distance between the inner electrodes (1 cm), t and w are the thickness and width (1 cm) of the membrane strip, and R is the resistance [ohm], as obtained from the x-axis intercept of the curve in the Nyquist plot.
2.8MEA fabrication and fuel cell testing
Catalyst powder (46.3% Pt/C from TKK, Japan) and PTFE dispersion (60 wt% in water from Sigma, Korea) were dispersed in isopropyl alcohol and distilled water (IPA : water = 4 : 1 w/w) with a solid PTFE to Pt/C ratio of 1 : 4. The catalyst ink was sprayed uniformly onto a gas diffusion layer (SGL GDL 10 BC) with an automatic spraying machine to prepare gas diffusion electrodes (GDE). The GDEs were then heat treated for 5 minutes at 350 °C under a nitrogen atmosphere. The Pt loading on each electrode was 1.03 mg cm−2. The MEAs, with an active electrode area of 7.84 cm2, were assembled into a single cell without hot pressing, and the screws were fastened with a torque of 80 pound inch (9.04 N m). The single cells were operated at 160 °C and ambient pressure with non-humidified H2 and air. The gas flow rates were 100 sccm and 300 sccm, respectively. Fuel cell performance was characterized by continuously measuring the potential at a constant current (200 mA cm−2) at 160 °C, and i–V curves.
2.9Computational details
Theoretical calculations with the Density Functional Theory (DFT) methodology using the Becke88 exchange18 and Perdew86 correlation19,20 functional (BP86) were performed using the Amsterdam Density Functional (ADF) program, version 2013.01.21–25 A standard triple-ζ STO basis included in the ADF package with one set of polarization functions was applied for all atoms. Scalar relativistic effects were included by employing the Zero Order Regular Approximation (ZORA).26,27 Charge distribution was analyzed with the Hirshfeld atomic charges28 and molecular electrostatic potential.29,30

File: ann/train/C5TA02190A.abstract.txt
Highly ordered 3D macroporous scaffold supported Pt/C oxygen electrodes with superior gas-proton transportation properties and activities for fuel cellsElectronic supplementary information (ESI) available. See DOI: 10.1039/c5ta02190a
An oxygen electrode finds many applications in various electrochemical energy conversion devices such as fuel cells and metal–air batteries. Highly efficient gas–proton transportation at the electrode is very important to enhance the power density of these devices. Herein, we report the construction of a highly efficient oxygen electrode with substantially improved proton conductivity and gas transportation properties using three dimensionally ordered macroporous Nafion/Cs2.5H0.5PW12O40, 3DOM Nafion/CsHPW, scaffold supported Pt/C nanocomposites. The best results were obtained for cells with 3DOM Nafion/CsHPW with 10% CsHPW, achieving a maximum power density of 955 mW cm−2, 31% higher than 730 mW cm−2 for the cell with the conventional Nafion-binder based oxygen electrode. The proton conductivity of the 10% 3DOM Nafion/CsHPW catalyst layer is 1.56 × 10−2 S cm−1, 112% higher than 7.35 × 10−3 S cm−1 measured for the conventional catalyst layer with the Nafion binder. The results demonstrate the significant advantages of the oxygen electrodes with the Pt/C-3DOM Nafion/CsHPW architecture over the conventional Nafion-binder based ones, with the significantly enhanced proton conductivity of uniformly distributed CsHPW nanoparticles (NPs) and much better gas diffusion properties of the 3DOM architecture.

File: ann/train/C5TA02190A.conclusion.txt
Conclusions
We developed a novel method for the synthesis of 3DOM Nafion/CsHPW scaffolds as a support for Pt/C electrocatalysts for fuel cells. The results demonstrated the successful formation of a highly ordered macroporous structure with uniform and well-dispersed Cs2.5H0.5PW12O40 NPs. The new 3DOM Nafion/CsHPW scaffolds significantly increase the proton conductivity and enhance the gas transportation and diffusion within the electrode catalyst layer. This is clearly demonstrated by the significantly increased proton conductivity of the 3DOM/CsHPW catalyst layer, the reduced cell ohmic resistance and elimination of the severe concentration polarization of cells operated at high current densities. The best performance was obtained on cells with Pt/C-3DOM Nafion/CsHPW with 10% CsHPW, achieving proton conductivity of 1.56 × 10−2 S cm−1 and maximum power density of 955 mW cm−2. Owing to the feasibility to tune the structure ordering as well as the NP composition in the scaffolds, we expect that the method reported here could serve as a general approach for the systematic development of highly ordered and functionalized porous architectures for a variety of electrochemical energy conversion and storage applications.

File: ann/train/C5TA02190A.experimental.txt
Experimental
Synthesis of the 3DOM Nafion/Cs2.5H0.5PW12O40 scaffolds
Poly(methyl methacrylate) (PMMA) spheres with uniform size distribution were prepared via the reported emulsifier-free emulsion polymerization30 and used as the template for the synthesis of 3DOM Nafion/Cs2.5H0.5PW12O40 scaffolds. To prepare the Nafion/Cs2.5H0.5PW12O40 solution, Nafion solution (DE520, 5 wt% in isopropyl alcohol, Dupont) was first mixed with 0, 0.25, 0.5 or 0.75 wt% phosphotungstic acid (H3PW12O40·nH2O, HPW, Sigma-Aldrich). After mixing, cesium carbonate (Cs2CO3, Sigma-Aldrich) was introduced into the mixture in a stoichiometric ratio, followed by stirring for 30 min. After ion exchange, the content of Cs2.5H0.5PW12O40 (CsHPW) in Nafion/CsHPW solutions was 5, 10 and 15 wt%, respectively. The Nafion/CsHPW dispersion was then infused into the PMMA template via vacuum assisted impregnation. After impregnation, the composite was annealed at 100 °C for 3 h, 130 °C for 1 h, 140 °C for 1 h and 150 °C for 1 h, sequentially. The PMMA template was then removed by incubation of the annealed composite in chloroform for 24 h. The obtained Nafion/CsHPW nanocomposites with 5, 10 and 15% CsHPW were then dried and stored.
Preparation of the membrane electrode assembly (MEA)
The MEA was fabricated through a catalyst coated membrane (CCM) method. The catalyst slurry was prepared as follows. Pt/C catalysts (1 g, 60 wt% Pt/C, Johnson Matthey) were mixed with 13 mL deionized water under vigorous stirring. Then, 6.7 mL Nafion solution or 0.335 g Nafion/CsHPW was added to the mixture, followed by ultrasonic treatment for 30 min and high-speed homogenization for 1 h to form the catalyst slurry. The catalyst slurry was then applied to PTFE film by spraying, dried at 90 °C in a N2 atmosphere for 5 min, and transferred onto the Nafion 211 proton exchange membrane as the cathodic catalyst layer. The anodic catalyst layer was prepared by the conventional method, using a Pt/C catalyst with 5 wt% Nafion as the binder, followed by transfer to the Nafion membrane as the anodic catalyst layer. The catalyst-coated membrane (CCM) was then formed at 125 °C under 10 MPa for 90 s. The Pt loading, which was controlled by weighing during MEA fabrication, was 0.15 mg cm−2 for the anode and 0.25 mg cm−2 for the cathode. Finally, the gas diffusion layers (TGP-060, Toray Inc.) were placed on the anode and cathode side of the CCM to form the membrane electrode assembly (MEA).
Characterization
The morphology of the 3DOM Nafion/CsHPW nanocomposite was characterized by SEM (Hitachi S-4800 FE-SEM) with an accelerating voltage of 3–5 kV. The samples were sputtered with a thin layer of gold before SEM measurements. TEM images of the 3DOM Nafion/CsHPW were obtained using a Hitachi H7600 TEM with an acceleration voltage of 80 kV. FTIR spectra of the composites were recorded on a Perkin-Elmer GX Fourier transform infrared spectrometer in the range of 2000–400 cm−1 at a resolution of 2 cm−1. The electrochemical performance of the MEA assembled with the cathodic 3DOM Nafion/CsHPW catalyst layer was examined with cyclic voltammetry (CV) and electrochemical impedance spectroscopy (EIS) measurements using an Autolab PG30/FRA, Netherlands. EIS was performed in the frequency range from 10 mHz to 100 kHz at a signal amplitude of 10 mV. CV measurements were performed between −0.3 and 0.9 V at a scan rate of 50 mV s−1 in 0.1 M HClO4. A saturated calomel electrode (SCE) was used as the reference electrode and platinum wire was used as the counter electrode. The membrane electrode assembly (MEA) was fabricated with either a 60% Pt/C catalyst or a 3DOM Nafion/CsHPW supported Pt/C catalyst as the cathode catalyst. The MEA was mounted in a single cell test fixture with a serpentine flow field and a fuel cell clamp with two heating sheets on both sides. The active area of the single cell was 25 cm2. The single cell performance was evaluated on a G50 fuel cell test station (Greenlight) using H2 (s = 1.5) as the fuel and air (s = 2.5) as the oxidant at 80 °C. The RH value of H2 was set at 100% by slowly flowing water vapour saturated at a controlled dew point. No external humidification was applied for air. No back pressure was applied during the test. The mass activity of the catalyst was determined by the method described by Gasteiger et al.31,32

File: ann/train/C5TA02304A.abstract.txt
A cellulose nanocrystal-based composite electrolyte with superior dimensional stability for alkaline fuel cell membranesElectronic supplementary information (ESI) available. See DOI: 10.1039/c5ta02304a
Cellulose nanocrystal (CNC)-based composite films were prepared as a solid electrolyte for alkaline fuel cells. Poly(vinyl alcohol) (PVA) and silica gel hybrid were used to bind the CNCs to form a robust composite film. The mass ratio (i.e., 1 : 1, 1 : 2) of PVA and silica gel was tuned to control the hydrophobicity of the resulting films. Composite films with a range of CNC contents (i.e., 20–60%) were prepared to demonstrate the impact of CNCs on the performance of these materials as a solid electrolyte for alkaline fuel cells. Different from previously reported cross-linked polymer films, CNC-based composite films with 40% hydrophobic binder (i.e., PVA : silica gel = 1 : 2) exhibited simultaneous low water swelling (e.g., ∼5%) and high water uptake (e.g., ∼80%) due to the hydrophilicity and extraordinary dimensional stability of CNCs. It also showed a conductivity of 0.044 and 0.065 S cm−1 at 20 and 60 °C, respectively. To the best of our knowledge, the film with 60% CNC and 40% binder is characterized by the lowest hydroxide conductivity-normalized swelling ratio. Decreased CNC contents (i.e., 40 and 20%) resulted in comparable hydroxide conductivity but a greater swelling ratio. These results demonstrate the advantage of CNCs as a key component for a solid electrolyte for alkaline fuel cells over conventional polymers, suggesting the great potential of CNCs in improving the dimensional stability while maintaining the conductivity of existing anion exchange membranes.
