Repository: BananaTonic/Material_Synthesis_Corpus

# Annotated IOB-corpus for NER
This code and data is a companion to the paper, "Analyzing Research Trends in Inorganic Materials Literature Using NLP".

`corpus/*.tsv` contains tokenized and labelled information for 301 synthesis process. Each annotated process are splited as "train.tsv", "devel.tsv", or "test.tsv". This annotated documents contains equal-length arrays of tokens and their respective labels.
`ann` contains raw annotation files in the BRAT annotation format. You can load these into your own instance of BRAT and modify the annotations however you like.

File: ann/train/C5TA02304A.conclusion.txt
Conclusions
The aim of this study was to develop a strategy to design a solid electrolyte with a simultaneous low swelling ratio and high water uptake for alkaline fuel cells without compromising on the conductivity. CNC-based composite films were prepared with the PVA–silica gel hybrid as the binder. The hydrophobicity of the binder and the CNC content were found to play an important role in the water uptake, swelling, mechanical properties and hydroxide conductivity. Composite film 40B exhibited superior dimensional stability, higher water uptake, and lower conductivity-normalized swelling ratio compared to previously reported cross-linked AEMs.13,35,36 The results shown in this article demonstrate the great potential of CNC-based composite films as solid electrolytes for alkaline fuel cells. Most importantly, CNCs are predicted to work well with other existing AEMs to reduce their swelling ratio. Further modification of CNCs with suitable cations may result in even greater hydroxide conductivity.

File: ann/train/C5TA02628H.abstract.txt
A high performance polysiloxane-based single ion conducting polymeric electrolyte membrane for application in lithium ion batteriesElectronic supplementary information (ESI) available. See DOI: 10.1039/c5ta02628h
We report a polysiloxane based single-ion conducting polymer electrolyte (SIPE) synthesized via a hydrosilylation technique. Styrenesulfonyl(phenylsulfonyl)imide groups were grafted on highly flexible polysiloxane chains followed by lithiation. The highly delocalized anionic charges in the grafted moiety give rise to weak association with lithium ions in the polymer matrix, resulting in a lithium ion transference number close to unity (0.89) and remarkably high ionic conductivity (7.2 × 10−4 S cm−1) at room temperature. The high flexibility arising from polysiloxane enables the glass transition temperature (Tg) to be below room temperature. The electrolyte membrane displays high thermal stability and a strong mechanical strength. A coin cell assembled with the membrane comprised of the electrolyte and poly(vinylidene-fluoride-co-hexafluoropropene) (PVDF-HFP) performs remarkably well over a wide range of temperatures with high charge–discharge rates.

File: ann/train/C5TA02628H.experimental.txt
2.Experimental
2.1Materials
All chemicals, poly(methylhydrogensiloxane) (PMHS) (viscosity-15–40 mPa S) (Sigma-Aldrich), chloroplatinic acid (Sigma-Aldrich), 4-styrenesulfonic acid and sodium salt (Sigma-Aldrich), oxalyl chloride (Alfa-Aesar), benzenesulfonamide (Sigma-Aldrich), 4-dimethylaminopyridine (DMAP) (Sigma-Aldrich), triethylamine (Sigma-Aldrich), lithium perchlorate (Sigma-Aldrich), poly(vinylidene fluoride-co-hexafluoropropylene) (PVDF-HFP) (Mw – 400 000 g mol−1) (Sigma-Aldrich), 2-propanol (QREC), acetonitrile (Tedia), dimethylformamide DMF (Sigma-Aldrich), dimethyl sulfoxide (QREC), tetrahydrofuran (THF) (RCI labscan), and dichloromethane (QREC), were of analytical grade and used as received.
2.2Synthesis of potassium 4-styrenesulfonyl(phenylsulfonyl)imide
4-Styrenesulfonyl(phenylsulfonyl)imide (SPSIK) was synthesized following the procedure reported by Meziane and co-workers24,25 for the synthesis of 4-styrenesulfonyl(trifluoromethylsulfonyl)imide. 40 ml of dried acetonitrile and 0.087 g (1 mmol) of DMF along with 2 ml of oxalyl chloride were taken in a two-neck flask. The solution was stirred under an argon gas atmosphere at room temperature for 5 h to form a Vilsmeier–Haack complex. On completion of the reaction, a light yellow transparent solution was obtained. Subsequently, 4 grams of 4-styrene sulfonic acid sodium salt was added slowly to the solution under an argon gas atmosphere and then stirred for 24 h. The mixture initially turned yellow and then displayed a light pink color. A NaCl precipitate was separated by filtration and the filtrate (4-styrenesulfonyl chloride) was cooled at 0 °C.
In a two-neck flask, 8.1 ml of triethylamine (58.1 mmol), 3.1 grams of benzenesulfonamide (19.4 mmol) and 2.12 grams of 4-dimethylaminopyridine (DMAP) were added to 30 ml of dry acetonitrile. The mixture was stirred for 1 h in an argon gas atmosphere and subsequently, the 4-styrenesulfonyl chloride solution cooled at 0 °C was added slowly to the mixture under stirring for the next 16 h. The solvent was removed using a rotavapour and the resulting brown colored mass was dissolved in 50 ml of dichloromethane. The solution was washed with a 4% aqueous solution of NaHCO3 (20 ml) twice followed by washing with 20 ml of 1 M HCl. The potassium salt of 4-styrenesulfonyl(phenylsulfonyl)imide was obtained by neutralization of the acid moiety in a molar excess aqueous solution of K2CO3. The resulting suspension was stirred at room temperature for 1 h followed by filtration and drying. The resulting light yellow colored solid was further recrystallized in water for 24 h at ambient temperature followed by storing in a refrigerator for 12 h. The water was decanted and the compound was dried in a vacuum oven at 80 °C for 12 h to obtain dried potassium 4-styrenesulfonyl(phenylsulfonyl)imide in 50% yield. Elemental analysis: for C14H12NO4S2K, calculated: C, 46.52; H, 3.35; N, 3.87; S, 17.74%; K, 10.82; found: C, 46.56; H, 3.41; N, 3.61; S, 17.12; K, 10.25%. 1H NMR (300 MHz, DMSO-d6) δ 7.68–7.58 (m, 4H), 7.49–7.29 (m, 5H), 6.73 (dd, J = 17.7, 10.8 Hz, 1H), 5.87 (d, J = 17.7, 1H), and 5.33 (d, J = 10.8, 1H) (Fig. S1 in the ESI); 13C NMR (75 MHz, DMSO-d6) δ 146.5, 145.8, 138.6, 135.9, 130.0, 127.8, 126.5, 126.0, 125.5, and 115.9 (Fig. S2). FTIR data: {ATR(KBr) cm−1}: ν = 3058 (νCH aromatic ring), 1627 (νCC aromatic ring), 1445 (βCH ring + νCC ring), 1397 (νasSO2), 1300 (βCH), 1265 (νCC), 1171 (νsSO2), 1090 (νCS), 1060(νCC ring), 840 (νSN), 777(νSNS) and 750 (γCH), 689 (ψCCC), and 616 (αCCC), {ν: stretching, δ: bending, α and β: in plane deformation, γ and ψ: out of plane deformation, s: symmetrical, as: asymmetrical},24,37–39 ESI (−) m/z 322.2 (Fig. S6).
2.3Synthesis of Speier's catalyst
Speier's catalyst, which conducts hydrosilylation, was synthesized following the procedure adopted earlier by Chung and Kim.40 50 ml of Na dried 2-propanol was taken in a dark colored bottle in which 1 gram of chloroplatinic acid (H2PtCl6·6H2O) was dissolved. The bottle was kept for four weeks in a shelf for the formation of Speier's catalyst.
2.4Synthesis of lithium 4-styrenesulfonyl(phenylsulfonyl)imide grafted polymethyl hydrogen siloxane (SG) electrolyte
A lithium 4-styrenesulfonyl(phenylsulfonyl)imide grafted poly(methylhydrogensiloxane) (SG) electrolyte was synthesized via a hydrosilylation reaction in the presence of Speier's catalyst (Scheme 1). The SPSIK molecules were grafted onto the poly(methylhydrogen siloxane) (PMHS) chains, following the method previously reported.41–43 0.2 ml of PMHS was mixed in 10 ml of THF while 1.37 grams of SPSIK was dissolved in 20 ml of DMSO. Both solutions and 0.1 ml Speier's catalyst were taken in a 2-neck round bottom flask fitted with a magnetic stirrer and a condenser. To avoid moisture, all operations were performed in a glovebox. The mixture was stirred in an argon atmosphere at room temperature for 24 h followed by stirring at 80 °C for another 24 h. The completion of the hydrosilylation reaction was confirmed by the in situ FTIR spectrum of the product, in which the sharp and intense peak at 2267 cm−1, corresponding to the stretch of the Si–H bond, disappeared. The solvent was removed under vacuum using a freeze-dryer. To remove the unreacted moieties and other impurities, the product was washed with THF, acetone and methanol. Subsequently, the product was dried at 100 °C for 12 h, producing a sticky solid material. To remove the stickiness, the material was heated with acetonitrile at an elevated temperature followed by THF addition upon cooling to retrieve the product. The material was then isolated by filtration and dried at 100 °C. The process was repeated thrice to obtain a non-sticky light yellow colored solid. Finally, the product was crushed to a fine powder form with a mortar and pestle and dried further at 100 °C in a vacuum oven.
Synthesis of the SG electrolyte.
The product was placed in 50 ml ethanol with stirring and, subsequently, lithium perchlorate (LiClO4) (in excess) was added for the exchange of potassium ions with lithium ions. The solution was heated at 50 °C for 12 h. A white precipitate of potassium perchlorate was filtered out and the solution was removed with a rotary evaporator. The excess of LiClO4 was removed upon solubilization of the solid in DMSO followed by re-precipitation with THF. The final product was dried at 120 °C under vacuum for 12 h. Elemental analysis: for C15H16NO5S2SiLi, calculated: C, 46.26; H, 4.14; N, 3.60; S, 16.46; Si, 7.21; Li, 1.78%; found: C, 46.99; H, 4.49; N, 3.80; S, 17.12; Si, 1.01; Li, 1.61%. 1H NMR (300 MHz, DMSO-d6) δ 7.62–7.08 (m, 9H), 2.14 (t, J = 8.0 Hz, 2H), 1.85 (t, J = 7.3 Hz, 2H), and 1.18 (s, 3H) (Fig. S3); 13C NMR (75 MHz, DMSO-d6) δ 146.5, 145.8, 142.6, 138.9, 136.0, 130.3, 129.2, 128.0, 126.7, 126.3, 125.8, 116.2, 48.8, 30.4, 29.2, and 17.4 (Fig. S4); FTIR data: {ATR(KBr) cm−1}: ν = 2978 (νCH alkyl), 1648 (νCC aromatic ring), 1396 (νasSO2), 1267 (δCH3), 1148 (νsSO2), 1091 (νSi–O–Si), 1039 (νCC ring) and 778 (νSNS).39
2.5PVDF-HFP/SG membrane preparation
SG and PVDF-HFP were taken in 1 : 2 proportion and dissolved in 5 ml of a DMF solvent at 60 °C for 6 h in a 50 ml glass beaker fitted with a magnetic stirrer. Subsequently, the mixture was drop-cast into a Teflon Petri dish (6 cm diameter) and dried in an oven at 100 °C to evaporate the DMF solvent. The obtained film was further dried under vacuum at 100 °C for 24 h to remove a trace amount of DMF and then transferred to a glovebox. The membrane was punched to obtain a circular film of 1.5 cm diameter. The circular film was subsequently placed in an EC/PC (1 : 1 volume ratio) solution for soaking and then used for further characterization and performance assessment in a battery coin cell.

File: ann/train/C5TA02942B.abstract.txt
An oxygen evolution catalyst on an antimony doped tin oxide nanowire structured support for proton exchange membrane liquid water electrolysisElectronic supplementary information (ESI) available. See DOI: 10.1039/c5ta02942b
Developing catalysts with high electrocatalytic activity has recently attracted much attention due to the slow reaction kinetics for oxygen evolution reaction (OER) and poor durability under harsh operating environments. Aiming at the enhancement of oxygen electrode kinetics and durability, a facile and scalable electrospinning method is employed to fabricate antimony doped tin oxide nanowires (Sb–SnO2 NWs) as support materials for iridium oxide. Both scanning electron microscopy (SEM) and transmission electron microscopy (TEM) results show that the as-prepared Sb–SnO2 NW is stacked from primary Sb–SnO2 nanoparticles (Sb–SnO2 NPs) with diameters of 15–25 nm and exhibits a uniform porous nanowire structure with diameters in the range of 200–300 nm. The synthesized Sb–SnO2 NW has a BET surface area of 60 m2 g−1 and an electronic conductivity of 0.83 S cm−1. Benefiting from the porous nanowire structure and high electronic conductivity of the Sb–SnO2 NW support, the supported IrO2 catalyst exhibits significant enhancement of mass activity toward OER in acidic electrolytes compared with that of Sb–SnO2 NP supported IrO2 catalyst and pure IrO2. The improved catalytic performance for OER is further confirmed by proton exchange membrane (PEM) electrolyzer tests at 80 °C. A test of such an electrolyzer cell at 450 mA cm−2 shows good durability within a period of up to 646 h.

File: ann/train/C5TA02942B.conclusion.txt
Conclusions
In summary, we rationally developed a novel catalyst support with functionalities of a nanowire structure and pore structure via a simple and effective electrospinning method from antimony doped tin oxide. Compared with Sb–SnO2 NP the pore volume, BET surface area and electronic conductivity of Sb–SnO2 NW were slightly increased. However, the structural improvement of the Sb–SnO2 NW contributed to more uniform pore size distributions and enhanced charge transport properties. The catalyst activity of the Sb–SnO2 NW supported iridium oxide catalyst toward the OER was investigated and showed about three times higher catalytic activity than that of the pure IrO2 catalyst. The good catalytic activity was further confirmed by an electrolyser test operated at 80 °C, and the terminal voltage was 1.62 V at 2 A cm−2 with an IrO2 loading of 0.75 mg cm−2 and a Pt loading of 0.2 mg cm−2. At 35 °C and 450 mA cm−2 the cell showed good stability with a period of 646 hours.

File: ann/train/C5TA03088A.abstract.txt
Graft octa-sulfonated poly(arylene ether) for high performance proton exchange membrane
A series of octa-sulfonated poly(arylene ether)s (PAEs) was prepared via a low-temperature grafting reaction and subsequent postsulfonation. The rigid backbone with high molecular weight is conducive to higher integrity of the hydrophobic domain. And the grafting ionic clusters are expected to promote the appearance of phase separation. These membranes, with ion exchange capacity (IEC) values ranging from 1.19 to 1.90 meq. g−1, exhibited excellent dimensional stability, mechanical properties and oxidative stability. The membrane with higher IEC (&gt;1.4 meq. g−1) exhibited adequate conductivity (&gt;100 mS cm−1) in water at 80 °C. Furthermore, the membrane with IEC = 1.90 meq. g−1 exhibited comparable conductivity to Nafion 117 under various humidity levels. In addition, SAXS profiles confirmed the well-defined phase-separated morphology of SPAE-x. DMFC single cell performance demonstrates that SPAE-x are good candidates for proton exchange membranes in fuel cell applications.

File: ann/train/C5TA03088A.conclusion.txt
Conclusion
A series of octa-sulfonated poly(arylene ether)s (SPAE-x) was prepared via a low-temperature grafting reaction and subsequent postsulfonation. The polymer backbone was obtained via copolymerization of a difunctional monomer, DHDPS and DFB. The grafting reaction proceeded at a lower temperature (80 °C) by using a highly reactive multi-phenyl monomer. The rigid backbone with high molecular weight is conducive to better integrity of the hydrophobic domain. And the grafting ionic clusters are expected to promote the appearance of phase separation. Compared to our earlier work, these membranes exhibited enhanced dimensional stability and superior proton conductivity. SPAE-18, with IEC = 1.90 meq. g−1, exhibited comparable conductivity (3 mS cm−1) with Nafion 117 (3.6 mS cm−1), even under reduced humidity (33% RH). In addition, SAXS profiles confirmed the well-defined phase-separated morphology of SPAE-x. Additionally, the DMFC single cell performance demonstrated that these octa-sulfonated polymers are promising candidates for PEM in fuel cell applications.

File: ann/train/C5TA03088A.experimental.txt
Experimental
Materials
2,6-Dimethoxynaphthalene (Phentex Corporation, Beijing), 4-fluorobenzoyl chloride (Jiangsu Haixiang Chemical Industry Co, Ltd), hexafluorobenzene (TCI) and 4-triphenylmethylphenol (Alfa aesar) were used without further purification. 4,4′-Dihydroxydiphenylsulfone (DHDPS), 4,4′-difluorobenzophenone (DFB), chlorosulfonic acid, anhydrous ZnCl2 and anhydrous K2CO3 were purchased from Sinopharm Chemical Reagent Co., Ltd. N-Methyl pyrrolidone (NMP), N,N-dimethylacetamide (DMAc) and boron tribromide were purchased from Aladdin Reagent.
1,5-Bis(4-fluorobenzoyl)-2,6-dimethoxynaphthalene (a)
1,5-Bis(4-fluorobenzoyl)-2,6-dimethoxynaphthalene (a) was synthesized according to a previously presented procedure.23 Mp: 260 °C. 1H NMR (300 MHz, CDCl3, δ): 7.91–7.87 (m, 4H), 7.64–7.62 (d, 2H), 7.28–7.26 (d, 2H), 7.13–7.09 (t, 4H), 3.79 (s, 6H). MALDI-TOF: m/z (%) 432 (100).
4-Triphenylmethyl-pentafluorodiphenyl ether (b)
To a three-necked round-bottomed flask equipped with a magnetic stirrer, an argon inlet/outlet, a Dean–Stark trap and a condenser, were added 4-triphenylmethylphenol (3.3643 g, 10 mmol), anhydrous K2CO3 (2.0732 g, 15 mmol), NMP (25 mL) and toluene (10 mL). The solution was refluxed at 150 °C for 3 h to complete the azeotropic dehydration process, and then cooled to room temperature. Afterwards, hexafluorobenzene (11.1636 g, 60 mmol) was added into the solution and the mixture was heated at 80 °C for 12 h. And the argon purge was stopped considering the low boiling point (ca. 80 °C) of hexafluorobenzene. The mixture was poured into deionized water to precipitate the product. The precipitate was collected and washed with deionized water and hot isopropanol several times to obtain b. Mp: 203 °C. 1H NMR (300 MHz, CDCl3, δ): 7.40–7.10 (m, 17H), 6.85–6.80 (d, 2H). 19F NMR (470 MHz, CDCl3, δ): −153.7 (d, 2F1), −159.9 (t, F3), −162.1 (t, 2F2). MALDI-TOF: m/z (%) 501.9 (100).
Synthesis of poly(arylene ether)s containing methoxy groups (MPAE-x)
DHDPS (1.5016 g, 6 mmol), DFB (1.1128 g, 5.1 mmol), a (0.3892 g, 0.9 mmol), anhydrous K2CO3 (0.9122 g, 6.6 mmol), NMP (9 mL) and toluene (3 mL) were added into a three-necked round-bottomed flask equipped with a mechanical stirrer, an argon inlet/outlet, a Dean–Stark trap and a condenser. The mixture was heated to reflux for 3 h to sufficiently dehydrate. Then the temperature was raised to 180 °C and the polymerization reaction proceeded smoothly for 6 h. The viscous mixture was poured into deionized water and the fibrous polymer was obtained. It was washed with deionized water and isopropanol 5 times and dried in vacuo at 100 °C for 12 h, and PAE-15 was obtained (94%).
Synthesis of poly(arylene ether) precursor containing hydroxyl groups (HPAE-x)
MPAE-15 polymer (2 g, 1.3 mmol) was dissolved in methylene chloride (40 mL) and cooled to 0 °C in an ice bath. Then BBr3 (0.6 mL) was mixed with methylene chloride (6 mL) and added dropwise into the polymer solution. The mixture was stirred for 8 h and then poured into deionized water. The resulting polymer was washed with deionized water and isopropanol 5 times, and then dried in vacuo at 60 °C for 24 h.
Grafting reaction of HPAE-x with monomer b
The grafting reaction was conducted as follows: 1 g HPAE-15 (containing 0.66 mmol hydroxyl group), anhydrous K2CO3 (0.1368 g, 0.99 mmol), NMP (10 mL) and cyclohexane (5 mL) were charged into a three-necked round-bottomed flask equipped with a mechanical stirrer, an argon inlet/outlet, a Dean–Stark trap and a condenser. The mixture was dehydrated at 110 °C for 3 h and residual cyclohexane was then removed. Then the mixture was cooled to below 50 °C and monomer b (0.4974 g, 0.99 mmol) was added. The mixture was heated to 80 °C for 12 h. After cooling to room temperature, the mixture was poured into water to give a fibrous polymer. It was washed with deionized water and isopropanol 5 times and dried in vacuo at 100 °C for 12 h, to yield PAE-x polymer.
Sulfonation of PAE-x
A typical sulfonation: PAE-15 polymer (1 g) was dissolved in methylene chloride (30 mL) and the solution was filtered through a 0.45 μm syringe filter. Then the polymer solution was placed in a round-bottomed flask equipped with a magnetic stirrer and a CaCl2 drying tube. After the solution was cooled to 0–5 °C using an ice bath, 10.4 mL of 1 M chlorosulfonic acid solution in methylene chloride was added dropwise with vigorous stirring. The reaction mixture was stirred for 1 h and the product completely precipitated out of the solution. Then the supernatant was decanted and the precipitate was washed with hexane and then deionized water. The sulfonated polymer was dried in vacuo at 120 °C for 12 h to obtain SPAE-15.
Membrane preparation
Sulfonated polymer SPAE-x was dissolved in DMAc to form a clear polymer solution (8 wt%). Then, the solution was filtered through a 0.45 μm syringe filter and poured onto a clean glass plate, then carefully dried at 60 °C for 12 h and in vacuo at 100 °C for 24 h. The membranes were obtained after evaporation of the solvent. The acidification of the membranes was carried out by immersion in 1 M H2SO4 solution at 80 °C for 4 h and then washed with boiling water 5 times to remove residual acid. The membranes in their acid form were stored in deionized water for further investigation.
Instruments
The structures of the monomer and polymers were characterized by 1H NMR (Varian mercury 300 MHz) and 19F NMR (Bruker Avance III 470 MHz). Fourier transform infrared (FTIR) spectra were measured on a Bruker Vector 22 FT-IR spectrometer. The reduced viscosities of polymers were determined using an Ubbelohde viscometer with a 0.5 g dL−1 NMP solution at 25 °C.
Thermal analysis
Thermogravimetric analysis (TGA) of the polymers was carried out on a Perkin Elmer Pyris 1 thermal analyzer system with a heating rate of 10 °C min−1 from 100 °C to 800 °C under N2 and air.
Ion exchange capacity
The ion exchange capacity (IEC) values of the membranes were evaluated by titration. The membranes were dried under vacuum and the weights were recorded. Then the membranes were immersed in 2 M NaCl solution for 72 h. The obtained solutions were titrated against a 0.05 M NaOH solution, with phenolphthalein as the indicator. The IEC (meq. g−1) values were calculated from the titration results.
The volumetric IEC (IECv) values were defined as moles of –SO3H versus dry/wet membrane volume:where WU (%) was the water uptake of the membranes, and ρp (g cm−3) and ρw (g cm−3) are the density of polymers and water, respectively.
Water uptake and swelling ratio
The membrane samples were dried under vacuum at 120 °C overnight prior to the measurement. After measuring the lengths and weights of the dry membranes, the samples were immersed in deionized water to reach equilibrium at the desired temperature. Then the lengths and weights of wet membranes were also measured. The water uptake (WU) was calculated aswhere Wdry (g) and Wwet (g) are the weights of dry and corresponding water-swollen films, respectively. The percentage of length gain to original length was taken as the swelling ratio.
Proton conductivity
Impedance of hydrated membranes was performed on a frequency response analyzer/potentiostat (Princeton Applied Research PARSTAT 2273, EG&amp;GPARC, Princeton, NJ) from 0.1 Hz to 100 kHz with 10 mV AC perturbation and 0.0 V DC rest voltage. The measurements were carried out with the cells immersed in constant-temperature water or under constant-humidity conditions, and the proton conductivity was determined by:where σ (S cm−1) is the proton conductivity, L (cm) is the distance between the electrodes used to measure the potential, R (Ω) is the membrane resistance, and A (cm2) is the effective area.
Methanol permeability
The methanol permeability test of the membranes was conducted as described in an earlier report.8,22 The methanol concentration was measured by gas chromatography equipped with a thermal conductivity detector (Shimadzu, GC-2010A, Tokyo, Japan). The methanol permeability was calculated by the following equation:where VB (in mL) is the volume of the receptor reservoirs, and A (in cm2) and L (in cm) are the effective area and the thickness of the membrane, respectively. cA and cB (in mol L−1) are the methanol concentration in the feed and in the receptor, respectively. DK (in cm2 s−1) represents the methanol permeability.
Membrane electrode assembly (MEA) and single cell test
Pt/Ru black and 50% Pt/C were used for the anode and cathode, respectively. The catalyst loading was 4 mg cm−2 for both the anode and the cathode and the effective electrode area of the single cell was 9 cm2. The polarization curves of the passive DMFCs were obtained on an Arbin FCTS system (Arbin Instrument Inc. USA). 2 M methanol aqueous solution was fed to the anode at a flow rate of 5 mL min−1 and oxygen was supplied to the cathode at 0.5 L min−1.
Small angle X-ray scattering
Prior to the test, a certain size of membrane sample was immersed in a 1 wt% lead acetate solution for 48 h to obtain the strained membrane. Small-angle X-ray scattering (SAXS) experiments of the hydrated membrane samples were performed on a SAXSess mc2 system (Anton Paar, Austria) equipped with a Mythen 1K CCD detector (Dectris, Switzerland). CuKα radiation with a wavelength of λ = 1.524 Å was provided by a General Electric ID 3003 X-ray generator operating at 40 kV and 50 mA. The wave vector (q) was calculated according to:where θ is the scattering angle. The characteristic separation length (d), i.e. the Bragg spacing, was calculated as:
Oxidative stability
Typically, the accelerated oxidative stability test for sulfonated polymers is carried out by using Fenton's reagent (3% H2O2 containing 2 ppm Fe2+). The membrane samples of SPAE-x were soaked in Fenton's reagent at 80 °C for 1 h, and the residual weight was recorded.
Mechanical properties
The mechanical properties of the dry membranes were measured on a AG-I 20 kN Universal Tester (SHIMADZU, Japan) at room temperature and 30% RH. The tensile test was performed at a strain rate of 2 mm min−1. The membranes were cut into a dumbbell shape and reached equilibrium prior to the measurement.

File: ann/train/C5TA03276H.abstract.txt
Fabrication of hybrid membranes by incorporating acid–base pair functionalized hollow mesoporous silica for enhanced proton conductivityElectronic supplementary information (ESI) available. See DOI: 10.1039/c5ta03276h
Hollow mesoporous silica microspheres with a uniform pore size and a large surface area are synthesized and functionalized by three kinds of amino acids with different acid–base pairs, including sulfonic acid–amino groups (HMS-Cys), phosphoric acid–amino groups (HMS-Phos) and carboxylic acid–amino groups (HMS-Asp). The incorporation of these microspheres into a Nafion matrix enhances the water uptake and adjusts the organic–inorganic interface and hydrophilic ionic domains inside the membranes. Microspheres with a hollow mesoporous structure endow the membranes with strong water retention ability. The proton conductivities of hybrid membranes are more than 8 times higher than that of recast Nafion at 40 °C and 20% RH after 90 min of testing. The acid–base pairs within the membranes work as proton donors and acceptors, and the retained water molecules are used as hydrogen-bonded bridges, which reduce the energy barrier for proton conduction. At the filler content of 4 wt%, the HMS-Cys embedded membrane shows the highest proton conductivity of 1.19 × 10−1 S cm−1 (30 °C, 100% RH). In addition, hybrid membranes incorporated with amino acid functionalized HMS show small reliance on humidity. The proton conductivities of all the hybrid membranes are ∼5.29–11.1 times higher than that of the recast Nafion under 26.1% RH and 80 °C.

File: ann/train/C5TA03276H.conclusion.txt
4.Conclusion
In this study, HMS microspheres are synthesized and functionalized by three kinds of amino acids, including sulfonic acid–amino groups, phosphoric acid–amino groups and carboxylic acid–amino groups. The as-prepared microspheres are incorporated into a Nafion matrix to fabricate novel hybrid membranes with different acid–base pairs. The amino acid functionalized HMS with a large lumen and surface area confers to the membrane strong water retention ability, and the proton conductivity value of the hybrid membranes is more than 8 times higher than that of recast Nafion at 40 °C and 20% RH after 90 min of testing. The presence of HMS microspheres decreases the distance between hydrophilic ionic domains inside the membranes, which contribute to facilitated proton transfer. All the hybrid membranes with amino acid functionalized HMS display high proton conductivity, especially under low RH. The Nafion/HMS-Cys-4% membrane shows the highest proton conductivity of 1.19 × 10−1 S cm−1 under 100% RH and 30 °C. Moreover, the proton conductivity values of Nafion/HMS-Cys-4%, Nafion/HMS-Phos-4%, and Nafion/HMS-Asp-4% at 80 °C and 26.1% RH are 11.1, 5.29 and 8.64 times higher than that of the recast Nafion, respectively. The enhancement is attributed to the continuous proton transfer pathways within the membrane, which are constructed by the amino acids as proton donor–acceptors and retained water as transfer bridges. It is reasonable to conclude that the performance of PEMs could be enhanced by introducing amino acid functionalized fillers with a hollow mesoporous structure to build lower-energy-barrier proton channels.

File: ann/train/C5TA03456F.abstract.txt
Effects of organic inorganic hybrid perovskite materials on the electronic properties and morphology of poly(3,4-ethylenedioxythiophene):poly(styrenesulfonate) and the photovoltaic performance of planar perovskite solar cells
Perovskite solar cells (PSCs) have attracted considerable attention because of their low fabrication cost and impressive energy conversion efficiency. The perovskite layer of planar PSCs is usually prepared by coating a solution of perovskite precursors, that is, PbI2, PbCl2 and methylammonium iodide (MAI), on poly(3,4-ethylenedioxythiophene):poly(styrenesulfonate) (PEDOT:PSS, Clevios P VP Al 4083). Here, the deposition of the perovskite layer from its precursor solution saliently affects the electronic structure and properties of PEDOT:PSS films and thus the photovoltaic performance of planar PSCs. The conductivity of PEDOT:PSS is significantly enhanced from 10−3 to 101 S cm−1. The conductivity enhancement is not due to the solvent but mainly MAI. Even more significant conductivity enhancement occurs for PEDOT:PSS films after being coated with a dimethylformamide (DMF) solution of MAI, while pure DMF only slightly increases the conductivity of PEDOT:PSS by a factor of 2–3. PEDOT:PSS films become rougher after the deposition of a perovskite or MAI layer. The conductivity enhancements are attributed to the phase segregation of PSSH chains from PEDOT:PSS and the conformational change of PEDOT chains. The treatment of PEDOT:PSS with the organic solutions of MAI and solvents of perovskite precursor solutions also affects the photovoltaic performance of the planar PSCs.

File: ann/train/C5TA03456F.conclusion.txt
4.Conclusions
The perovskite layer of planar PSCs is usually deposited by coating an organic solution of perovskite precursors on PEDOT:PSS that is a buffer layer on ITO or FTO. The solution deposition of perovskite materials can significantly enhance the conductivity of PEDOT:PSS from 10−3 to 101 S cm−1. The solvents of perovskite precursor solutions and organic solutions of individual precursor were investigated to understand the main factor for the conductivity enhancement. MAI is identified as the main factor for the conductivity enhancement of PEDOT:PSS. As revealed by UV absorption spectroscopy, XPS spectroscopy and AFM, the conductivity enhancement is attributed to the MAI-induced phase segregation of PSSH chains from PEDOT:PSS and the conformational change of the conductive PEDOT chains. The treatment of the PEDOT:PSS buffer layer also has impact on the photovoltaic performance of planar PSCs. It increases Jsc while lowers FF of PSCs.

File: ann/train/C5TA03456F.experimental.txt
2.Experimental
2.1.Materials and treatment of PEDOT:PSS films
PEDOT:PSS aqueous solution (Clevios P VP Al 4083) was purchased from Heraeus. The concentration of PEDOT:PSS was 1.3–1.7% by weight, and the weight ratio of PSS to PEDOT was 6. MAI was obtained from Dysol. Other chemicals, including PbI2, PbCl2, DMSO, DMF and GBL, were supplied by Sigma-Aldrich. All materials were used as received.
PEDOT:PSS films were prepared by spin coating their aqueous solution on pre-cleaned glass substrates of 1.3 × 1.3 cm2. They were subsequently dried at 120 °C on a hot plate for 20 min. The treatment was performed by adding dropwise 100 μl of a solvent or solution onto each PEDOT:PSS film at 120 °C. After the PEDOT:PSS films were dried, they were then rinsed with deionized (DI) water and dried again at 120 °C. The PbI2-treated films were rinsed with DMF.
2.2.Characterization of materials
The conductivities of the PEDOT:PSS films were measured by the four-probe technique with a Keithley 2400 source/meter. The electrical contacts were made by pressing indium on the four corners of each PEDOT:PSS film on the glass substrate. UV absorption spectra were obtained with a Varian Cary 5000 UV-vis-NIR spectrometer. X-ray photoelectron spectra (XPS) and ultraviolet photoelectron spectra (UPS) were collected with an Axis Ultra DLD X-ray photoelectron spectrometer equipped with an Al Kα X-ray source (1486.6 eV). He I (21.2 eV) was used as the light source for UPS. The atomic force microscopic (AFM) images were acquired with a Veeco NanoScope IV Multi-Mode AFM in tapping mode. The thicknesses of the PEDOT:PSS films were measured using an Alpha-Step IQ surface profiler.
2.3.Fabrication and characterization of PSCs
ITO glass substrates were cleaned sequentially in detergent, deionized (DI) water, acetone, and isopropanol by sonication for 20 min. After drying under N2 stream, the substrates were further treated with UV-ozone for 15 min. A PEDOT:PSS layer with a thickness of ∼40 nm was prepared by spin coating Clevios P VP Al 4083 on ITO substrates at 2000 rpm for 1 min and subsequently annealed at 120 °C for 15 min in air. The substrates coated with PEDOT:PSS were then transferred into a glovebox filled with highly pure N2. The moisture and oxygen levels in the glovebox were less than 1 ppm. The perovskite layer was deposited by spin coating a solution consisting of 1.246 M PbI2, 0.154 M PbCl2 and 1.3 M MAI in cosolvents of DMSO : GBL (volume ratio = 3 : 7) at 1000 rpm for 20 s, and then at 3500 rpm for 60 s. After 50 s from the start of the spin coating, 1000 μl anhydrous toluene was added dropwise onto each spinning film. Then, the as-cast films were annealed at 100 °C for 20 min. The thickness of the perovskite thin films was around 300 nm. The phenyl-C61-butyric acid methyl ester (PCBM) layer with a thickness of about 55 nm was deposited by spin coating a chlorobenzene solution of 20 mg ml−1 PCBM at 2000 rpm for 40 s. A sub-nanometer thick rhodamine 101 layer was subsequently spin coated from its 0.05 wt% isopropanol solution. The devices were completed by thermally depositing 30 nm-thick C60, 0.5 nm-thick rhodamine 101, 0.5 nm-thick LiF and finally 100 nm-thick Ag in a vacuum of &lt;1 × 10−6 mbar. Each device had an area of 0.11 cm2. The PSCs were encapsulated with UV-curable epoxy and cover glass slides in the glovebox. The photovoltaic performance of the PSCs was tested in air with a computer-programmed Keithley 2400 source/meter and a Newport's Oriel class A solar simulator, which simulated the AM1.5 sunlight with an energy density of 100 mW cm−2 and was certified to the JIS C 8912 standard.

File: ann/train/C5TA04257G.abstract.txt
Enhancement of hydroxide conductivity by grafting flexible pendant imidazolium groups into poly(arylene ether sulfone) as anion exchange membranesElectronic supplementary information (ESI) available: 1H NMR spectra and the digital photo of 6BrIm; 1H NMR spectra of MPES-0.7, HPES-0.7 and ImPES-0.7; 1H NMR spectra of MPES-1.0, HPES-1.0 and ImPES-1.0; digital photo and SEM image of the ImPES-0.85 membrane. See DOI: 10.1039/c5ta04257g
Anion exchange membranes (AEMs) have been recognized as one of the most prospective polyelectrolytes for fuel cells due to their faster electrode reaction kinetics and the potential of adopting cheaper metal catalysts against proton exchange membranes (PEMs). Herein, a series of poly(arylene ether sulfone)s containing a flexible pendant imidazolium cation were synthesized by grafting bromine-bearing imidazolium-based ionic liquids into a hydroxyl-bearing poly(ether sulfone) matrix. 1H NMR spectroscopy was used to confirm the as-synthesized copolymers. Atomic force microscopy (AFM) and small angle X-ray scattering (SAXS) were used to characterize the morphology of the membranes. The incorporation of the flexible side-chain imidazolium groups is beneficial to the aggregation of the ionic clusters leading to the formation of hydrophilic/hydrophobic phase-separated morphology and nano-channels. As a result, an enhancement in the ionic conductivity can be achieved. Therefore, the as-prepared AEMs possess higher ionic conductivity than traditional benzyl-type AEMs. The weight-based ion exchange capacity (IECw) of the membranes was in the range of 1.01–1.90 meq. g−1. Correspondingly, their ionic conductivity was in the range of 22.13–59.19 and 51.66–108.53 mS cm−1 at 30 and 80 °C, respectively. Moreover, the membranes also exhibit good alkaline stability and interesting single cell performance. This work presents a facile and universal route for the synthesis of AEMs with superior performance.

File: ann/train/C5TA04257G.conclusion.txt
Conclusions
In summary, a flexible pendant imidazolium cation is successfully tethered to poly(arylene ether sulfone)s via the Williamson reaction under mild conditions. A comparison with traditional benzyl-type AEMs shows that the AEMs containing flexible side chain pendants with imidazolium cations exhibit higher ionic conductivity. This is probably due to the formation of inter-connected nano-channels resulting from the well-defined hydrophobic/hydrophilic phase-separated structure. In addition, the structure is also favorable to the alkaline stability of the as-prepared AEMs. The water uptake of the ImPES-x membranes varied in the range of 5.73–83.95% at 30 °C and 9.25–90.12% at 60 °C. Meanwhile, the swelling ratio is in the range of 3.63–21.75% at 30 °C and 4.66–39.55% at 60 °C. Furthermore, the membranes also show good thermal stability and mechanical properties. The facile route described in this paper for synthesizing polymers containing flexible pendant imidazolium groups as AEMs may be suitable for other polymer matrices.

File: ann/train/C5TA04257G.experimental.txt
Experimental
Materials
1,6-Dibromohexane (98%, Aladdin, China), 1-methylimidazole (99%, Aladdin, China), methoxyhydroquinone (MHQ) (98%, J&amp;K, China), 4,4′-(hexafluoroisopropylidene)diphenol (BPHF) (99%, Matrix, USA), bis(4-fluorophenyl) sulfone (FPS) (99.0%, TCI, Japan), boron tribromide (BBr3) (99.9%, Aladdin, China), and potassium iodide (99.5%, Aladdin, China) were used as received. Toluene (98.0%, Sinopharm, China) was stirred over CaH2 for 24 h, then distilled under reduced pressure and stored over 4 Å molecular sieves. Acetone, chloroform (CHCl3), dimethylsulfoxide (DMSO) and all other chemicals were supplied by Shanghai Sinopharm Chemical Reagent Co., Ltd (China) and used without further purification.
Preparation of AEMs
Scheme 1 shows the synthesis of 1-(6-bromohexyl)-3-methylimidazolium bromide (6BrIm), a kind of imidazolium-based ionic liquid (IL). An excess of 1,6-dibromohexane was fed to reduce the yield of the bis-substituted by-product. The procedure for the preparation of the AEMs is shown in Scheme 2. The precursor poly(ether sulfone)s containing methoxy groups (MPES-x) were synthesized via nucleophilic substitution polycondensation, followed by demethylation to yield hydroxyl-bearing poly(ether sulfone)s (HPES-x). The bromine-bearing ILs can react with HPES-x in the presence of potassium carbonate to generate imidazolium poly(ether sulfone)s (ImPES-x).
Synthesis of 1-(6-bromohexyl)-3-methylimidazolium bromide (6BrIm).
Synthesis of methoxy-bearing poly(ether sulfone)s (MPES-x), hydroxyl-bearing poly(ether sulfone)s (HPES-x) and imidazolium poly(ether sulfone)s (ImPES-x).
Synthesis of 6BrIm
6BrIm was synthesized according to a reported procedure with some modifications.29 A mixture of 1-methylimidazole (4 mL, 4.12 g, 50 mmol) and acetone (50 mL) was placed into a 250 mL three-necked flask equipped with a magnetic stirrer, a condenser, a nitrogen inlet and outlet, and then 1,6-dibromohexane (30 mL, 48 g, 194 mmol) was added into the flask at room temperature (RT). The mixture was stirred at 40 °C for 15 h to give a white suspension, followed by filtration to remove the white solid bis-substituted by-product. The by-product was further drained with acetone for the recovery of 6BrIm to achieve a maximum yield. The filtrate was rotor-evaporated to obtain a viscous pale yellow oil product by removing the acetone. The resulting product was extracted with ethyl acetate and diethyl ether several times, and dried at 50 °C under vacuum for 24 h (yield: 75%).
Synthesis of MPES-x
Scheme 1 shows the synthesis of the precursor MPES-x (where x is the molar ratio of MHQ to FPS) by the nucleophilic substitution polycondensation of the as-synthesized copolymers. A typical procedure for the synthesis of MPES-0.7 is detailed as follows: FPS (10 mmol, 2.5425 g), BPAF (3 mmol, 1.0087 g), MHQ (7 mmol, 0.9810 g), K2CO3 (20 mmol, 2.76 g), DMAc (30 mL), and toluene (15 mL) were placed into a 100 mL three-necked flask equipped with a magnetic stirrer, a Dean–Stark trap, and a gas inlet and outlet. The reaction mixture was heated to 140 °C to remove the azeotrope of water/toluene out of the reaction system. After 4 h, the mixture was slowly heated to 155 °C and then stirred for 15 h. Before the end of the reaction, MHQ (0.5 mmol, 0.0710 g) was added to the reaction mixture and then the reaction was continued for another 1 h. After the reaction, the mixture was cooled to RT and poured into 400 mL of an aqueous methanol solution under vigorous stirring (methanol/deionized (DI) water = 1/1, v/v) to yield a white solid precipitate. The product was washed with water and methanol several times and dried at 80 °C under vacuum for 24 h.
Synthesis of HPES-x
A typical procedure is given as follows: 2.7 g of MPES-0.7 was dissolved into 30 mL of CHCl3 to make a solution in a 100 mL three-necked flask equipped with a nitrogen inlet and a mechanical stirrer. BBr3 (3 mL) was mixed with CHCl3 (10 mL), and then added dropwise to the MPES-0.7 solution at 0 °C to initiate the reaction. After 6 h, the resulting powder (HPES-0.7) was filtered, washed with CHCl3 and water several times and dried at 60 °C for 24 h.
Synthesis of ImPES-x
HPES-0.7 (2.0 g), K2CO3 (1.38 g, 10 mmol), KI (0.083 g, 0.5 mmol), and DMSO (30 mL) were mixed in a 100 mL three-necked flask equipped with a magnetic stirrer, and a nitrogen inlet and outlet. The mixture was then heated to 100 °C to dissolve HPES-0.7 completely. 6BrIm (2.6320 g, 8 mmol) was added to the mixture and stirred at 100 °C for 12 h. After the reaction, the mixture was cooled to RT and poured into 200 mL of acetone to form a taupe solid precipitate (ImPES-0.7), then washed with acetone and DI water several times.
Membrane fabrication and alkalization
ImPES-x was dissolved in DMSO (3% w/v), followed by filtration through a 0.45 μm PTFE syringe filter to obtain a transparent yellowish-brown solution. The resulting solution was cast onto a clean glass plate, followed by drying at 60 °C under vacuum for 24 h to form a film. The obtained film was peeled off and then soaked in a 1.0 M aqueous potassium hydroxide solution at RT for 48 h, followed by washing with DI water several times and immersing in DI water at least for 48 h before evaluation.
Structure characterization
1H NMR spectra were recorded on an Avance II 500 MHz (Bruker, Switzerland) using dimethyl sulfoxide-d6 (DMSO-d6) as the solvent and tetramethylsilane (TMS) as the standard. The mechanical properties of the membranes (OH− type) were measured using a universal tester (WDW-1E Testing System) with a crosshead speed of 5 mm min−1 at RT. The thermal stability was evaluated on a thermogravimetric analyzer (SDT-Q600, TA, USA) from RT to 800 °C at a heating rate of 10 °C min−1 under a nitrogen atmosphere. A field emission scanning electron microscope (SEM, Zeiss Sigma, Germany) was used to characterize the morphology of the membranes. The surface micrograph of the AEMs was observed via an atomic force microscope (5500, Agilent Technologies). Tapping mode was used in the observation under ambient conditions (25 °C, 60% relative humidity (RH)). Small angle X-ray scattering (SAXS) profiles of the AEMs were recorded using a SAXSess-MC2 X-ray scattering spectrometer (Anton Paar, Austria) at RT.
Characterization of AEMs
Ionic conductivity
The resistance (R) of the membrane samples (OH− type) was measured over the frequency range from 100 mHz to 100 kHz by the two-electrode AC impedance spectroscopy method using a Parstat 263 electrochemical workstation (Princeton Advanced Technology, USA). All of the samples were tested in a N2-protected chamber with DI water. The ionic conductivity, σ (S cm−1), is calculated as follows:1where l (cm) is the distance between the two copper electrodes, and A (cm2) is the cross-sectional area of the tested membrane.
Water uptake (WU)
The WU was examined using a quartz spring balance as previously reported.30 The WU of the membrane (OH− type) can be calculated by Hooke's law:2where k is the elasticity coefficient of the quartz spring, and L1, L2 and L3 are the lengths of the quartz spring without loading, and when loaded with the dry and the wet membranes, respectively.
Swelling ratio (SR)
The change in the length of the membrane (OH− type) before and after being immersed in water at a given temperature for 24 h can be used to estimate the SR of the membrane:3where Ld and Wd are the length and the width of the dry membrane, respectively, and Lw and Ww are the length and the width of the wet membrane, respectively.
Ion exchange capacity (IEC)
The weight-based IEC (IECw, meq. g−1) is calculated by4where x is the molar ratio of MHQ to FPS, and Wx (525.64 g mol−1) and W1−x (550.47 g mol−1) are the molecular weights of the ionized repeating unit (OH− type) and the unionized repeating unit, respectively.
IECw is measured by 1H NMR spectroscopy and the standard back-titration method as reported previously.31
The volume-based IEC value (IECv, meq. cm−3) can be calculated by5where ρ (g cm−3) is the density of the membrane, and IECv,dry and IECv,wet are the IECv of the dry and the wet membranes, respectively.
Alkaline stability
The alkaline stability of the AEMs was evaluated by monitoring the variation of IEC and conductivity after the membrane was immersed in a 2 M KOH solution at 60 and 80 °C for different times from 24 to 504 h.
Membrane electrode assembly (MEA) and single cell performance
The carbon paper loaded with 1 mg cm−2 Pt (Johnson Matthey) was used for the anode and cathode electrodes. The electrodes were painted with an ImPES-0.85 solution (5% w/v, DMSO), and the ImPES-0.85 membrane was then sandwiched between the two electrodes with the catalyst layer facing the membrane, followed by hot-pressing at 70 °C for 2 min. The feed of H2 on the anode and O2 on the cathode was at the rate of 50 and 100 mL·min−1, respectively. Single cell performance was evaluated at 60 °C with a RH of 100% using an electronic load (ZY8714, ZHONGYING Electronic Co., Ltd).
