Repository: BananaTonic/Material_Synthesis_Corpus

# Annotated IOB-corpus for NER
This code and data is a companion to the paper, "Analyzing Research Trends in Inorganic Materials Literature Using NLP".

`corpus/*.tsv` contains tokenized and labelled information for 301 synthesis process. Each annotated process are splited as "train.tsv", "devel.tsv", or "test.tsv". This annotated documents contains equal-length arrays of tokens and their respective labels.
`ann` contains raw annotation files in the BRAT annotation format. You can load these into your own instance of BRAT and modify the annotations however you like.

File: ann/train/C5TA04655F.abstract.txt
Highly conducting reduced graphene synthesis via low temperature chemically assisted exfoliation and energy storage applicationElectronic supplementary information (ESI) available: Additional experimental details, electrochemical data, TGA results, Raman spectra, EDS, PXRD and elemental analysis. See DOI: 10.1039/c5ta04655f
We report a facile approach towards mass production of few layered reduced graphene by low-temperature (160 °C) exfoliation of graphite oxide under ambient atmospheric conditions with the aid of formic acid in a short duration (∼14 min). The obtained reduced graphene showed very high bulk electrical conductivity (1.6 × 103 S cm−1) at room temperature due to restoration of extended conjugation of the sp2 network during rapid exfoliation. Protonation followed by the hydride transfer mechanism has been proposed for the restoration of extended conjugation and high electrical conductivity. BET surface areas of 789 and 1130 m2 g−1 with narrow mesopore distribution (1.9–2.5 nm) were obtained for two different samples prepared by modification in the synthetic methodology. The reduced graphenes were tested as supercapacitors and specific capacitances of 152 and 157 F g−1 with excellent cyclic stability were observed for two samples in aqueous electrolytes.

File: ann/train/C5TA04655F.conclusion.txt
Conclusions
In conclusion, we have successfully demonstrated an easily operative cost effective synthetic method for bulk production of RGs at low temperature (160 °C) in a time span of only 14 min with the aid of formic acid having excellent physical properties. Less energy consuming and large scale production of mesoporous RGs with high surface area and excellent electrical conductivity enables this study for commercial viability of RGs, having applications in the fields of batteries, catalysis, sensors, and supercapacitors. It is important to mention that in this work, we synthesized two different reduced graphene samples where GOs were synthesized with and without addition of NaNO3. The results presented here show that reduced graphene prepared from GO without the addition of NaNO3 had better properties such as higher conductivity and higher specific capacitance due to the presence of lesser functional groups. Finally, it is worth mentioning that well known fundamental organic chemistry reactions between oxygen functional groups of GO and formic acid were the key behind the success of this work.

File: ann/train/C5TA04913J.abstract.txt
Facile ion-exchange synthesis of silver films as flexible current collectors for micro-supercapacitorsElectronic supplementary information (ESI) available. See DOI: 10.1039/c5ta04913j
A universal and facile methodology for highly flexible supercapacitors with silver current collectors fabricated by ion-exchange surface metallization has been developed. The supercapacitors show a high conductivity of 1.68 × 105 S cm−1 and high mechanical strength with more than 16 000 bending cycles. With multiple-walled carbon nanotubes as the electrode material, micro-supercapacitors (MSCs) with symmetric interdigitated electrodes were fabricated at room temperature. MSCs allow operations at high rates of more than 200 V s−1, which is two orders of magnitude higher than that of conventional supercapacitors. With robust Ag current collectors, high cycling properties had been obtained, which have been verified by CV testing. MSCs can bear more than 15 000 cycling tests and can retain more than 97% of the original capacitance. The developed polymer metallization technique has a potential application to construct a whole electronic system on one chip.

File: ann/train/C5TA04913J.conclusion.txt
Conclusions
In summary, we fabricated flexible MSCs with the SMIE technique. The whole fabrication process was completed in the open air and did not involve any complicated clean-room processes such as RF-sputtering and lithography. The MSCs from this study offer high power density, high flexibility and long endurance, especially ultrahigh mechanical strength. This study provides a facile, scalable, and low-cost approach to fabricate MSCs with promising application as integrated on-chip energy storage units for flexible devices.

File: ann/train/C5TA04933D.abstract.txt
A novel solid-state electrolyte based on a crown ether lithium salt complexElectronic supplementary information (ESI) available. See DOI: 10.1039/c5ta04933d
A novel crown ether lithium salt complex [Li∈12-C-4][I] has been designed, synthesized and characterized. The thermal properties of the [Li∈12-C-4][I] based solid-state electrolytes were also investigated in detail. The particular trapping ability of 12-crown-4 to Li+ can obviously reduce the cation–anion (Li+–I−) interaction and hence facilitate favorable electrical properties of the solid-state electrolytes. Therefore, [Li∈12-C-4][I] represents ionic conductivity of 3.93 × 10−5 and 1.53 × 10−4 S cm−1 at 25 and 80 °C, respectively. Further addition of the ionic liquid 1-propyl-3-methylimidazolium iodine as a crystal growth inhibitor can effectively suppress the crystallization of the complex for more amorphous and smoother regions, which are much more conducive towards higher ion conductivity by the segmental motion of molecule chains. For application, the resulting device showed a power conversion efficiency of 5% and displayed excellent long-term stability. These results offer us more opportunities to explore simple and novel solid-state electrolytes for energy storage and conversion.

File: ann/train/C5TA04933D.conclusion.txt
4.Conclusions
In summary, a simple and novel crown ether lithium salt complex [Li∈12-C-4][I] has been designed, synthesized and characterized with high purity and yield. The thermal behavior of the [Li∈12-C-4][I] based solid-state electrolytes was also investigated in detail. It revealed that the molecular interaction between the crown ether and lithium iodide can effectively transform the liquid state 12-crown-4 into a solid-state complex [Li∈12-C-4][I] with a melting point of 64 °C, which is in the range of interest for solid-state electrolytes. Particularly, the trapping ability of 12-crown-4 to Li+ can obviously reduce the cation–anion (Li+–I−) interaction and hence facilitate favorable electrical properties of the solid-state electrolytes. Therefore, [Li∈12-C-4][I] exhibits an ionic conductivity of 3.93 × 10−5 and 1.53 × 10−4 S cm−1 at 25 and 80 °C, respectively. Further addition of PMII could effectively suppress the crystallization of the complex for more amorphous and smoother regions, which are much more conducive towards higher ion conductivity by the segmental motion of the molecule chains. Therefore, the resulting device showed a PCE of ∼5% and displayed excellent long-term stability. These results offer us more opportunities to explore simple and novel solid-state electrolytes for electrochemical devices.

File: ann/train/C5TA04933D.experimental.txt
2.Experimental
Materials
12-Crown-4, lithium iodide (LiI) and iodine (I2) were purchased from Alfa Aesar and were used as received. PMII was purchased from Merck. H2PtCl6 and the organic dye Z-907 were purchased from Aldrich. All the chemical reagents were used without further treatment. Fluorine-doped tin oxide (FTO) glass electrodes (8 Ω sq−1), and slurries containing 20 nm-sized mesopores and 200 nm-diameter light-scattering TiO2 colloids were purchased from Dalian Hepat Chroma Solar Tech. Co., Ltd (China).
Synthesis of [Li∈12-C-4][I]
[Li∈12-C-4][I] was synthesized as follows: briefly, a mixture of 12-crown-4 (31 mmol, 5.46 g) and LiI (30 mmol, 4.02 g) in 20 mL of ethanol was stirred at 50 °C for 12 h under a nitrogen atmosphere. After the evaporation of the solvent, the excess 12-crown-4 was further removed by vacuum distillation at 80 °C. The product was dried under vacuum at 80 °C for 24 h to produce [Li∈12-C-4][I] with a yield of 98%.
Preparation of [Li∈12-C-4][I] based solid-state electrolytes
The components of the solid-state electrolytes employed in this work are listed in Table 1. All the electrolytes were dried under vacuum at room temperature for 48 h before the characterization and fabrication of the DSSCs. The thermal stability of sample A (12-crown-4) and electrolyte B ([Li∈12-C-4][I]) was tested by TGA. For DSC analysis, sample A and the electrolytes B–G containing different contents of PMII were measured. Since I2 is needed to form the I3− ions for the electron relay at the counter electrode, the addition of 20 wt% I2 to electrolyte B will give electrolyte I for the fabrication of DSSCs. Moreover, by combining electrolyte I and 200 wt% PMII, electrolyte J was also prepared. For comparison, a typical organic liquid electrolyte as a reference device contains 0.6 M DMPII, 0.1 M LiI, 0.5 M TBP and 0.1 M I2 in MPN.33,34
The components, properties and conductivity of [Li∈12-C-4][I] based solid-state electrolytes
Sample/electrolyte12-Crown-4LiIPMII (wt%)I2 (wt%)StateMp (°C)Conductivity (10−5 S cm−1)[—] No addition or no measurement.The state of the electrolytes at 25 °C.Melting point tested by DSC.Tested by EIS at 25 °C.A✓———Liquid19.8—B✓✓——Solid643.93C✓✓20—Solid644.76D✓✓30—Solid645.89E✓✓40—Solid646.93F✓✓100—Solid6411.24G✓✓200—Solid6415.77I✓✓—20Solid6412.53J✓✓20020Solid6439.64Device fabrication
The fabrication of the DSSCs was carried out as documented in the previous literature.21 The cleaned FTO glass was covered at two parallel edges with adhesive tape to control the thickness of the mesoporous TiO2 film. Two layers of TiO2 particles were deposited onto the cleaned FTO glass and were used as photoelectrodes. A 10 μm thick film of 20 nm sized TiO2 particles was deposited onto the FTO glass electrode by the doctor-blade technique. The film was dried at 125 °C for 5 min. Then, a second 5 μm thick layer of 200 nm light-scattering anatase particles was coated on the top of the first TiO2 layer. The resulting TiO2 films were annealed at 500 °C for 15 min. After cooling to 80 °C, the obtained TiO2 electrode was immersed in a 0.3 mM solution of MK-2 in anhydrous toluene at room temperature for 12 h. The dyed TiO2 electrode was washed with anhydrous ethanol and dried with a nitrogen stream. To prepare the Pt counter electrode, two drops of 5 mM H2PtCl6 in ethanol were placed onto a cleaned FTO glass substrate, followed by drying and annealing at 400 °C for 15 min.
The DSSCs were fabricated by sandwiching the methanol solution of an electrolyte between the dye-sensitized TiO2 electrode and a pre-drilled Pt counter electrode by a 40 μm hot melt ring (Surlyn, DuPont). The resulting cells were placed under vacuum at 50 °C overnight to remove the air to guarantee the optimum filling and fine electrical contact. The produced devices were sealed with a Surlyn sheet and a thin glass cover by heating.
Characterization and measurements
1H NMR spectra were recorded on a Varian 400 MHz spectrometer. The Fourier transform infrared (FTIR) spectra of the synthesized compounds were recorded on a Varian CP-3800 spectrometer in the range of 4000–400 cm−1. Thermal analysis was carried out on a Universal Analysis 2000 thermogravimetric analyzer (TGA). The samples were heated from 50 to 500 °C at a heating rate of 10 °C min−1 under a nitrogen flow. The differential scanning calorimetry (DSC) measurements were performed under a nitrogen atmosphere with a heating rate of 10 °C min−1 in a temperature range of −50 to 200 °C on a DSC-Q200 device.
The XRD patterns of the films were obtained using a Rigaku D/MAX-2000 PC diffraction system to evaluate the crystal structure and lattice constants, with the diffraction angle 2θ ranging from 5° to 80°. According to eqn (1), the interlayer distances between the planes in the atomic lattice can be calculated.12d sin θ = nλwhere λ is the wavelength (=0.154 nm) of the incident beam, θ is the angle between the incident ray and the scattering plane, and n is an integer.
The conductivity of the electrolytes was characterized between two identical platinum sheets (diameter of 1 cm) on a CHI660c electrochemical workstation, using the AC impedance method over the frequency range 0.01 Hz to 105 Hz and an amplitude of 10 mV. The conductivity was calculated using eqn (2):17,21–232where σ is the conductivity in S cm−1, R is the ohmic resistance of the electrolyte, l is the distance between the two electrodes, and S is the area of the electrolyte.
All the samples were equilibrated for at least 20 min at a given temperature. The photocurrent density–voltage (J–V) curves of the assembled DSSCs shielded by an aluminum foil mask with an aperture area of ∼0.25 cm2 were measured with a digital source meter (Keithley, model 2612) under a simulated air mass (AM) of 1.5 and solar spectrum illumination of 100 mW cm−2. The incident photo-to-current conversion efficiency (IPCE) was plotted as a function of the excitation wavelength and was recorded on a Keithley 2612 source meter under the irradiation of a Xenon lamp with a monochromator (Oriel CornerstoneTM 260 1/4). The photoelectrochemical parameters, such as the short-circuit current density (Jsc), open-circuit voltage (Voc), fill factor (FF) and power conversion efficiency (PCE) were calculated according to the previous reports.3,4,16,17

File: ann/train/C5TA05280G.abstract.txt
High proton conductivity in cyanide-bridged metal–organic frameworks: understanding the role of waterElectronic supplementary information (ESI) available: IR, PXRD, TGA and proton conductivity analysis for the as-synthesized NdMo-MOF and its activated forms at 80 °C, 130 °C and 150 °C, respectively. See DOI: 10.1039/c5ta05280g
We investigate and discuss the proton conductivity properties of the cyanide-bridged metal–organic framework (MOF) [Nd(mpca)2Nd(H2O)6Mo(CN)8]·nH2O (where mpca is 5-methyl-2-pyrazinecarboxylate). This MOF is one of an exciting class of cyanide-bridged materials that can combine porosity with magnetism, luminescence, and proton conductivity. Specifically, we show that this material features highly hydrophilic open channels filled with water molecules. They enable a high proton conductivity, as much as 10−3 S cm−1. A rich hydrogen-bonding network, formed by the ligands' carboxylate groups with both coordinated and lattice water molecules, facilitates this high proton conductivity. Combined thermogravimetric studies, FTIR spectroscopy and PXRD analysis show that upon heating at 80 °C, the lattice water molecules are removed without any change in the framework. Further heating at 130 °C results in a partial removal of the coordinated water molecules, while still retaining the original framework. These activated MOFs shows an increasing conductivity from ∼10−9 S cm−1 to ∼10−3 S cm−1 when the relative humidity increases from 0% to 98%. Our studies show that the increase in proton conductivity is correlated with the re-hydration of the framework with lattice water molecules. The Arrhenius activation energy for the proton conductivity process is low (Ea = 37 kJ mol−1), indicating that the protons “hop” through the channels following the Grotthuss mechanism. The fact that this MOF is remarkably stable both under high humidity conditions and at relatively high temperatures (up to 130 °C) makes it a good candidate for real-life applications.

File: ann/train/C5TA05280G.conclusion.txt
Conclusions
The framework of the NdMo-MOF [Nd(mpca)2Nd(H2O)6Mo(CN)8]·6H2O features octagonal hydrophilic channels that make it one of the best proton-conducting MOFs. These channels contain two “types” of water molecules: coordinated (‘in-the-framework’) water and lattice (absorbed) water. Our studies show that it is the lattice water which are responsible for the proton conductivity. The lattice water molecules form a hydrogen-bonding network, through which protons “hop” along via the Grotthuss mechanism. The fact that (unlike most MOFs) this material is also stable both in water and at relatively high temperatures (up to 150 °C) makes it a promising candidate for real-life applications. As we showed earlier, this class of materials has also special luminescence and magnetic properties.41,42 Combining these with ionic conductivity opens opportunities for designing proton-conducting switches controlled by temperature, light and/or external magnetic fields.40

File: ann/train/C5TA05313G.abstract.txt
Ultrathin mesoporous NiO nanosheet-anchored 3D nickel foam as an advanced electrode for supercapacitorsElectronic supplementary information (ESI) available. See DOI: 10.1039/c5ta05313g
As promising electrode materials for electrochemical supercapacitors, pseudocapacitive transition metal oxides such as NiO possess high theoretical specific capacitance, environmental benignity and good abundance. However their areal capacitance and cycling stability are greatly restricted by their poor electronic conductivity (NiO, 10−2 to 10−3 S cm−1). Here we propose an in situ growth strategy in combination with nanoscale design to construct ultrathin mesoporous NiO nanosheets on a 3D network of nickel foam. The hybrid structures show well enhanced conductivity and ion transfer, giving rise to an ultrahigh specific capacitance of 2504.3 F g−1 which is close to the theoretical value of NiO. The electrodes also exhibit remarkable cycling stability (no degradation of the overall capacitance after 45 000 cycles). The amazing electrochemical performance of such hybrid structures makes them potential electrodes in supercapacitors. The present strategy could be popularized in other transition metal oxides like Co3O4, MnO2, etc. to create electrodes with desirable nanostructures.

File: ann/train/C5TA05313G.conclusion.txt
Conclusions
In summary, an advanced three-dimensional electrode with ultrathin flexible NiO mesoporous nanosheets directly grown on nickel foam was successfully synthesized through a facile chemical immersion method combined with a subsequent calcination treatment. The unique structural design could well enhance the electronic conductivity of the hybrid electrode and make full use of the active material. Without any additive/binder, the hybrid electrode demonstrates an ultrahigh specific capacitance of 2504.3 F g−1 which is even close to the theoretical value of NiO. Moreover, the electrode also exhibits good rate capability and remarkable cycling stability (no degradation of the overall capacitance after 45 000 cycles). Furthermore, the fabrication strategy could be easily scaled-up and might hold some potential for applications in high-performance energy storage. In addition, the present strategy could be extended to fabricate other transition metal oxide electrodes with desirable nanostructures, like MnO2, Co3O4 (Fig. S10), and so forth.

File: ann/train/C5TA05522A.abstract.txt
Highly porous nanostructured polyaniline/carbon nanodots as efficient counter electrodes for Pt-free dye-sensitized solar cellsElectronic supplementary information (ESI) available: Photoluminescence and zeta potential spectra of CNDs combined with aniline monomers, surface roughness changes of PANI-CND counter electrodes, and photovoltaic performance data of DSSCs using PANI-CND electrodes with different CND concentrations. See DOI: 10.1039/c5ta05522a
We report a novel method for synthesizing highly porous polyaniline (PANI) using carbon nanodots (CNDs) as a nucleating agent and demonstrate their use as counter electrodes (CEs) for dye-sensitized solar cells (DSSCs). CNDs surrounded with aniline act as efficient nuclei in the polymerization reaction. CNDs disrupt undesirable secondary growth reactions leading to the formation of an agglomerated structure, and organize the highly porous PANI structures with a large surface area (43.6 m2 g−1). Moreover, the presence of CNDs in the polymerization mixture facilitates generation of head-to-tail dimers, and enhances the degree of para-coupling in the molecular structure of PANI. As a result of these nucleation effects, the fabricated PANI-CND films exhibit an increased electrical conductivity of ca. 774 S cm−1. When used as a CE in DSSCs, PANI-CND CEs exhibit a superior power conversion efficiency (η = 7.45%) to those of conventional platinum (η = 7.37%) and pristine PANI CEs (η = 5.60%).

File: ann/train/C5TA05522A.conclusion.txt
Conclusions
PANI with high surface area and purity was synthesized via CND-induced nucleation. In the polymerization reactions, the CNDs induced homogeneous nucleation and head-to-tail coupling of aniline dimers. As a result, PANI-CND exhibited a more than 3.5 times larger surface area (43.6 m2 g−1) than pristine PANI (12.43 m2 g−1), and produced highly conductive films (electrical conductivity: 774 S cm−1) with an increased surface roughness. PANI-CND films were successfully utilized as CEs for DSSCs, exhibiting a higher conversion efficiency (η = 7.45%) than those of both the conventional Pt CEs (η = 7.37%) and the CEs made with pristine PANI (η = 5.60%). The procedures detailed herein provide an efficient and facile means of producing high-performance PANI electrodes for DSSCs or other applications.

File: ann/train/C5TA05567A.abstract.txt
Poly(ether ether ketone) (PEEK)-based graft-type polymer electrolyte membranes having high crystallinity for high conducting and mechanical properties under various humidified conditionsElectronic supplementary information (ESI) available. See DOI: 10.1039/c5ta05567a
Poly(ether ether ketone)-based graft-type polymer electrolyte membranes (PEEK-PEMs) with wide ion exchange capacity (IEC) ranges were prepared by radiation-induced graft polymerization for investigating the relative humidity (RH) dependence of their electrochemical and mechanical properties at 80 °C for fuel cell applications. The proton conductivity ranges of 1.73–3.08 mmol g−1 IECs at 30% and 95% RH were 0.001–0.009 and 0.108–0.431 S cm−1, respectively. Unlike aromatic hydrocarbon-type PEMs, PEEK-PEMs' conductivity exhibited less dependence on RH. PEEK-PEMs with IECs &gt; 3.08 mmol g−1 exhibited a similar conductivity (0.009 S cm−1) under 30% RH and showed 1.4 times higher tensile strength (14 MPa) under 100% RH at 80 °C in comparison to Nafion 212. The MEA fabricated by the PEEK-PEM with IEC = 2.45 mmol g−1 showed the maximum power densities (Emax) of 860 and 826 mW cm−2 at 2140 and 2180 mA cm−2 under 100% and 30% RH, respectively. In particular, PEEK-PEM showed low RH dependence for Emax, which was 2.5 times higher than that of Nafion 212 at 30% RH. The X-ray scattering analyses revealed that the crystallinity of approximately 28–32% was maintained and propagated during the graft polymerization of graft-type PEEK-PEMs. The abovementioned unique structures were the origins of higher conductivity and tensile strengths compared with conventional PEMs.

File: ann/train/C5TA05567A.conclusion.txt
Conclusions
PEEK-PEMs with IECs in the range of 1.73–3.08 mmol g−1 showed higher conductivities of 0.001–0.009 S cm−1 even under low RH conditions (30% RH). This is because the proton conductivities of PEEK-PEMs are less dependent on RH compared with other aromatic hydrocarbon-type PEMs. Therefore, the PEEK-PEMs with an IEC of 3.08 mmol g−1 exhibited a similar conductivity to that of Nafion 212 (0.009 S cm−1) even at 30% RH probably because of its 17% water uptake, which is higher than that of Nafion 212 (WU 4.3%).
Under humid conditions, which test flooding in fuel cells, the PEEK-PEM has 1.4 times higher tensile strength (14 MPa) than Nafion 212. This is because the hydrophobic PEEK matrix prevents severe swelling, which originates from the high tensile strength of pristine PEEK films, thus helping maintain high TS because of less damage to the PEEK substrates.
The MEA fabricated using the PEEK-PEM with an IEC of 2.45 mmol g−1 showed Emax values of 860 and 826 mW cm−2 under 100% and 30% RH, respectively. This implies that the Emax of the PEEK-PEM showed low RH dependence, resulting in 2.5 times higher Emax than that of Nafion 212 at 30% RH.
X-ray scattering analyses revealed that the crystallinity of approximately 28–32% was maintained and propagated during graft polymerization of the graft-type PEEK-PEMs. The abovementioned unique structures were the origins of higher conductivity and tensile strengths, respectively, compared with conventional PEMs. Accordingly, PEEK-based graft-type PEMs should have great potential as alternative PEMs for Nafion.

File: ann/train/C5TA05815E.abstract.txt
Surface and bulk study of strontium-rich chromium ferrite oxide as a robust solid oxide fuel cell cathodeElectronic supplementary information (ESI) available: Table S1: electrical conductivity, average thermal expansion coefficients, and area specific resistance of a range of iron-based perovskite electrodes with the B-site iron lightly substituted by a high valence transition metal. Fig. S1 and S2: low resolution (full range survey scan) and high resolution (La3d5/2 and Sr3d) XPS spectra of the LSFCr-3 specimen collected from room temperature to 700 °C, and Fig. S3: fitting patterns of the Cr2p3/2 spectrum obtained for LSFCr-3, collected from room temperature to 700 °C. See DOI: 10.1039/c5ta05815e
A novel Co-free cathode, La0.3Sr0.7Fe0.7Cr0.3O3−δ (LSFCr-3), exhibiting the desired combination of high electrical conductivity, physical and chemical stability, and electrocatalytic activity, was systematically investigated for SOFC applications. Its excellent performance is attributed primarily to the presence of Cr, which was found to be predominant in the 3+ and 4+ oxidation states in the LSFCr-3 bulk, thus likely maintaining a 6-fold coordination with oxygen anions. This, in turn, causes disorder in the oxygen vacancy sub-lattice, stabilized by the Fe ion–oxygen tetrahedra. However, on the surface of the LSFCr-3 oxide, Cr is primarily in the 6+ state, together with some Cr3+/Cr4+, even at 700 °C. Cr6+ can only be tetrahedrally coordinated by oxygen anions, resulting in a large concentration of oxygen vacancies on the LSFCr-3 surface, with a surface exchange coefficient and oxygen ionic conductivity of ca. 10−5 cm s−1 and ca. 10−2 S cm−1, respectively, at 700–800 °C. The use of LSFCr-3 as the cathode in a Ni–Ce0.8Sm0.2O2−δ (SDC) anode-supported single solid oxide fuel cell in 3% H2O–H2/air gave a maximum power density of 0.81 W cm2 at 750 °C, which is superior to that of similar cells in which La0.6Sr0.4Fe0.8Co0.2O3−δ, a previously well studied material, was used as the cathode.

File: ann/train/C5TA05815E.conclusion.txt
4.Conclusions
A novel Co-free cathode, La0.3Sr0.7Fe0.7Cr0.3O3−δ (LSFCr-3), exhibiting the desired combination of high electrical conductivity, physical and chemical stability, and electrocatalytic activity, was systematically investigated for solid oxide fuel cell (SOFC) applications. The LSFCr-3 perovskite is shown to have a hexagonal crystal structure (R3̄c), which is thermodynamically stable upon heating to 900 °C in air. The exact composition of the bulk of the LSFCr-3 material is suggested to be either La0.34Sr0.67(Fe3+0.346Fe4+0.354Cr3+0.174Cr4+0.116)O2.9 or La0.34Sr0.67(Fe3+0.346Fe4+0.354Cr3+0.257Cr6+0.033)O2.9 at room temperature.
Under typical SOFC cathode conditions, both the rapid oxygen bulk diffusion (10−2 S cm−1) and high surface exchange rate (10−5 cm s−1) of the LSFCr-3 material are assumed to be related primarily to the presence of the Cr cations. Cr has a strong preference to maintain a 6-fold coordination with oxygen anions, which, in turn, causes disorder in the oxygen vacancy sub-lattice, resulting in very good oxygen ionic conductivity (bulk diffusion) within the LSFCr-3 material. The segregated oxygen vacancies, arising from the Cr6+ oxidation state at the surface, are suggested to be responsible for the very high k values obtained for the LSFCr-3 perovskite. This is therefore the first time that a beneficial effect of Cr on the electrical characteristics of a perovskite-based mixed conductor (LSFCr-3) is being reported.
In a symmetrical half-cell configuration based on the LSFCr-3 electrode material, a promising open circuit polarization resistance of only 0.25 Ω cm2 was achieved at 750 °C in air. The rate determining step of the oxygen redox reaction at LSFCr-3 at under these conditions is likely the electron charge transfer process. When LSFCr-3 was used as the cathode in a Ni–SDC anode-supported fuel cell, a maximum power density of 0.81 W cm2 was obtained, which is higher than what has been reported when the widely used LSCF cathode was used in a similar anode-supported configuration. The LSFCr-3 material is clearly a very promising and robust new cathode material for use in SOFCs.

File: ann/train/C5TA05815E.experimental.txt
3.Results and discussion
3.1.Crystal structure of LSFCr-3 perovskite
In our previous study,19 PXRD analysis of the LSFCr-3 oxide suggested that it was composed of a single perovskite phase containing no detectable impurities after firing at 1200 °C in air for 4 h. To obtain more structural information, the crystal structure of the LSFCr-3 material was further analyzed by Rietveld refinement in this study, with the profiles shown in Fig. 1(a). It is seen that LSFCr-3 actually has a hexagonal structure (R3̄c) with a = 5.4950(2) Å, c = 13.4369(9) Å, and a unit cell volume of 351.715 Å3. The profile R-value (Rp), weighted-profile R-value (Rwp), and the Durbin–Watson parameter of the refined structure parameters were 6.3%, 8.5% and 1.325, respectively, indicating that the refinement results are acceptable.
(a) Powder X-ray diffraction (PXRD) Rietveld refinement of the as-prepared LSFCr-3 at room temperature. The inset shows the idealized crystal structure of LSFCr-3; (b) shows the in situ XRD patterns of LSFCr-3 in air at 300–900 °C in the 2θ ranges of 31–34° and 45–48°, while (c) shows the resulting hexagonal lattice parameters (a and c, displayed in (c)-1 and (c)-2) and the unit cell volume (displayed in (c)-3) as a function of temperature. For comparison, linear thermal expansion data, measured by dilatometry in our previous study,19 are displayed in (c)-4.
To serve as a cathode material for SOFCs, an electrode must be stable during heating, operation, and cool-down. Therefore, to track the phase evolution of LSFCr-3 with respect to temperature, in situ high temperature PXRD measurements were carried out from room temperature to 900 °C. As shown in Fig. 1(b), the hexagonal structure was maintained at temperatures up to 900 °C, since no splitting was observed for the characteristic (110) and (024) peaks in the 2θ range of 31–34° and 45–48°, respectively. In addition, a shift of the (110) and (024) diffraction peaks toward lower angles is seen, suggesting an increase in the cell parameters with increasing temperature.
Fig. 1(c) displays the thermal expansion curves of the cell parameters (a, c and unit cell volume), resolved by refining the corresponding PXRD patterns at various temperatures. For comparison, the linear thermal expansion data, obtained by dilatometry (d-LTEC) in our previous study, are also included.19 The TECs in selected temperature ranges were calculated from both the d-LTEC and in situ PXRD data. As can be seen in Table 1, the two sets of data match each other fairly well, with the TEC values obtained from d-LTEC being between those calculated from the lattice parameters a and c.
Average thermal expansion coefficients over various temperature ranges for the LSFCr-3 material, determined by in situ PXRD and dilatometry measurements
Thermal expansion parametersAverage TEC (×10−6 K−1)Full temperature rangeHigh temperature rangeLattice parameter (a)15.7 (25–900 °C)18.1 (500–900 °C)Lattice parameter (c)17.1 (25–900 °C)22.6 (500–900 °C)Linear thermal expansion (dilatometry)16.3 (50–900 °C)21.1 (500–900 °C)More interestingly, the TEC value for lattice parameter c is higher than that for lattice parameter a, especially in the high temperature range. This reveals an anisotropic thermal expansion behavior of the LSFCr-3 perovskite, which cannot be detected by dilatometry measurements. Extensive work on La1−xSrxFeO3−δ perovskite materials has shown that the chemical expansion induced by the reduction of Fe cations at high temperatures is the primary cause of this anisotropic expansion characteristic.23 The anomalous slope change (at ∼475 °C) in Fig. 1(c)-4 also provides evidence of the chemical expansion of the LSFCr-3 material. Given the above considerations, the thermal expansion behavior of the LSFCr-3 perovskite is due to “pure” thermal expansion and chemical expansion, which can be distinguished by the anisotropic expansion of the crystal lattice.
3.2.Stoichiometry of LSFCr-3 perovskite
In our previous study, the chemical (structural) stability, thermal expansion, electrical conductivity, and electrocatalytic properties of La0.3Sr0.7Fe1−xCrxO3−δ (x = 0, 0.1, 0.2 and 0.3, respectively) were investigated over a wide range of pO2 values and temperatures. The trade-offs between these characteristics have led to the identification of the LSFCr-3 material as having the optimum composition within the La0.3Sr0.7Fe1−xCrxO3−δ family (when x &gt; 0.33, impurity peaks corresponding to the SrCrO4 phase appear).19 Considering that Cr can evaporate during high temperature annealing, it was necessary to determine the stoichiometry of LSFCr-3 in the as-synthesized form (after annealing at 1200 °C for 2 h in air). For this purpose, the cation stoichiometry of the LSFCr-3 oxide was determined by ICP-MS analysis, giving a compositional formula of La0.34(1)Sr0.66(8)Fe0.70(0)Cr0.29(3). This result is consistent with what was expected from the nominal composition (La1/3Sr2/3Fe0.7Cr0.3) and rules out the possibility of extensive Cr evaporation during the calcination process.
In order to then determine the anion stoichiometry (δ values) and obtain the exact chemical composition of the LSFCr-3 oxide at various temperatures, TG analysis was carried out in air, with the results shown in Fig. 2. An obvious weight loss commences at approximately 400 °C, which is generally in agreement with the temperature corresponding to the anomalous slope change in Fig. 1(b)-4. This result implies that the B-site cations in the LSFCr-3 perovskite start to be thermally reduced at 400 °C. The δ value at room temperature (δ0), determined by iodometric titration, was 0.1 for the as-synthesized sample in air, while it gradually increases with temperature and reaches a value of 0.19 at 800 °C. Therefore, the stoichiometries of the LSFCr-3 perovskite were confirmed to be La0.34Sr0.67Fe0.70Cr0.29O2.9 and La0.34Sr0.67Fe0.70Cr0.29O2.81 at room temperature (RT) and 800 °C, respectively.
Thermogravimetric analysis (TGA) weight loss and oxygen non-stoichiometry (δ) of the LSFCr-3 powders as a function of temperature in air. A relatively low heating rate of 1 °C min−1 was used for the TG run.
3.3.Oxidation state of B-site cations (Fe and Cr) in LSFCr-3 perovskite
Mössbauer spectroscopy is unique in its sensitivity to subtle alterations in the chemical environment of a nucleus, such as oxidation state changes. This technique, which was carried out at room temperature, is also able to selectively indicate the oxidation state of cations in the bulk of solid materials using gamma-ray sources, especially for Fe cations.24Fig. 3 shows the room temperature Mössbauer spectrum of the LSFCr-3 powder and its Lorentzian profile fit. The resulting parameters after peak fitting, including the isomer shift (IS), peak attribute, peak area and molar fraction of Fe cations, are displayed in the inset. The spectrum profile is similar to what was reported for the La1−xSrxFeO3 (x = 0.7–0.9) compounds at 295 K, and corresponds to a paramagnetic phase, with the spectrum easily fitted by two singlets.25
Mössbauer spectra of the LSFCr-3 powders and the Lorentzian profile fit at room temperature. The resulting parameters after peak fitting, including the isomer shift (IS), peak attribute, peak area and molar fraction of Fe cations, are shown in the inset.
The oxidation state of Fe can be determined by the observed range of the IS values. The IS value for high-spin Fe2+, Fe3+, Fe4+ and Fe6+ ions lies in the range of 0.6 to 1.7 mm s−1, 0.1 to 0.6 mm s−1, −0.2 to 0.2 mm s−1, and −0.8 to −0.9 mm s−1, respectively.24 In Fig. 3(a), the IS values of 0.064 and 0.39 mm s−1, associated with singlets, fall well within the characteristic range for Fe4+ and Fe3+, respectively, ruling out the presence of Fe2+ in the bulk of the LSFCr-3 perovskite. According to the peak areas of the singlet curves, the concentration of Fe4+ and Fe3+ is calculated to be 50.5% and 49.5%, respectively, at room temperature. The chemical formula of the LSFCr-3 material is thus, more correctly, La0.34Sr0.67(Fe3+0.346Fe4+0.354Cr3.4+0.29)O2.9, at room temperature, with the average valence of the Cr cation then being determined to be +3.4, based on the charge neutrality of this compound.
Theoretically, the +3.4 average oxidation state of Cr in the LSFCr-3 oxide could arise from any combination of Cr3+, Cr4+ and Cr6+, but with a majority of Cr3+ being present. Here, two combinations, Cr3+/Cr4+ and Cr3+/Cr6+, were assumed to be the majority species. According to the stoichiometry (0.29) and total charge (+0.968 = +3.4 × 0.29) associated with the Cr cation, its specific oxidation states and concentration were shown to be Cr3+0.174Cr4+0.116 and Cr3+0.257Cr6+0.033 for each combination. Consequently, the chemical formula of the LSFCr-3 material (in the bulk) is further suggested to be either La0.34Sr0.67(Fe3+0.346Fe4+0.354Cr3+0.174Cr4+0.116)O2.9 or La0.34Sr0.67(Fe3+0.346Fe4+0.354Cr3+0.257Cr6+0.033)O2.9 at room temperature.
In order to then determine the oxidation state of the B-site cations at SOFC operating temperatures, in situ high temperature XPS measurements were performed on the dense LSFCr-3 samples from room temperature to 700 °C. The low resolution survey scan spectra (Fig. S1, ESI) show the presence of the elements in the LSFCr-3 material at each temperature from the La3d5/2, Fe2p, Cr2p, Sr3d, O1s and C1s photoelectron energies, respectively. The C1s peak was assigned to adventitious carbon and was used to calibrate the experimentally obtained binding energies.
The result of the XPS survey spectrum analysis is in good agreement with the elementary composition of the oxide material. The height of the peaks associated with the LSFCr-3 phase at elevated temperatures is larger than that at room temperature. This was attributed to the progressive desorption of adventitious carbon at high temperatures, which is consistent with the reduction in the height of the C1s peak at 285 eV.
Fig. 4 shows the high resolution O1s, Fe2p and Cr2p spectra, collected from room temperature to 700 °C. The XPS spectra of La3d5/2 and Sr3d are displayed in Fig. S2 (ESI), indicating a constant oxidation state of both of these elements, as expected, and only a subtle change with increasing temperature is seen.26 In contrast, the O1s peak changes notably when the temperature increases from RT to 300 °C, with peak (1) at 531.47 eV becoming very weak at elevated temperatures. As reported previously,27 the O1s peak at 528.70 eV is attributed to normal lattice oxygen (OL) in the perovskite structure, corresponding to peak (2) in Fig. 4(a). In addition, the O1s peaks at 530.50, 531.45, and 532.35 eV are assigned to chemisorbed oxygen (OC) in the forms of O2−, O− and O2−, respectively. These generally correspond to peak (1) in Fig. 4(a) and were derived from the trapping of mobile electrons of LSFCr-3 ceramic by absorbed molecular oxygen and dissociated oxygen atoms.
High resolution in situ XPS (a) O1s La3d5/2, (b) Fe2p and (c) Cr2p spectra collected from room temperature to 700 °C, respectively.
Therefore, the decreasing intensity of peak (1) indicates a marked decrease in the OC concentration on the LSFCr-3 surface with elevated temperatures. This result implies that the concentration of mobile electrons (charge carriers) in the LSFCr-3 material decreases significantly with increasing temperature. This is consistent with our previous work on the electrical conducting behavior of this material and also infers a relationship between the chemical state of oxygen on the surface and the electrical nature of ceramic.19
It was difficult to quantitatively interpret the Fe2p peaks due to the small chemical shift of only 0.5 eV between Fe3+ and Fe4+.28 The satellite peaks of Fe2p3/2 (≈718.40 eV) are clearly distinguishable in all of the spectra, while the binding energy is sensitive to the oxidation state of the Fe cation. As reported by other researchers,29,30 a satellite peak at approximately 8.0 eV above the primary Fe2p3/2 peak is characteristic of an Fe3+ species, while a satellite peak at approximately 6.0 eV above the Fe2p3/2 peak is characteristic of Fe2+. These data thus indicate that there is a small amount of Fe2+ on the surface of the LSFCr-3 material at all temperatures. Combining all of the results (oxidation state of the Fe cation) for the bulk of the perovskite, obtained by Mössbauer spectroscopy, with the XPS surface analysis data, it can be concluded that the Fe cations are present primarily as Fe3+ and Fe4+ from the surface through to the bulk of the LSFCr-3 material.
The Cr2p peaks in Fig. 4(c) suggest that at least two distinct valence states of Cr are present on the surface of LSFCr-3, with the Cr2p3/2 spectra clearly splitting into two peaks at all temperatures. Based on the binding energy of Cr cations in a range of Cr compounds in the literature,31,32 the Cr2p3/2 peak at 579.94 eV is attributed to Cr6+, while the Cr2p3/2 peak at 577.20 eV is assigned to Cr3+ (or Cr4+).
As the temperature increases, a change in the intensity of both the Cr6+ and Cr3+ (Cr4+) peaks is seen in Fig. 4(c). However, these need to be fitted to allow for quantitative analysis. Fig. 5 shows the typical fitting pattern of the Cr2p peak for the LSFCr-3 sample collected at 500 °C using a step size of 0.1 eV (Fig. S3 shows the fitting patterns at room temperature, 300 °C, 600 °C and 700 °C). The sample was kept at each temperature for 4 h prior to the measurements. The Shirley Algorithm was used to estimate the background of the spectra and a Gaussian–Lorentzian line shape GL(30) was employed to fit the XPS peaks. The area ratio of the Cr2p3/2 and Cr2p1/2 peaks should be 2 : 1, based on the multiplicity of the state for p electrons.33
Typical fitting patterns of the Cr2p3/2 spectrum for the LSFCr-3 specimen, with the data collected at 500 °C.
At room temperature, Table 2 shows that the atomic ratio of the Cr6+ to Cr3+ ions (or Cr4+) is approximately 1, implying that the concentration of Cr6+ on the surface of the LSFCr-3 perovskite is much higher than it is in the bulk, which was shown by Mössbauer spectroscopy to be &lt; 0.1 (Cr3+0.174Cr4+0.116 or Cr3+0.257Cr6+0.033). This can be explained by (1) the formation of a thin layer of the SrCrO4 phase, which cannot be detected by XRD, on the surface of the LSFCr-3 material, or (2) the Cr species are stabilized in the 6+ oxidation state at the LSFCr-3 perovskite surface. As the temperature increases to 500 °C, the amount of Cr6+ gradually increases with increasing pO2 in the XPS chamber, as expected. The pO2 values were calculated as a function of temperature, using the pressure within the XPS heating chamber.
Parameters determined from the fitting patterns of the Cr2p3/2 XPS spectrum at various temperatures
TemperaturepO2 (atm)AttributeBE (eV)FWHM (eV)Peak areaAtomic ratioBE represents binding energy and FWHM represents the full width at half maximum.RT8.3 × 10−13Cr6+579.532.011009.9750.20%Cr3+ (or Cr4+)577.002.351001.7949.80%300 °C2.1 × 10−12Cr6+579.612.051922.4955.20%Cr3+ (or Cr4+)576.992.241560.4044.80%500 °C1.0 × 10−10Cr6+579.831.902465.4163.20%Cr3+ (or Cr4+)577.122.261435.4136.80%600 °C1.2 × 10−10Cr6+579.951.832035.5852.53%Cr3+ (or Cr4+)577.152.681839.8847.47%700 °C1.7 × 10−10Cr6+579.992.151950.5850.86%Cr3+ (or Cr4+)576.942.711884.4249.14%As the temperature was increased from 500 °C to 700 °C, the pO2 within the XPS heating chamber increased slightly (Table 2). The observed decrease in the Cr6+ content with increasing temperature can be attributed to oxygen loss, accompanied by the reduction of Cr6+ to Cr3+(Cr4+) on the surface of the LSFCr-3 perovskite. Furthermore, as can be seen in Table 2, the pO2 inside the XPS chamber at 500–700 °C is on the order of 10−10 atm, which is very low compared to the ca. 0.21 atm environment experienced by an operating SOFC cathode. However, for the XPS measurements, high vacuum conditions are normally required in order to be able to collect the electrons. Therefore, the results obtained by these in situ (high temperature) XPS measurements are suggested to represent the oxidation state of each element in the LSFCr-3 perovskite under severe cathodic polarization (high current operation), when the oxygen would be depleted at the active sites and its reduction rate would be diffusion controlled.
3.4.Electrical conductivity of LSFCr-3 perovskite
In our previous study, the electrical conductivity of the LSFCr-3 oxide was investigated as a function of temperature in air.19 Due to the relatively low mobility of oxygen anions (two or three orders of magnitude lower than that of the electron and holes), the measured electrical conductivity can be regarded as representative of the electronic conductivity.34 However, in order to understand the electro-catalytic activity of the LSFCr-3 cathodes, it is also very useful to know their ionic conductivity.
For this purpose, a Brouwer diagram of the LSFCr-3 perovskite was examined (Fig. 6), in which logarithmic plots of the equilibrium total conductivity versus the logarithm of pO2 at different temperatures are presented. The pO2 test range was selected to be within the structural stability limit of the LSFCr-3 perovskites, which was determined by in situ XRD studies in our previous work.19 Here, the complex character of the plots in Fig. 6 is suggested to reflect changes in the concentration of the various charge carriers as a function of pO2. At the high-pressure limit (10−6 to 1 atm), the data at various temperatures can be fitted to a straight line with a slope of ca. 1/6 (Table 3), indicating a predominantly p-type conducting behavior of LSFCr-3 in the high pO2 range.34 In the medium-pressure range (10−6 to 10−13 atm), it was difficult to obtain reliable data, due to the slow equilibration kinetics between the specimen and environment.
Logarithmic plots of total electrical conductivity versus oxygen partial pressure (pO2) for the LSFCr-3 specimen at 700–800 °C.
Slope of linear fitting in the high pO2 limit (10−6 to 1 atm) and conductivity parameters obtained by fitting eqn (2) to experimental data in the low pO2 limit (&lt;10−13 atm)
ParameterTemperature (°C)800750700Slope of linear fitting1.5 × 10−11.4 × 10−11.4 × 10−1σi (S cm−1)4.9 × 10−22.4 × 10−21.1 × 10−2σon (S cm−1 atm−1/4)1.7 × 10−64.8 × 10−71.8 × 10−7σop (S cm−1 atm1/4)2.7 × 1034.8 × 1039.6 × 103At still lower pressures (pO2 &lt; 10−13), the electrical conductivity of the specimens (Fig. 6) exhibits the same variation with pO2 over a range of temperatures, decreasing with pO2 down to a minimum value and then increasing again. These types of minima in conductivity are typical of oxides when the pO2 variations at constant temperature result in nearly equal concentrations of electron- and hole-like carriers in the material.34 The presence of ionic current, which is almost pO2 independent at the low-pressure limit, is responsible for the smooth shape of the curve near the conductivity minima (Fig. 6). Based on these arguments, the experimental results near the conductivity minima were fitted approximately to the following equation:352σ = σi + σonpO2−1/4 + σoppO2+1/4where σi represents the oxygen ion contribution and σon and σop represent the electron and hole contributions to the total conductivity, respectively. The fitting parameters that enabled a satisfactory approximation of the experimental data are given in Table 3. The ionic conductivity of the LSFCr-3 specimens is in the range of 10−2 S cm−1 at 700–800 °C, which is comparable to that of the YSZ electrolyte.36
As is generally recognized, when pO2 varies from the high-pressure extreme to the low-pressure limit, there should be a significant increase in the number of oxygen vacancies in the perovskites, resulting in a change in ionic conductivity.34 Consequently, σi (Table 3) obtained at the low pO2 limit could be different from that for the LSFCr-3 perovskite under typical cathode operating conditions (high pO2 limit, 0.1–0.21 atm). An alternative way to precisely determine the ionic conductivity of the LSFCr-3 material is to measure the oxygen anion diffusion coefficient in air.
The DC conductivity relaxation technique was therefore employed for this purpose. Fig. 7(a) demonstrates the total electrical conductivity response between 700 and 800 °C upon abruptly changing the pO2 from 0.1 to 0.21 atm. During the oxidation step (when pO2 increases from 0.1 to 0.21 atm), oxygen anions are incorporated into the crystal lattice of the LSFCr-3 material, resulting in a transient increase in the oxygen stoichiometry (δ). This can be described by Fick's second law, where the value of the chemical diffusion coefficient, , is evaluated by non-linear-least-squares fitting of the conductivity relaxation data to the following equation:373where βn is obtained from eqn (4),4and where σ(0), σ(t) and σ(∞) represent the equilibrium total conductivity at t = 0 (initial), at time t (during the relaxation), and at t → ∞ (after reaching a new equilibrium state), respectively, k is the surface exchange coefficient, and l is the half thickness of the sample.37
(a) Total electrical conductivity and (b) normalised conductivity relaxation plots of the LSFCr-3 specimens at 700–800 °C upon abruptly changing the pO2 from 0.1 to 0.21 atm.
The normalized relaxation profiles of the total conductivity and the fitting curves are shown in Fig. 7(b). From these results, the values of  and k at 700–800 °C were obtained and are displayed in Table 4. As can be seen, both  and k are found to increase with increasing temperature, agreeing well with what has been reported previously for many other mixed conducting perovskites.16,38
Oxygen diffusion coefficient () and surface exchange coefficient (k) of the LSFCr-3 specimens estimated by fitting eqn (3) to the normalised conductivity relaxation plots at 700–800 °C
Temperature (°C) (cm2 s−1)k (cm s−1)8005.0 × 10−56.7 × 10−57502.0 × 10−54.8 × 10−57008.0 × 10−64.2 × 10−5When the total electrical conductivity of a mixed conductor is predominantly determined by the electronic contribution, bulk transport is controlled by ionic diffusion.34 Consequently, the self-diffusion coefficient can be calculated from  for LSFCr-3 using this relationship:395where γ represents the thermodynamic factor:6with the oxygen concentration being , Vm being the molar volume of the unit cell (Vm = N × V), N being Avogadro's number, and V being the unit cell volume over a range of temperatures. From an experimental point of view, the  values can be obtained as a function of temperature from thermogravimetric analysis (Fig. 8), then giving the γ and D*O values.
Oxygen nonstoichiometry (δ) of the LSFCr-3 material as a function of pO2 at 700–800 °C. The inset shows the specific values of .
The ionic conductivity of any material can be calculated using the Nernst–Einstein eqn (7):397where zOF represents the electrical charge of 1 mole of oxygen ions and F is the Faraday constant. The resulting σO values for the LSFCr-3 material are 0.032, 0.011 and 0.004 S cm−1 at 800 °C, 750 °C and 700 °C, respectively, which are a little smaller than the values deduced from the Brouwer diagram at the low pO2 limit (Table 3).
In addition, it is seen that the σO and k values for the LSFCr-3 perovskite are comparable to those for high performance La1−xSrxCoyFe1−yO3−δ cathodes with a high Co content.38,40,41 This result rules out the formation of even a thin layer of SrCrO4 (in which Cr would be in the 6+ state) on the surface of the LSFCr-3 perovskite, as SrCrO4 is known to have poor electrical conductivity and electrocatalytic activity toward the oxygen redox reaction.21 As has been generally recognized, the oxidation state of the B-site transition metal cations governs the electrocatalytic activity of perovskite-based cathodes. In terms of our analysis (Section 3.3) of the oxidation state of the B-site Fe and Cr cations (from the surface through to the bulk of the LSFCr-3 material), the rapid oxygen bulk diffusion and high surface exchange rate (Table 4) of the LSFCr-3 material are both assumed to be related primarily to the contribution of the Cr cations. These were shown above to be predominant in the 3+ and 4+ oxidation states in the bulk of LSFCr-3, as Cr has a strong preference for maintaining a 6-fold coordination with oxygen anions. This, in turn, causes disorder in the oxygen vacancy sub-lattice, which is stabilized by Fe ions (iron–oxygen tetrahedral), resulting in very good oxygen ionic conductivity (bulk diffusion) within the LSFCr-3 material.
On the surface of LSFCr-3, the Cr cation valence was shown to be unexpectedly high, with the atomic ratio of Cr6+ to Cr3+ (Cr4+) being approximately 1, even at 700 °C (Table 2). According to the oxidation state and coordination requirements of transition metal ions, Cr6+ can only be tetrahedrally coordinated by the oxygen anions,42 producing a large concentration of oxygen vacancies on the surface of LSFCr-3. In general, the more oxygen vacancies present, the more rapidly oxygen can be absorbed and dissociatively reduced on the surface, and then move into an oxide lattice for a given chemical potential driving force.43 Therefore, these segregated oxygen vacancies, caused by the formation of Cr6+ on the LSFCr-3 surface, are suggested to be responsible for the excellent k values (Table 4) observed. This is therefore the first time that a highly beneficial effect of Cr on the electrical characteristics of a perovskite-based mixed conductor (LSFCr-3) is being reported. Much more typically, Cr exhibits a harmful effect on these types of materials by lowering their oxygen ionic conductivity and chemically reacting with the A-site or B-site cations (e.g., Cr poisoning of some SOFC cathodes).44,45 In our future work, angle resolved XPS studies of LSFCr-3 thin films and density functional theory (DFT) calculations will be performed to obtain more insights into the mechanism of formation of the high oxidation state of Cr (Cr6+) on the surface of our LSFCr-3 material.
Given the above considerations, it should not be surprising that the electrochemical performance of the LSFCr-3 cathode is superior (as reported previously19 and shown below) to what has been reported previously for LSCF with a low-Co content.20
3.5.Oxygen redox reaction at LSFCr-3 perovskites
The electrocatalytic activity of the LSFCr-3 material toward the oxygen redox reaction (oxygen reduction reaction and oxygen evolution reaction, both occurring at the open circuit potential (OCP)) was determined by measuring the impedance of symmetrical half cells in air. Fig. 9 shows the impedance spectra of symmetrical LSFCr-3|LDC|LSGM|LDC|LSFCr-3 half-cells (where LSGM represents the La0.8Sr0.2Ga0.8Mg0.2O3−δ electrolyte and LDC is La0.4Ce0.6O2−δ) at 750 °C in air at the OCP. The intercept of the impedance arcs with the real axis at high frequency corresponds to the ohmic resistance (Rohm) associated with the electrolyte, contact and leads, while the full diameter of the arcs corresponds to the polarization resistance (Rp), which is inversely proportional to the electrochemical reaction rates in the cell.46
Nyquist and Bode (inset) impedance plots of the LSFCr-3-based symmetrical half cells measured in air at 750 °C at the open circuit potential (OCP).
To obtain more insight into the oxygen redox reaction at the LSCFr-3/electrolyte interface, a study of the influence of the pO2 and the applied DC bias on the electrode impedance was conducted at 750 °C (Fig. 10). It is well known that the oxygen redox reaction at mixed conducting electrodes involves many processes, such as gas diffusion, surface adsorption, gas dissociation, electron and ion transport, charge transfer at the interface, and so on. Each of these processes has a different dependence on pO2.47 The most commonly used approach to identify the rate-determining step (rds) in the oxygen redox reaction is to examine the slope of Rp as a function of oxygen partial pressure, following the relationship:488the n value is expected be 1, 1/2 or 1/4 if the molecular oxygen, atomic oxygen or electrons (charge transfer) are involved in the rds, respectively.48
The effect of (a) pO2 and (b) applied DC bias on the impedance spectra of the LSFCr-3-based symmetrical half cells at 750 °C. The inset in (a) shows the dependence of the polarization resistance (Rp) on the pO2, while the inset in (b) shows the corresponding impedance spectra in the Bode mode.
As seen in Fig. 10(a), Rp gradually increases with decreasing pO2, giving a ca. pO21/4 dependency (n = 0.28). In addition, it can be clearly seen in Fig. 10(b) that Rp of the LSFCr-3-based half cells, obtained in air, decreases as the amplitude of the applied DC bias increases, indicating that the rds of the electrode reaction occurring in the cell is an electrochemical reaction, not a pure chemical, reaction.49,50 Consequently, the results obtained under varying pO2 and DC biases suggest that the rds of the oxygen redox reaction is the charge transfer process for the LSFCr-3 electrode at 750 °C in air.
To further analyze the OCP impedance data for the oxygen reduction/evolution reaction at 750 °C, the Nyquist plots of the LSFCr-3-based half-cell in air (Fig. 9) were fitted to an LRohm(R1Q1)(R2Q2) equivalent circuit model, where R1 represents the resistance of the charge transfer process (rds) at higher frequencies and R2, obtained from the low frequency arc, represents the O2 dissociation and mass transfer processes. L represents an inductance, seen only at very high frequencies and caused by the potentiostat and cables, while Q1 and Q2 represent constant phase elements. The impedance, ZQ, and the equivalent capacitance, C, of a Q parameter can be calculated according to the following equations:51910where ω is the angular frequency and n is an exponent, where Q represents an ideal capacitor and an ideal resistor when n = 1 and n = 0, respectively. When 0 &lt; n &lt; 1, this reflects the presence of inhomogeneities within the electrode system.
The electrode process corresponding to the high frequency (R1Q1) time constant has an equivalent capacitance of ca. 4.9 × 10−3 F cm−2, which is similar to that obtained in our previous work with La0.3Ca0.7Cr0.3Fe0.7O3−δ as an air electrode and is also in the typical range found for charge transfer processes at mixed conducting cathode materials.51–53 Further, the low frequency arc exhibits a capacitance value as large as 0.11 F cm−2, similar to what was obtained at a pO2 of 0.04 atm (Fig. 10(a)). A capacitance of this magnitude (&gt; 0.1 F cm−2) is not ascribable to an interfacial capacitance or adsorption on surfaces.54
To date, two processes have been reported to give such a large capacitance at low frequencies. One originates from the change of the oxygen non-stoichiometry in mixed conductors when the electrode potential is varied, i.e., when the bulk oxidation state of the transition metals changes, called a “chemical capacitance”.43 A second process that could give rise to such a large capacitance at low frequencies is oxygen gas diffusion,48 which could dominate the oxygen redox reaction when the cathode is starved of oxygen. As previously reported, the oxygen exchange reaction (chemical capacitance) is thermally activated, while gas diffusion should be almost temperature-independent. In recent parallel work, we have found that the low frequency resistance of LSFCr-3 has a pronounced temperature dependence, indicating that this feature is due to the change in the redox state (chemical capacitance), likely of the Fe component, within this MIEC oxide.55
3.6.Performance of LSFCr-3 cathodes in a Ni–Ce0.8Sm0.2O2−δ (SDC) supported cell
In order to evaluate the cathode performance under more practical conditions, a LSFCr-3 cathode layer, with a thickness of approximately 20 μm, was deposited on a YSZ/SDC bi-layer electrolyte membrane supported by a Ni–SDC cermet. The fabrication process and microstructural characteristics of the resulting coin cells have been reported in our previous work.20
Fig. 11 shows the I–V and I–P characteristics of this anode-supported cell at 750 °C with a 3% H2O–H2/air environment at the anode/cathode. It can be seen that the cell exhibits a maximum power density of 0.81 W cm2, which is higher than that of well-known LSCF cathode-based cells (0.73 W cm2 in our previous work20) when using the same anode-supported configuration. Furthermore, our previous work demonstrated good long-term stability of the LSFCr-3 cathode under typical operating conditions.19 Therefore, the LSFCr-3 material is clearly a very promising and robust new cathode material for SOFC applications.
Potential and power density plots of the LSFCr-3 material as a cathode in a Ni–SDC anode-supported cell, measured at 750 °C with wet (3% H2O)–H2 as the fuel and air as the oxidant.
