Repository: BananaTonic/Material_Synthesis_Corpus

# Annotated IOB-corpus for NER
This code and data is a companion to the paper, "Analyzing Research Trends in Inorganic Materials Literature Using NLP".

`corpus/*.tsv` contains tokenized and labelled information for 301 synthesis process. Each annotated process are splited as "train.tsv", "devel.tsv", or "test.tsv". This annotated documents contains equal-length arrays of tokens and their respective labels.
`ann` contains raw annotation files in the BRAT annotation format. You can load these into your own instance of BRAT and modify the annotations however you like.

File: ann/train/C5TA06042G.abstract.txt
Plasticizing Li single-ion conductors with low-volatility siloxane copolymers and oligomers containing ethylene oxide and cyclic carbonatesElectronic supplementary information (ESI) available: Composition of copolymer plasticizers and NMR spectra of all plasticizers. See DOI: 10.1039/c5ta06042g
To prepare a safe electrolyte for lithium ion batteries, two groups of novel low-volatility plasticizers combining pendant cyclic carbonates and short ethylene oxide chains have been successfully synthesized, as confirmed by 1H, 13C and 29Si NMR spectroscopy. The Fox equation describes the composition dependence of the glass transition temperature (Tg) very well for the random polysiloxane-based copolymer plasticizers (11 000 &lt; M &lt; 13 000) while the smaller oligomer plasticizers have Tg as much as 20 K lower than the Fox equation prediction because of their lower molecular weight (450 &lt; M &lt; 700). The Landau–Lifshitz mixing rule describes the dielectric constant of the random polysiloxane-based copolymer plasticizers at all temperatures above Tg. Mixing with 20 wt% polysiloxane tetraphenyl borate – Li ionomer (14 mol% borate and 86 mol% cyclic carbonate) increases conductivity relative to the neat ionomer by lowering Tg, increasing dielectric constant and providing better solvation of Li+. The best oligomeric plasticizer only has Tg 10 K lower than the Fox prediction but has dielectric constant 30% larger than expected by the Landau–Lifshitz mixing rule, owing to a surprisingly low viscosity, resulting in ambient conductivity 2 × 10−5 S cm−1. For both groups of plasticizers, the fraction of cyclic carbonates relative to ethylene oxide governs the magnitude and temperature dependence of the ionic conductivity.

File: ann/train/C5TA06042G.conclusion.txt
Conclusions
Two groups of low-volatility plasticizers are synthesized: both are composed of highly polar cyclic carbonate and more flexible short ethylene oxide chains. Those novel low-volatility plasticizers might replace the organic carbonate solvent used in the lithium-ion battery industry to eliminate the safety problems existing in current rechargeable lithium-ion batteries. The combination of ethylene oxide and cyclic carbonate can tune Tg and dielectric constant to optimize σDC. The final performance of the plasticizers is decided by their chemical structure, consequently Tg, dielectric constant and viscosity. The best plasticizer OP62 has the lowest viscosity, the most flexible structure and nearly the highest dielectric constant. Polymer single-ion conductor blends containing those plasticizers and a borate ionomer have conductivity up to 2 × 10−5 S cm−1 at 25 °C. By mixing with low-volatility polar plasticizers, these ionomers are potential candidates to make safer gel polymer electrolytes for lithium-ion rechargeable battery separators.

File: ann/train/C5TA06042G.experimental.txt
Experimental
Materials
Dichloromethane, diethyl carbonate, chlorodimethylsilane, triethyl amine (NEt3), tetraethylene glycol, potassium carbonate, 2-(2-(vinyloxy)ethoxy)ethanol, diethyl carbonate, toluene and anhydrous acetonitrile were purchased from VWR and used without further purification. Platinum divinyltetramethyldisiloxane complex (Pt[dvs]) (3% in xylene) catalyst, diethyldihydrosilane, tri(ethylene glycol) divinyl ether, di(ethylene glycol) divinyl ether, RhCl(PPh3)3 catalyst and polymethylhydrosiloxane (PMHS, Mn = 3360) were purchased from Aldrich and used as received. Tetrahydrofuran (THF) from EMD Chemicals was refluxed over sodium metal before use. The polysiloxane-based ionomer was prepared by the method reported in ref. 13 with borate content of 14 mol%.
Characterization
1H, 13C and 29Si NMR spectroscopy were recorded on a Bruker AM 300M spectrometer. Glass transition temperatures (Tg) were determined using a TA Q100 differential scanning calorimeter (DSC) at 10 K min−1 heating and cooling rates. Dielectric relaxation spectroscopy (DRS) measurements were conducted on samples sandwiched between two polished brass electrodes, with 50 μm silica spacers placed in between the two electrodes. The sandwiched samples were positioned in a Novocontrol GmbH Concept 40 broadband dielectric spectrometer and the dielectric permittivity and conductivity were measured using an AC voltage amplitude of 0.1 V and 10−2 to 107 Hz frequency range. Prior to the DRS measurements, the samples were annealed in the Novocontrol at 120 °C in a heated stream of dry nitrogen for 1 hour to drive off any moisture picked up during loading of these hygroscopic materials. Data were collected in isothermal frequency sweeps from 120 °C to near Tg. Linear viscoelastic measurements were conducted with an Advanced Rheometric Expansion System (ARES-LS, Rheometric Scientific). Parallel plates with diameters of 25 mm were utilized to conduct dynamic frequency sweeps at room temperature (20 °C). Strain amplitudes lower than 0.1 were applied and confirmed to be in the linear response region.
Cyclic [(allyloxy) methyl] ethylene ester carbonic acid (CECA)
CECA was prepared according to the method reported in ref. 13. Potassium carbonate (3 g, 21.7 mmol) was added to a mixture of 3-(allyloxy)-propane-1,2-diol (92.4 g, 0.188 mol) and diethyl carbonate (24.8 g, 0.188 mol). After stirring at 120 °C for 24 h, the mixture was filtered to isolate the solid. The residue was purified by Kügelrohr distillation to yield the pure product as a colorless liquid (23.7 g, 80%). 1H NMR (in CDCl3), δ(ppm) 5.87 (m, 1H, CCH), 5.25 (d, 1H, cis H of CH2C), 5.14 (d, 1H, trans H of CH2C), 4.86 (m, 1H, CCH(C)O), 4.38–4.55 (m, 2H, CH2C), 4.06 (m, 2H, OCH2CC), 3.60–3.74 (m, 2H, OCCH2O).
Tri(ethylene glycol) allyl methyl ether (vinyl PEO3)
To a mixture of NaH (1.44 g, 60% in mineral oil) dispersed in 20 mL dry THF was added a solution of tri(ethylene glycol) methyl ether (4.7 mL, 0.03 mol) in 150 mL of THF dropwise at ice-bath temperature. The mixture was stirred for 3 hours before being transferred into a solution of allyl bromide (3.58 g, 0.03 mol) in 20 mL dry THF. The mixture was allowed to react overnight to complete the reaction. The reaction was quenched by ice water and extracted by ethyl acetate (20 mL × 3). The organic phases were combined and condensed by rotavap. The yellowish liquid was then purified by vacuum distillation to yield vinyl PEO3 (5.5 g, 90%). 1H NMR (in d6-acetone), δ(ppm) 5.85 (m, 1H, CH), 5.2, (d, cis H of CH2), 5.1 (d, trans H of CH2), 3.95 (d, 2H, CCCH2), 3.8–3.6 (m, 8H, OCH2CH2O), 3.35 (s, CH3).
General procedure for synthesis of homopolymer and random copolymer plasticizers CPP (0, 19 31, 57, 80, 100)
All starting materials were dried using molecular sieves before use. PMHS was added into a pre-dried flask equipped with a condenser. The desired amount of CECA and vinyl PEO3 were charged into the flask followed by 20 mL anhydrous CH3CN and 0.2 mL Pt catalyst. The reaction mixture was stirred at 70 °C. The completion of the reaction was confirmed by 1H NMR. The reaction time was in the range of 2–7 days. The mixture was condensed by rotovap and the residue was dissolved in toluene and precipitated in hexane 3 times. Afterwards, the product was dried in a vacuum oven at 80 °C for 24 hours.
4,4′-(6,6,21,21-Tetramethyl-2,7,10,13,16,19,25-heptaoxa-6,21-disilahexacosane-1,26-diyl)bis(1,3-dioxolan-2-one) (OP62)
CECA (10.86 g, 0.068 mol), anhydrous CH3CN (20 mL) and chlorodimethylsilane (7.67 g, 0.081 mol) were added into a pre-dried flask. The mixture was cooled by ice-bath before 0.3 mL Pt catalyst was charged. The mixture was allowed to react overnight to complete the reaction. The solvent was evaporated and the residue was vacuum distilled to obtain 4-((3-(chlorodimethylsilyl)propoxy)methyl)-1,3-dioxolan-2-one as a colorless liquid (15.2 g, 89%). 1H NMR (in d6-acetone), δ(ppm) 4.95 (m, 1H, CCH(C)O), 4.4–4.6 (m, 2H, CH2C), 3.75 (m, 2H, CCH2OCH2CH2H2), 3.55 (m, 2H, OCH2CH2CH2), 1.7 (m, 2H, OCH2CH2CH2), 0.9 (m, 2H, OCH2CH2CH2), 0.35 (m. CH3); 29Si NMR (in d6-acetone) 33 (s); (Fig. S2) 13C NMR (in d6-acetone), δ(ppm) 160, 75.1, 74.8, 74, 73.2, 23, 15, 0.2 (Fig. S3).
4-((3-(Chlorodimethylsilyl)propoxy)methyl)-1,3-dioxolan-2-one (8.7 g, 0.034 mol) was added dropwise into the mixture of NEt3 (7.5 g), tetraethylene glycol (6.67 g, 0.034 mol) and 20 mL dry THF over 30 minutes. The reaction mixture was allowed to stir overnight to complete the reaction. The mixture was filtered to remove the solid. The liquid was condensed by rotavap and further dried by vacuum oven to yield OP62 as a brown liquid (13 g). 1H NMR (in d6-acetone), 4.95 (m, 1H, CCH(C)O), 4.4–4.6 (m, 2H, CH2C), 3.75 (m, 2H, CCH2OCH2CH2H2), 3.63 (s, 16H, OCH2CH2O) 3.55 (m, 2H, OCH2CH2CH2), 1.7 (m, 2H, OCH2CH2CH2), 0.9 (m, 2H, OCH2CH2CH2), 0.35 (m. CH3); 29Si NMR (in d6-acetone) 17.57 (s) (Fig. S4).
4,4′-(6,6,22,22-Tetraethyl-2,9,12,15,19,26-hexaoxa-6,22-disilaheptacosane-1,27-diyl)bis(1,3-dioxolan-2-one) (OP73)
Diethyldihydrosilane (7.2 g, 0.082 mol), CECA (8.4 g, 0.053 mol) and 10 mL benzene were added into a flask followed by 0.1 g RhCl(PPh3)3 catalyst. The mixture was stirred at room temperature overnight to complete the reaction. The solvent was evaporated and the residue was vacuum distilled to afford 4-((3-(diethylsilyl)propoxy)methyl)-1,3-dioxolan-2-one as a colorless liquid (20 g, 100%). 1H NMR (in d6-acetone), 4.95 (m, 1H, CCH(C)O), 4.4–4.6 (m, 2H, CH2C), 3.45 to 3.8 (m, 5H, CCH2OCH2CH2CH2, OCH2CH2CH2 and SiH), 1.64 (m, 4H, OCH2CH2CH2Si), 1 (m, 6H, OCH2CH2CH2 and SiCH2), 0.67 (m, 6H, CH3); 29Si NMR (in d6-acetone) −1.38 (s) (Fig. S5).
4-((3-(Diethylsilyl)propoxy)methyl)-1,3-dioxolan-2-one (5 g, 0.02 mol) and tri(ethylene glycol) divinyl ether (2 g, 0.01 mol) were mixed followed by 0.1 g RhCl(PPh3)3 catalyst. The mixture was stirred at room temperature overnight to complete the reaction. The mixture was washed with cyclohexane to afford the product as a brown liquid (7 g). 1H NMR (in d6-acetone), 4.95 (m, 1H, CCH(C)O), 4.4–4.6 (m, 2H, CH2C), 3.45 to 3.8 (m, 12H, CCH2OCH2CH2CH2, OCH2CH2CH2 and OCH2CH2O), 1.64 (m, 4H, OCH2CH2CH2Si), 1 (m, 6H, OCH2CH2CH2 and SiCH2), 0.67 (m, 6H, CH3); 29Si NMR (in d6-acetone) 5.25 (s) (Fig. S6).
4,4′-(6,6,20,20-Tetraethyl-2,9,13,17,24-pentaoxa-6,20-disilapentacosane-1,25-diyl)bis(1,3-dioxolan-2-one) (OP67)
The same procedure as synthesis of OP73 was used with di(ethylene glycol) divinyl ether as the linker. 1H NMR (in d6-acetone), 4.95 (m, 1H, CCH(C)O), 4.4–4.6 (m, 2H, CH2C), 3.45 to 3.8 (m, 10H, CCH2OCH2CH2CH2, OCH2CH2CH2 and OCH2CH2O), 1.64 (m, 4H, OCH2CH2CH2Si), 1 (m, 6H, OCH2CH2CH2 and SiCH2), 0.67 (m, 6H, CH3) (Fig. S7).
