Repository: BananaTonic/Material_Synthesis_Corpus

# Annotated IOB-corpus for NER
This code and data is a companion to the paper, "Analyzing Research Trends in Inorganic Materials Literature Using NLP".

`corpus/*.tsv` contains tokenized and labelled information for 301 synthesis process. Each annotated process are splited as "train.tsv", "devel.tsv", or "test.tsv". This annotated documents contains equal-length arrays of tokens and their respective labels.
`ann` contains raw annotation files in the BRAT annotation format. You can load these into your own instance of BRAT and modify the annotations however you like.

File: ann/train/C5TA09520D.conclusion.txt
Conclusions
We fabricated low temperature processable ZnO electron conductor based MAPbI3 perovskite hybrid solar cells with 17.6% average power conversion efficiency. The conductivity of TiO2 and ZnO electron conductors was 0.00006 mS cm−1 and 0.0031 mS cm−1, respectively. Although the Dn values of both devices are almost the same, the τn of the ZnO electron conductor based device was increased to 1.2-fold than that of the TiO2 electron conductor based device. Due to the better electron conductivity of ZnO than TiO2, the electron extraction from MAPbI3 to electron conductors was improved in the ZnO electron conductor based device and τn was also increased by the reduced backward recombination. Therefore, the ZnO electron conductor based device exhibited better η and less J–V hysteresis with respect to the scan direction and scan rate compared to the TiO2 electron conductor based device. Considering the low temperature processability of the ZnO electron conductor we also fabricated the flexible device. The ZnO electron conductor based flexible devices fabricated on the PEN/ITO substrate achieved the 15.5% average power conversion efficiency with considerable mechanical stability.

File: ann/train/C5TA09744D.abstract.txt
Crystal structure and proton conductivity of BaSn0.6Sc0.4O3−δ: insights from neutron powder diffraction and solid-state NMR spectroscopyElectronic supplementary information (ESI) available: Rietveld fit of dry BaSn0.6Sc0.4O3−δ sample (Fig. S1). 119Sn (Fig. S2), 45Sc (Fig. S3–S6) and 17O (Fig. S7) spectra of all materials as a function of Sc doping concentration, 45Sc MQMAS of deuterated BaSn0.9Sc0.1O3−δ (Fig. S4), 45Sc MQMAS of dry and deuterated BaSn0.8Sc0.2O3−δ (Fig. S5), 45Sc MQMAS of dry and deuterated BaSn0.7Sc0.3O3−δ (Fig. S6), 17O MQMAS of 17O enriched BaSn0.8Sc0.2O3−δ and BaSn0.6Sc0.4O3−δ (Fig. S8). See DOI: 10.1039/c5ta09744d
The solid-state synthesis and structural characterisation of perovskite BaSn1−xScxO3−δ (x = 0.0, 0.1, 0.2, 0.3, 0.4) and its corresponding hydrated ceramics are reported. Powder and neutron X-ray diffractions reveal the presence of cubic perovskites (space group Pm3̄m) with an increasing cell parameter as a function of scandium concentration along with some indication of phase segregation. 119Sn and 45Sc solid-state NMR spectroscopy data highlight the existence of oxygen vacancies in the dry materials, and their filling upon hydrothermal treatment with D2O. It also indicates that the Sn4+ and Sc3+ local distribution at the B-site of the perovskite is inhomogeneous and suggests that the oxygen vacancies are located in the scandium dopant coordination shell at low concentrations (x ≤ 0.2) and in the tin coordination shell at high concentrations (x ≥ 0.3). 17O NMR spectra on 17O enriched BaSn1−xScxO3−δ materials show the existence of Sn–O–Sn, Sn–O–Sc and Sc–O–Sc bridging oxygen environments. A further room temperature neutron powder diffraction study on deuterated BaSn0.6Sc0.4O3−δ refines the deuteron position at the 24k crystallographic site (x, y, 0) with x = 0.579(3) and y = 0.217(3) which leads to an O–D bond distance of 0.96(1) Å and suggests tilting of the proton towards the next nearest oxygen. Proton conduction was found to dominate in wet argon below 700 °C with total conductivity values in the range 1.8 × 10−4 to 1.1 × 10−3 S cm−1 between 300 and 600 °C. Electron holes govern the conduction process in dry oxidizing conditions, whilst in wet oxygen they compete with protonic defects leading to a wide mixed conduction region in the 200 to 600 °C temperature region, and a suppression of the conductivity at higher temperature.

File: ann/train/C5TA09744D.experimental.txt
3.Results
3.1.X-ray diffraction
Fig. 1 shows the PXRD pattern for all dried BaSn1−xScxO3−δ samples (x = 0.0, 0.1, 0.2, 0.3 and 0.4). These data reveal that all samples are highly crystalline and the patterns indicate that the phases adopt a cubic perovskite structure (space group Pm3̄m) across the range of compositions. The cell parameters, obtained from profile fitting using Jana2006,29 increased with increase of dopant fraction in agreement with the Sc3+ ionic radius (0.745 Å) being larger than Sn4+ (0.69 Å).15 Close inspection of the data revealed evidence of peak shoulders at 2θ ≈ 44°, 54° for the x = 0.1, 0.2 and 0.3 samples. This behaviour was rationalised in terms of phase segregation into BaSnO3 and a BaSn1−xScxO3−δ phase comparatively rich in scandium in order to preserve the overall stoichiometry of the initial sample reactants. This behaviour was not apparent for the x = 0.4 sample, and its cell parameter of 4.1367(1) Å showed a significant enlargement compared to the value of 4.1156(1) Å determined for un-doped BaSnO3. BaSn0.6Sc0.4O3−δ, which showed the highest incorporation of scandium based on the PXRD results, was therefore selected for further study via neutron diffraction and impedance measurements.
(a) PXRD patterns collected on dried BaSn1−xScxO3−δ samples with the indicated cell parameters in Ångstroms. (b) Comparison of the cell parameters for the dried and as prepared BaSn1−xScxO3−δ samples with values reported by Wang et al.,10,11 and Cerda et al.30
3.2.Neutron diffraction
The NPD data for BaSn0.6Sc0.4O3−δ presented in Fig. 2 revealed that a minor Sc2O3 impurity phase was present in the vacuum dried sample. The large neutron scattering lengths of scandium (12.29 fm) and oxygen (5.803 fm) compared to their relatively weaker X-ray scattering powers could explain why this minor phase was detected in the neutron pattern (Fig. 2) but was not visible in the PXRD patterns (Fig. 1). The Sc2O3 peaks are not visible in the NPD of deuterated BaSn0.6Sc0.4O3−δ where only a single, deuteron containing, perovskite phase is present.
NPD patterns of vacuum dried and deuterated BaSn0.6Sc0.4O3−δ. Black filled circles indicate reflections arising from a small amount of Sc2O3.
3.2.1.Vacuum dried BaSn0.6Sc0.4O3−δ
As starting models three phases namely, BaSn0.6Sc0.4O2.8 and BaSnO3, both modelled using the cubic Pm3̄m crystal system, and Sc2O3 were included into the Rietveld analysis of the dried sample, phase 1, 2 and 3 respectively. The weight fractions of these three phases obtained from the refinement were 95.55(1) wt%, 3.34(8) wt% and 1.11(1) wt%, respectively (Fig. S1). The Sn : Sc site occupancy in the dominant perovskite phase 1 was reciprocally linked and refined to give a small increase in the Sn : Sc ratio, with 0.666(2) and 0.334(2) site occupancies for Sn and Sc, respectively. The overall sample stoichiometry was consistent with the initial 0.6 Sn and 0.4 Sc molar fractions. Modelling the oxygen atoms with an anisotropic displacement parameter (ADP) significantly reduced the values of the χ2 goodness of fit parameter from 15.66 to 10.86. Simultaneous refinement of the oxygen ADP and occupancy was not deemed reliable due to the high degree of correlation between these two variables. Hence the occupancy of the oxygen site in phase 1 was set to 0.944 as would be expected for a dried sample with a BaSn0.666Sc0.334O3−δ composition with a final χ2 value of 6.372. The final agreement to the data is shown in the supplementary data (Fig. S1). Note that for simplicity we continue to refer to this sample as BaSn0.6Sc0.4O3−δ, despite the slightly lower Sc content of the perovskite phase.
3.2.2.Hydrothermally D2O treated BaSn0.6Sc0.4O3−δ
Given the absence of additional impurity reflections, the Sn4+ and Sc3+ occupancies used in the Rietveld fit to the NPD data were fixed to the nominal values of 0.6 and 0.4, respectively, for D2O treated BaSn0.6Sc0.4O3−δ. The occupancy of the oxygen and barium sites was permitted to vary and both favoured a value slightly above unity and were therefore set to one. This is consistent with complete filling of oxygen vacancies by OD groups as per eqn (2) above during the hydrothermal treatment with D2O. The fit improved significantly by allowing the oxygen ADP factor to vary anisotropically. The deuteron position was investigated by Rietveld analysis and the use of Fourier difference maps as described previously.21 Missing positive scattering was observed near fractional coordinates x = 0.55, y = 0.2 and z = 0.0, i.e. the crystallographic 24k site. The deuteron site occupancy was calculated from the number of filled oxygen vacancies with respect to the refined oxygen occupancy, e.g. BaSn0.6Sc0.4O2.6(OD)0.4, which corresponds to a 24k site occupancy of ∼0.017. The isotropic ADP parameter was then set free to refine together with the atomic coordinates x and y of the deuteron at the 24k site. This resulted in a significant reduction in the standard uncertainties of the refined parameters and a small reduction in the goodness of fit parameters. The deuteron positional coordinates (x, y, 0) refined to (0.579(3), 0.217(3), 0). Results of the Rietveld analysis of the NPD data are listed in Table 1, and the final Rietveld fit achieved is shown in Fig. 3.
Refined parameters from neutron powder diffraction of dried BaSnO3 and both dried and deuterated BaSn0.6Sc0.4O3−δ
Refinement parametersDry BaSnO3BaSn0.6Sc0.4O3−δDryDeuteratedOccupancies refined to slightly larger than 1, and therefore fixed to 1.Due to correlation between the oxygen site ADP and occupancy this value was not refined in final stages, instead it was fixed to the value determined by the amount of refined scandium x = 0.334 (oxygen fraction = (3 − (0.334/2))/3).Occupancy of the deuterium site was fixed to reflect a deuterium content consistent with complete filling of the oxygen vacancies.The refined unit cell parameter was 4.11457(17) Å.a (Å)4.11588(2)4.13549(1)4.15716(2) Uiso(Å2) × 100Ba0.416(4)0.614(5)1.200(5)Sn/Sc0.231(3)0.712(6)1.057(4)O U110.294(8)0.334(11)0.498(8)O U22–U330.923(6)1.201(7)1.261(5)D (x, y, 0)0.579(3), 0.217(3), 0D (x, y, 0) Uiso11.3(4) OccupancyBa (0.5, 0.5, 0)1.01.01.0Sn (0, 0, 0)1.00.666(2)0.6Sc (0, 0, 0)—0.334(2)0.4O (0.5, 0, 0)1.00.9441.0D (x, y, 0)——0.0167 Bond distances (Å)12 × Ba–O2.91037(1)2.92423(1)2.93956(1)6 × Sn/Sc–O2.05794(1)2.06774(1)2.07858(1)1 × O–D—0.959(12)1 × O–D(1−y, x, z)2.109(7)1 × O–D(−y, x, z)2.680(6)2 × O–D(1+z, y, −x)2.862(9)χ248.166.3712.84Rwp (%)0.03140.02830.0124Rp (%)0.03600.04410.0169 Phases (wt%)Main10095.55(1)100Sc2O3—1.11(1)—BaSnO3—3.34(8)—Variables—2647Rietveld fit to the data for BaSn0.6Sc0.4O2.6(OD)0.4 with the deuteron modelled at the 24k site. Both the observed (red crosses) and calculated (continuous green line) profiles are plotted and the position of the reflections is marked with vertical black bars. The difference curve lies at the bottom in purple.
3.3.Solid-state NMR
3.3.1.119Sn NMR
The 119Sn magic angle spinning (MAS) NMR spectrum of dry BaSnO3 (Fig. S2a in the ESI) shows a sharp resonance at −679 ppm corresponding to tin in a six-fold symmetrical environment.31 This environment corresponds to Sn surrounded by 6 tin atoms in its first cation coordination shell, giving rise to a Sn(OSn)6 local environment,31 the only chemical environment in the undoped BaSnO3 material.
In dry Sc-substituted BaSnO3, a new set of 119Sn resonances with intensity proportional to Sc concentration appears at around −640 ppm (Fig. 4a). This feature is assigned to tin in six fold environments surrounded by at least one scandium cation based on previous NMR studies of the related Y-doped BaSnO3 materials.32 In this system, the six-coordinated Sn cations with various numbers of Y ions in their first cationic coordination shells, i.e. Sn(OSn)5(OY), Sn(OSn)4(OY)2, Sn(OSn)3(OY)3, etc. could be individually observed, the 119Sn resonance shifting by +27 to +34 ppm per added Y ion. Here the 119Sn spectra of Sc-doped BaSnO3 lacks such sharp, resolved features, most likely due to a smaller frequency shift per Sc ion added to the vicinity of the Sn nuclei. Indeed the ionic radius of Sc3+ in 6-fold coordination (0.745 Å) is much closer to the one of Sn4+ (0.69 Å) in comparison to Y3+ (0.90 Å) leading to smaller local distortions in the case of Sc substitution and therefore smaller frequency shifts. A weak but sharp BaSnO3 resonance is seen in all four samples (x = 0.1, 0.2, 0.3 and 0.4) at −679 ppm most likely due to a separate BaSnO3 impurity phase; the weakest BaSnO3 resonance was seen for x = 0.4, consistent with the low phase fraction obtained in the NPD refinement of this phase (Fig. 2 and S1).
119Sn MAS NMR single pulse spectra of (a) dry BaSn1−xScxO3−δ and (b) deuterated BaSn1−xScxO3−δ as a function of Sc doping level x were obtained at 11.7 T and under a MAS frequency of 20 kHz. SnVI and SnV denote six and five coordinated tin environments. Asterisks (*) indicate spinning side bands.
A second broad resonance, centered at −450 ppm (Fig. 4a), is assigned to five-coordinated Sn environments in line with a shift to higher frequency going from six to five-fold Sn coordination,31,32 a trend generally observed for a number of nuclei.33
On hydrothermal D2O treatment of dry BaSn1−xScxO3−δ (Fig. 4b), the 119Sn NMR resonance at −450 ppm, associated with the five-coordinated Sn environments, totally disappears, which is consistent with its assignment, and shows complete reaction of the oxygen vacancies  with D2O during hydration to form six-coordinated Sn environments (experimentally observed at −636 ppm). The sharp −679 ppm resonance is also seen, providing evidence for BaSnO3 environments although no sign of an impurity phase was detected in the NPD data, presumably due to its low concentration.
3.3.2.45Sc NMR
Fig. 5 and S3 (in the ESI) show the one-dimensional 45Sc spectra of dry and deuterated BaSn1−xScxO3−δ as a function of Sc doping level obtained at a high magnetic field of 19.6 T under fast MAS. The spectra of the dry samples contain a main resonance centred at around 110 ppm in addition to a much broader resonance in the 200–100 ppm region, which disappears upon hydrothermal D2O treatment. Solid-state NMR spectra of quadrupolar nuclei such as 45Sc (spin = 7/2) are often broad even under MAS because of residual second-order quadrupolar interactions. This can be removed by performing a two-dimensional triple-quantum MAS experiment (TQMAS)23–25 whose vertical projection along the F1 dimension yields a one-dimensional isotropic spectrum free of second-order broadening. Such experiments have been recorded for the dry and deuterated BaSn1−xScxO3−δ materials (Fig. 6, S4–S6) and are discussed below.
Central transition 45Sc MAS NMR spectra of (a) dry BaSn1−xScxO3−δ and (b) deuterated BaSn1−xScxO3−δ as a function of Sc doping level x. The spectra were obtained at 19.6 T and under MAS frequency of 33.33 kHz. The 45Sc MAS NMR spectra of dry BaSn0.9Sc0.1O3−δ was not recorded. ScVI and ScV denote six and five coordinated scandium environments. Asterisks (*) indicate spinning side bands.
Two-dimensional sheared triple-quantum 45Sc MAS spectra of (a) dry BaSn0.6Sc0.4O3−δ and (b) deuterated BaSn0.6Sc0.4O3−δ obtained at 19.6 T with a MAS frequency of 33.33 kHz. 9600 transients were accumulated for each of the 24 (for (a)) and 16 (for (b)) t1 increments at a recycle delay of 0.4 s. Top: anisotropic skyline projection (the 45Sc MAS NMR single pulse spectra are given in Fig. 5 and S3). Left: isotropic skyline projection of the TQMAS spectra. ScVI and ScV denote six and five coordinated scandium environments, respectively.
Two sets of resonances are clearly observed in the F1 vertically projected spectra of the dry BaSn0.6Sc0.4O3−δ sample at shifts of approximately 125 and 225 ppm (Fig. 6) demonstrating the presence of two different scandium environments. Extraction of the shifts of these resonances in the horizontal F2 dimension allow isotropic chemical shifts values of around 120 and 200 ppm to be extracted (see Table 2) and assigned to 6- and 5-coordinated scandium environments, respectively, based on previous study by Stebbins et al.,34 our previous work on the BaZr1−xScxO3−δ series,35 and Takamura et al.'s recent hydration study of 10% mol Sc-substituted BaZrO3.36 The 5-coordinated Sc environment which has a very large linewidth (leading to a quadrupolar coupling of around 20 MHz) is ascribed to the presence of an oxygen vacancy in the 1st coordination shell of a Sc atom.
Experimental 119Sn, 45Sc and 17O NMR parameters dry BaSnO3, dry BaSn0.6Sc0.4O3−δ and deuterated BaSn0.6Sc0.4O3−δ
SiteEnvironmentδiso/ppmCQ/MHzηQ45Sc and 17O NMR parameters were determined from the peak positions in the TQMAS spectra at 19.6 and 17.6 T, respectively (see ESI).25Not applicable.Data from ref. 32.Not measured experimentally.Dry BaSnO3SnSnVI(OSn)6−679—Sc—OSnVI–O–SnVI1526.10.0 Dry BaSn0.6Sc0.4O3−δSnSnVI(OSn)6 in BaSnO3−679(1)31—SnVI−640(10)−450(10)ScScVI120(5)7(2)0.7(3)ScV199(7)20(2)0.0(1)OSn–O–Sn203(5)8(1)—Sn–O–Sc248(10)3(1)—Sn–O–Sc261(8)3(1)—Sc–O–Sc4205(1)— Hydrothermally D2O treated BaSn0.6Sc0.4O3−δSnSnVI(OSn)6 in BaSnO3−679(1)31—SnVI−636(10)ScScVI122(5)7(2)0.8(1)O—Upon hydrothermal D2O treatment, the oxygen vacancies are filled by protonic (deuterons) and OD defects resulting in the loss of the 5-coordinated Sc as revealed by the 45Sc NMR spectra given in Fig. 5b and S4–S6b. These spectra are now dominated by resonances centered at around 125 ppm and corresponding to 6-coordinated Sc only (Table 2). In fact, more than one 6-coordinated Sc environments are often visible in the 45Sc MQMAS spectra of deuterated BaSn1−xScxO3−δ, and are assigned to ScO6 (as in the dry samples) and ScO5(OD) environments (i.e. 6-coordinated scandium in the vicinity of a protonic defect).
Note that the Sc2O3 impurity seen by NPD was not observed by 45Sc NMR of dry BaSn0.6Sc0.4O3−δ (Fig. 6a). This is attributed to the very small amount of Sc2O3 (1.11%, Table 1), which is probably below the NMR detection limit, and to the fact that the two 6-coordinated Sc sites in Sc2O3 have isotropic chemical shifts of 108 and 128 ppm,34 very close to the value for 6-coordinated Sc in this sample. The lack of resolution might therefore also prevent its observation.
3.3.3.17O NMR
17O NMR is usually very challenging due to the very low natural abundance of 17O (approximately 0.037%), often requiring isotopic enrichment. This is routinely performed in these materials via a gas–solid exchange reaction with 17O enriched O2 gas37,38 at elevated temperatures (see the Experimental section for further details). All the one-dimensional 17O MAS NMR spectra of 17O enriched BaSn1−xScxO3−δ (Fig. 7 and S7) show three sets of resonances, at around 150 ppm, in the 200–300 ppm region, and centred at around 420 ppm (Table 2). The resonance around 150 ppm region consists of a single oxygen environment (see the 17O MQMAS spectra, Fig. S8) and is assigned to a bridging oxygen bound to two tin cations, i.e., Sn–O–Sn, based on our previous work on BaSn1−xYxO3−δ.32 As the Sc content is increased, this resonance remains strongly present (see Fig. 7 for BaSn0.6Sc0.4O3−δ) indicating the lack of significant Sn/Sc ordering in this material. Two peaks are clearly observed in the 200–300 ppm region, their intensities increasing with Sc concentration (relative to those for Sn–O–Sn); they are both tentatively assigned to Sc–O–Sn environments, the presence of two resonances possibly arising from Sc and Sn being five or six coordinated. A third broad resonance centred at around 420 ppm is also observed and is assigned to Sc–O–Sc oxygen environments based on previous work on the related Sc doped BaZrO3 cubic perovskite.35
Central transition 17O MAS NMR single pulse spectra of 17O enriched BaSn1−xScxO3−δ as a function of the Sc doping level x. The spectra were obtained at 17.6 T and under MAS frequency of 15 kHz. The asterisks (*), dash (#) and crosses (×) denote spinning side bands, the 17O signal of the ZrO2 rotor and its spinning side bands, respectively.
3.4.Impedance spectroscopy
Fig. 8 shows the complex plane plot of the pre-hydrated BaSn0.6Sc0.4O3−δ sample on heating at 100 °C in dry Ar. Two time constants are observed, including one in the high frequency region near the origin; the data is modelled using two (RQ) elements, representing a resistor and constant phase element in parallel, connected in series. The derived capacitances were 1.17 × 10−11 F cm−2 and 8.14 × 10−9 F cm−2 consistent with bulk and grain boundary processes, respectively. The feature at the lowest frequencies is attributed to electrode processes. For the initial heating and cooling data, it was possible to separate bulk and grain boundary conductivity in this manner at temperatures below approximately 400 °C. At higher temperatures, and for the other atmospheres and thermal protocols, the data were analysed using a similar approach but here the distinction between bulk and grain boundary was not as clear and only the total conductivity (bulk + grain boundary) could be extracted.
Typical Nyquist plot of the impedance showing the full 1 Hz to 1 MHz range for pre-hydrated BaSn0.6Sc0.4O3−δ on heating in a dry Ar atmosphere at 100 °C, the blue lines representing visual guides. A magnified view at low Z′ is shown in the insert.
The conductivity data collected for BaSn0.6Sc0.4O3−δ under Ar consisted of three regions (see Fig. 9). Region I between 800–1000 °C has O2− anions or possibly electron holes as the dominant charge carriers, while region II, between 400 and 800 °C is characteristic of the growing influence of protons and displays a characteristic plateau39 that reflects the simultaneously varying proton concentration and proton mobility. Region III, at T ≤ 400 °C, is dominated by proton charge carriers. Comparison of the conductivity under dry Ar vs. dry O2 conditions reveals that the sample possesses significantly higher conductivity, approximately one order of magnitude greater, under oxidizing conditions throughout the entire temperature interval as evident in Fig. 10. Conductivity under wet oxygen and above 450 °C was found, unexpectedly, to be lower than that in dry oxygen (Fig. 11).
Arrhenius plot of the conductivity of an initially hydrated BaSn0.6Sc0.4O3−δ sample under dry or wet Ar gas atmospheres. Three conductivity regimes (I, II and III) are observed, as highlighted, when the sample contains protons. The activation energies in the temperature regime III (below 400 °C) are indicated in the inserts.
A comparison of the total conductivity of BaSn0.6Sc0.4O3−δ under dry Ar gas and dry O2 gas. The activation energies below 400 °C were 0.95 eV and 0.90 eV respectively.
Total conductivity under dry O2, wet O2 and wet Ar gas conditions. The activation energy for the conduction processes were 0.61 eV and 0.64 eV in dry and wet O2 respectively in the region above 600 °C while below 400 °C they were 0.90 eV and 0.63 eV respectively.

File: ann/train/C5TA10001A.abstract.txt
Ultralight, compressible and multifunctional carbon aerogels based on natural tubular celluloseElectronic supplementary information (ESI) available: Experimental section, SEM images, XPS, TGA and DSC analyses, variation of density, conductivity and compressibility as well as videos. See DOI: 10.1039/c5ta10001a
Ultralight, compressible and multifunctional carbon aerogels (UCM aerogels) have broad potential applications in various fields including thermal insulation, oil absorption and electronics. However, the preparation of UCM aerogels has been proven to be very challenging. Herein, we report a novel approach for the fabrication of UCM aerogels by pyrolysis of aerogels composed of kapok fibers (KFs), a kind of natural cellulose with a tubular structure. Different from the frequently used freeze-drying approach, the wet KF aerogels can be dried directly in an oven without any shrinkage. The fascinating UCM aerogels feature ultralow density (∼1.0 mg cm−3), high compressibility, high electrical conductivity (0.1 S cm−1), excellent fire-resistance and very high absorption capacity (147–292 g g−1) for organic liquids. Furthermore, the UCM aerogels can be easily endowed with various other functions, e.g., magnetic responsivity and superhydrophobicity. The successful creation of the UCM aerogels may provide new insights into the design of UCM aerogels for various applications, as the UCM aerogels can be prepared via a very simple procedure.

File: ann/train/C5TA10002J.abstract.txt
MnO nanoparticles with cationic vacancies and discrepant crystallinity dispersed into porous carbon for Li-ion capacitorsElectronic supplementary information (ESI) available: Additional figures depicting experiment results. See DOI: 10.1039/c5ta10002j
MnO nanoparticles with cationic vacancies and discrepant crystallinity were prepared through a one-step hydrothermal synthesis followed by calcination at different temperatures. Glucose was used as both a reducing agent to introduce cationic vacancies with a content of ∼5.5% into MnO nanocrystals, and a carbon source to encapsulate MnO nanocrystals in a three dimensional porous framework. Cationic vacancies benefit phase transition in a conversion reaction, and together with a low degree of crystallinity, may also provide more void spaces for ion diffusion (3.37 × 10−13 cm2 s−1). Three dimensional porous carbon with a pore volume of 0.27 cm3 g−1 demonstrated a high electrical conductivity of 6.25 S cm−1 and offered fast pathways for charge transfer and penetration of the electrolyte. Such a synergistic structure endowed MnO with excellent electrochemical properties including a considerably enhanced capacity of 650 mA h g−1 at a current density of 1000 mA g−1. Li ion capacitors based on such a MnO anode and activated carbon cathode achieved the maximum energy density of 220 W h kg−1, and the capacitance retention was 95.3% after 3600 cycles at a rate of 5000 mA g−1.

File: ann/train/C5TA10002J.conclusion.txt
Conclusions
Spindle-like porous carbon dispersed MnO nanocrystals were synthesized through the hydrothermal method and cationic vacancies were introduced by the incomplete reduction of high valence state Mn(iii). A moderate calcination temperature of 600 °C was found to be effective for the fabrication of samples with a low degree of crystallinity. This benefits the phase transition in conversion reactions and the porous carbon matrix further facilitates charge transfer and penetration of electrolyte into the material. The synergistic combination of these three factors endows the resulting samples with enhanced capacity and cyclability. The Li-ion pseudo-capacitor with the spindle MnO as an anode and AC as a cathode offers a significantly high energy density of 220 W h kg−1, comparable to that of Li-ion batteries, with little degradation over 3600 cycles.

File: ann/train/C5TA10031C.abstract.txt
Beyond graphene foam, a new form of three-dimensional graphene for supercapacitor electrodesElectronic supplementary information (ESI) available. See DOI: 10.1039/c5ta10031c
Graphene foam (GF) is a three-dimensional (3D) graphene structure that has been intensively studied as an electrode material for energy storage applications. The porous structure and seamlessly connected graphene flakes make GF a promising electrode material for supercapacitors and batteries. However, the electrical conductivity of GF is still unsatisfactory due to the lack of macropore size (∼300 μm) control that hinders its applications. Previously we reported a new seamless 3D graphene structure – graphene pellets (GPs) – with well-controlled mesopore size (∼2 nm), high electrical conductivity (148 S cm−1) and good electromechanical properties that differ substantially from the known GF. Here we demonstrate that the obtained 3D graphene structure is an ideal scaffold electrode for pseudocapacitive materials and redox additive electrolyte systems. For example, after electrochemical coating with MnO2, the GP/MnO2 electrode showed specific and volumetric capacitance up to 395 F g−1 and 230 F cm−3 at 1 A g−1, respectively. When combined with a hydroquinone and benzoquinone redox additive electrolyte, the GPs showed a specific capacitance of 7813 F g−1 at 10 A g−1. Moreover, when the GP/MnO2 electrode was assembled with a GP/polypyrrole electrode, the obtained full cell showed good electrochemical performance with a maximum energy density of 26.7 W h kg−1 and a maximum power density of 32.7 kW kg−1, and a reasonable cycle life for practical application. The ease in material processing combined with the excellent electrical and electromechanical properties makes GPs promising for a variety of energy storage applications.

File: ann/train/C5TA10031C.conclusion.txt
4.Conclusions
We reported a new design and fabrication process of an electrode material called graphene pellets (GPs) for energy storage applications. The employed catalyst in the form of a sintered nickel template can be easily converted into a GP by CVD. The GPs exhibit good electrical conductivity, electromechanical stability and morphology with a mesoporous structure thus providing great potential for energy storage applications. GP/MnO2 composites prepared by the described simple electrochemical deposition of MnO2 onto the GP surface showed both high specific and volumetric capacitance with small charge-transfer resistance. This demonstrates good synergy between GPs and MnO2. The excellent electrical and mechanical properties of GPs also show great potential in facilitating chemical reactions typical for redox additive electrolyte systems. Moreover, when the GP/MnO2 electrode was assembled with the GP/polypyrrole electrode, the obtained full coin cell showed good performance. The simplicity of the 3D graphene preparation allows GPs to compete with or replace GF in many energy storage applications.

File: ann/train/C5TA10032A.abstract.txt
Ultrafast laser-assisted synthesis of hydrogenated molybdenum oxides for flexible organic solar cellsElectronic supplementary information (ESI) available. See DOI: 10.1039/c5ta10032a
A novel method to synthesize a hydrogenated molybdenum oxide (HyMoO3−x) thin film by irradiation of photons using a KrF laser (λ = 248 nm) on an ammonium heptamolybdate ((NH4)6Mo7O24·4H2O) precursor layer is demonstrated. The laser-assisted synthesis is simple, and can be conducted in an ambient atmosphere without damaging the underlying bottom electrode and plastic substrate. The exposure time (30 ns) is extremely short compared to thermal annealing (&gt;3 min). Because the high-energy photons are absorbed by the MoO3 layer and provide the activation energy for the reaction, the hydrogen atoms that dissociate from the ammonium molecules bond to the MoO3; this process yields a HyMoO3−x thin-film. By controlling the laser energy, the stoichiometry of the HyMoO3−x layer can be manipulated to simultaneously obtain advantageous electrical properties of both high work function (5.6 eV) and electrical conductivity (9.9 μS cm−1). The HyMoO3−x hole transport layer (HTL) is successfully demonstrated on flexible top-illuminated PTB7:PCBM organic solar cells (OSCs). This OSC has good mechanical flexibility, and 75% higher short-circuit current than the device with a PEDOT:PSS HTL. Finite-domain time-difference simulations were conducted to verify the enhancement of the photocurrent. The thin layer of HyMoO3−x was proven to be suitable for the microcavity condition which allows a resonant wavelength match to the PTB7:PCBM active layer.

File: ann/train/C5TA10032A.conclusion.txt
4.Conclusions
In summary, an ultrafast laser-assisted reaction of hydrogenated molybdenum oxide (HyMoO3−x) thin films was demonstrated. The stoichiometry of the HyMoO3−x layer was controlled by laser energy, thereby resulting in beneficial electronic properties such as high WF (5.6 eV) and electrical conductivity (9.9 μS cm−1). When the laser-assisted reaction was conducted for the preparation of hole transport layers for organic solar cells, the annealing time was reduced by a factor of 109 compared to conventional thermal annealing. The HyMoO3−x HTL was effective not only for charge transport but also for light trapping in flexible top-illuminated OSCs. A flexible device with HyMoO3−x exhibited enhancement of the short-circuit current by 75% compared to the device with PEDOT:PSS. The optical simulation verifies that the thin layer of HyMoO3−x (3 nm) is effective for light absorption in the microcavity, where the resonant wavelength matches with the absorption band of PTB7:PCBM. This laser-assisted low-temperature and ultrafast reaction method can be conducted for other transition metal oxides, and is suitable for R2R fabrication of flexible electronics.

File: ann/train/C5TA10032A.experimental.txt
2.Experimental
2.1.Preparation of the MoO3 solution
The MoO3 solution was prepared by dissolving ammonium molybdate tetrahydrate ((NH4)6Mo7O24·4H2O, Aldrich, 99.98%, 0.1 g) in 100 ml of deionized water.
2.2.Fabrication of PTB7:PCBM organic solar cells
Glass coated with ITO (150 nm thick, ∼10 Ω sq−1) was used as the starting substrate. It was treated using UV-ozone for 15 min followed by coating with the MoO3 solution at 4000 rpm for 40 s. The resulting MoO3 thin-film was irradiated at laser energies of 120, 240, 400 or 600 mJ cm−2, using a KrF excimer laser (λ = 248 nm, frequency = 2 Hz, size = 0.25 cm2). To fabricate the control device, a PEDOT:PSS layer was spin-coated at 3000 rpm for 30 s, then dried at 120 °C for 10 min. After samples were coated with the HTL, they were transferred to an N2-filled glove box (&lt;0.1 ppm O2 and H2O). PTB7 (purchased from 1-materials) was dissolved in chlorobenzene to make a 10 mg ml−1 solution, then blended with PC70BM (2 : 3 w : w). The blend was spin-coated (1600 rpm, 30 s) on top of the HTL. The thickness of the active layer was 80 nm as measured using an Alpha step 500 surface profiler. The cathode consisted of BCP (15 nm) coated with Ag (120 nm), which was deposited using a thermal evaporation method at a base pressure of 2 × 10−6 Torr.
2.3.Fabrication of flexible top-illuminated organic solar cells
Reflective Ag (120 nm) and ITO (20 nm) were deposited on the PES film by radio-frequency sputtering under a base pressure of 1 × 10−6 Torr. The films were treated with UV-ozone for 10 min, then coated with MoO3 solution. The resulting MoO3 layer was exposed to the laser with an energy of 240 mJ cm−2. After the HTL was applied, the active layer of PTB7:PCBM was coated by spin coating. The devices were dried on a hot plate in a glove box at 80 °C for 10 min. The transparent cathode (BCP (15 nm)/Ag (12 nm)/MoO3 (40 nm)) was deposited using thermal evaporation at a base pressure of 2 × 10−6 Torr.
2.4.Optical simulation
The finite-domain time-difference (FDTD) simulation (fullwave) was performed for numerical analysis of the light absorption and field distribution in the polymer solar cells. The side-wall of the photo-detector was composed of a perfect mirror and the grid size was fixed to 2 nm.
2.5.Characterization
The MoO3 solution was spin-coated on the silicon substrate, followed by measuring of the thickness using a spectroscopic ellipsometer. The measured data was fitted using the Lorentz function, thereby resulting in a thickness of 3 nm. The FT-IR spectra were measured using a Bruker IFS 66v FT-IR spectrometer. The X-ray photoelectron spectroscopy (XPS) and ultraviolet photoelectron spectroscopy (UPS) were conducted on the 4D beam line at the Pohang Accelerator Laboratory with a base pressure of 5 × 10−10 Torr. AFM images were obtained in tapping mode on a Veeco Nanoscope III. An ITO (150 nm)/HyMoO3−x/Ag (120 nm) structure was fabricated for the measurement of electrical conductivity of HyMoO3−x. The conductivity was averaged over 40 samples for each of the treatment conditions. The J–V curves were measured under air ambient using a Keithley 2400 source measurement unit. The photocurrent was measured under AM 1.5 G 100 mW cm−2 illumination from an Oriel 150 W solar simulator. The light intensity was determined using a mono-silicon detector calibrated by the U.S. National Renewable Energy Laboratory (NREL). The incident photon to current efficiency (IPCE) was measured using a QEX10 Solar Cell Quantum Efficiency Measurement System (PV Measurements, Inc.). The integral of the IPCE curve measured under air mass 1.5 of the solar irradiance spectrum is a little smaller than the measured Jsc because the IPCE measurement cannot measure the wavelength below 400 nm.

File: ann/train/C5TA10467J.abstract.txt
High proton conductivity at low relative humidity in an anionic Fe-based metal–organic frameworkElectronic supplementary information (ESI) available: Full synthesis and characterization of VNU-15, crystallographic data, and additional proton conductivity measurement details. CCDC 1443413. For ESI and crystallographic data in CIF or other electronic format see DOI: 10.1039/c5ta10467j
A metal–organic framework, termed VNU-15 (VNU = Vietnam National University), was synthesized and subsequent detailed structural analysis revealed that the crystalline structure adopted the fob topology. Due to integrated sulphate ligands accompanied by hydrogen-bonded dimethylammonium ions that lined the pore channels of VNU-15, the proton conductivity of this material reached 2.90 × 10−2 S cm−1 at 95 °C and 60% relative humidity. Remarkably, the high proton conductivity of VNU-15 was maintained under these conditions, without any appreciable loss, for 40 h.

File: ann/train/C5TA10521H.abstract.txt
A mechanochemically synthesized covalent organic framework as a proton-conducting solid electrolyteElectronic supplementary information (ESI) available: Synthetic procedures, PXRD, gas adsorption, FT-IR, 13C solid state NMR, TGA, SEM, TEM, and crystallographic data (CIF). CCDC 1046996 and 1046997. For ESI and crystallographic data in CIF or other electronic format see DOI: 10.1039/c5ta10521h
Mechanochemistry has become an increasingly important synthetic tool for a waste-free environment. However, the poor quality of the so-derived materials in terms of their crystallinity and porosity has been their major drawback for any practical applications. In this report, we have for the first time successfully leveraged such characteristics to show that the mechanochemically synthesized bipyridine based covalent organic framework (COF) outperforms its conventional solvothermal counterpart as an efficient solid-state electrolyte in PEM fuel cells. Marking the first such attempt in COFs, a Membrane Electrode Assembly (MEA) fabricated using the mechanochemically synthesized COF was observed to inhibit the fuel crossover and build up a stable Open Circuit Voltage (OCV = 0.93 V at 50 °C), thereby establishing itself as an effective solid electrolyte material (with a proton conductivity of 1.4 × 10−2 S cm−1), while the solvothermally synthesized COF proved ineffective under similar conditions.

File: ann/train/C5TA10521H.conclusion.txt
Conclusions
In summary, we for the first time could introduce covalent organic frameworks as proton conducting solid electrolytes in fuel cells. We have prepared bipyridine functionalized covalent organic frameworks (TpBpy) using solvothermal as well as simple mechanochemical route. These COFs exhibit permanent porosity, crystallinity and strong acid–base stability. We have then loaded mineral acid viz. H3PO4 inside the framework backbones. Interestingly, these COFs retain their crystallinity and stability that made them attractive for proton conduction applications. While the parent COFs exhibit negligible conductivity, the H3PO4 loaded COFs i.e. the PA@TpBpy-ST and PA@TpBpy-MC show decent proton conductivity. Moreover, the less porous nature of PA@TpBpy-MC has been successfully leveraged to obtain a stable OCV and a solid-state electrolyte conductivity of 1.4 × 10−2 S cm−1 while the solvothermally synthesized material proves ineffective under similar conditions. Thus, for the first time we have successfully leveraged such characteristics of mechanochemically synthesized COFs to showcase their advantage over solvothermal counterparts. We believe that this demonstration will unravel further avenues for the use of mechanochemically synthesized COFs for applications involving acute conditions such as solid electrolytes in fuel cells.
