Repository: BananaTonic/Material_Synthesis_Corpus

# Annotated IOB-corpus for NER
This code and data is a companion to the paper, "Analyzing Research Trends in Inorganic Materials Literature Using NLP".

`corpus/*.tsv` contains tokenized and labelled information for 301 synthesis process. Each annotated process are splited as "train.tsv", "devel.tsv", or "test.tsv". This annotated documents contains equal-length arrays of tokens and their respective labels.
`ann` contains raw annotation files in the BRAT annotation format. You can load these into your own instance of BRAT and modify the annotations however you like.

File: ann/train/C6TA00200E.abstract.txt
Highly stable poly(ethylene glycol)-grafted alkaline anion exchange membranesElectronic supplementary information (ESI) available: 1H NMR spectra of SEBS, CMSEBS and SEBSx-g-PEGy-M, alkaline stability of QA-SEBS0.15-g-PEGy-1000, some explanation for the performance of the fuel cell using SEBS-based AAEM. See DOI: 10.1039/c6ta00200e
A mechanically and chemically stable poly(ethylene glycol) (PEG)-grafted poly(styrene-ethylene-co-butylene-styrene) (SEBS)-based alkaline anion exchange membrane (AAEM) was designed, prepared and characterized. When subjected to tensile strain, the elongation at breaking of these SEBS-based AAEMs was up to 500%, a value 80 times greater than that of an AAEM using polystyrene as the main chain. Remarkably, the ion exchange capacity (IEC), conductivity, dimensions and mechanical properties of this AAEM could remain almost unchanged in 2.5 M KOH at 60 °C for about 3000 h, indicating the excellent alkaline stability of the PEG-grafted SEBS-based AAEMs. As confirmed by TEM, the grafting of PEG could enlarge the size of the ion-conducting channels, significantly enhancing the conductivity of these AAEMs (80 °C, from 29.2 mS cm−1 to 51.9 mS cm−1). Furthermore, the peak power density of an H2/O2 single fuel cell using this SEBS-based AAEM was up to 146 mW cm−2 at 50 °C. Based on these outstanding properties, this membrane has potential application not only for fuel cells, but also for other electrochemical energy conversion and storage devices, such as redox flow and alkaline ion batteries.

File: ann/train/C6TA00200E.conclusion.txt
Conclusions
The PEG-grafted SEBS-based AAEMs with high mechanical and chemical stability and conductivity were designed, prepared and characterized. When subjected to tensile strain, the elongation at the breaking point of SEBS-based AAEMs is 80 times greater than that of the polystyrene-based membranes. Remarkably, these AAEMs were stable enough in 2.5 M KOH at 60 °C for about 3000 h, which is rare in the recent literature. Furthermore, the properties of the membranes could be optimized by modulating the CD of SEBS, PEG molecular weight or the PEG-grafting degree. Especially, the grafting of PEG could enhance the conductivity of these AAEMs (80 °C, from 29.2 mS cm−1 to 51.9 mS cm−1) due to the enlargement of the ion-conducting channels (as revealed by TEM). The peak power density of an H2/O2 single fuel cell using this SEBS-based AAEM was up to 146 mW cm−2 at 50 °C.
However, the relationship between the conductivity of AAEM and the size of ion-conducting channel remains unclear. The size of the hydrated OH− is still also unclear, thus the size of the channel that would be most favorable for the conduction of OH− in AAEM is a subject of debate. It is necessary to adequately understand the influence of the microscale structure (especially the size of the ion-conducting channels) on the properties of the AAEM, which is important for enhancing the properties of AAEM by designing the microscale-structure.

File: ann/train/C6TA00305B.abstract.txt
Use of organic solvent-assisted exfoliated MoS2 for optimizing the thermoelectric performance of flexible PEDOT:PSS thin filmsElectronic supplementary information (ESI) available. See DOI: 10.1039/c6ta00305b
For organic thermoelectric materials, a main challenge is to achieve high electrical conductivity and a large Seebeck coefficient, in order to improve the power factor. Here we suggest a simple way to address this issue through the addition of a small amount of liquid-phase exfoliated MoS2 nanosheets into poly(3,4-ethylenedioxythiophene):poly(4-styrenesulfonate) (PEDOT:PSS) solutions by direct vacuum filtration. The effects of exfoliated MoS2 nanosheets in common organic solvents on the thermoelectric properties of PEDOT:PSS were investigated. The organic solvent-assisted exfoliated MoS2 nanosheet solution was found to play an important role in improving the thermoelectric performance of the PEDOT:PSS thin film. Common organic solvents effectively removed some of the PSS during the formation of the film, resulting in a significantly enhanced electrical conductivity (1250 S cm−1) for the PEDOT:PSS/MoS2 (PM) thin film. On the other hand, the introduction of MoS2 nanosheets in PEDOT:PSS led to a slight increase of the Seebeck coefficient from 14.5 to 19.5 μV K−1 without a significant reduction of the electrical conductivity of the PM thin film. An optimized power factor of 45.6 μW m−1 K−2 was achieved for the PM thin film with 4 wt% MoS2 exfoliated in an N,N-dimethylformamide (DMF) solution. The exfoliated MoS2 nanosheets in DMF exhibited a better effect on the thermoelectric performance of the PM composites than did those in other organic solvents. The method used here suggests a novel strategy for improving both electrical conductivity and the Seebeck coefficient, and hence optimizing the thermoelectric performance of the PEDOT:PSS thin film.

File: ann/train/C6TA00305B.conclusion.txt
Conclusions
In conclusion, we fabricated a flexible PM composite thin film with liquid-phase exfoliated MoS2 nanosheets and PEDOT:PSS solutions via a facile direct vacuum filtration. On the one hand, the common organic solvents (DMF and NMP) for dispersing MoS2 nanosheets effectively removed some of the non-conductive PSS chains during the filtration, resulting in a significantly enhanced electrical conductivity compared to the pristine PEDOT:PSS thin film. The MoS2 nanosheets had a negative effect on the electrical conductivity of the PEDOT:PSS thin film diluted with organic solvent. However, the PM thin films with a low content of MoS2 nanosheets (3–5 wt%) still achieved a high electrical conductivity, especially for the PM4-D (1250 S cm−1). On the other hand, the introduction of exfoliated MoS2 nanosheets led to an improved Seebeck coefficient of the PM thin film (19.5 μV K−1) due to the relatively high carrier mobility compared with that of pristine PEDOT:PSS. An optimized TE power factor and ZT value of 45.6 μW m−1 K−2 and 0.04, respectively, for the PM4-D thin film at room temperature was ultimately achieved. These results demonstrate that the TE performance of pristine PEDOT:PSS can be optimized by combining it with organic solvent-assisted exfoliated MoS2 nanosheets.

File: ann/train/C6TA00305B.experimental.txt
Experimental
Materials
An aqueous PEDOT:PSS solution (Clevios PH1000) was purchased from HC Stark. MoS2 powder was obtained from Sigma-Aldrich. N,N-Dimethylformamide (DMF), N-methyl-2-pyrrolidone (NMP), n-butyllithium (1.6 M solution in hexane), anhydrous ethanol (EtOH) and hexane were obtained from Sinopharm Chemical Reagent Co., Ltd. Solvents were not further purified before use.
Liquid exfoliation of MoS2 nanosheets
MoS2 nanosheet dispersions were prepared by liquid exfoliation according to the previous literature.19,26 In a typical procedure, a mass of 0.5 g of MoS2 powder was added into 100 mL DMF or NMP (Step A in Fig. 1). The mixtures were sonicated (40 kHz, 600 W) for 3.5 h and centrifuged at 3000 rpm for 30 min. The MoS2 nanosheet supernatant dispersions in DMF and NMP were obtained and designated as MoS2-D (0.19 mg mL−1) and MoS2-N (0.23 mg mL−1), respectively. MoS2 nanosheets were also obtained by chemical exfoliation with n-butyllithium as reported previously.33 In brief, 0.5 g of MoS2 powder was dispersed into 5 mL of 1.6 M n-butyllithium solution in hexane for two days under an inert atmosphere. The mixture was then filtered and thoroughly washed with anhydrous hexane five times to remove excess butyllithium. The resultant intercalated powder was exfoliated in deionized water (1.5 mg ml−1), and then sonicated for 1 h (40 kHz, 600 W) and centrifuged at 10 000 rpm several times to remove excess lithium as well as the non-exfoliated MoS2 powder. The MoS2 nanosheet supernatant dispersion in H2O with an estimated concentration of 0.67 mg mL−1 was collected and denoted as MoS2-H.
Schematic illustration of the preparation of the flexible PM thin films.
Fabrication of thin films
Volumes of 200 μL of an aqueous PEDOT:PSS solution were added into specified amounts of as-prepared MoS2 dispersions and the resulting mixtures were sonicated for 1 h (Step B in Fig. 1). The PEDOT:PSS/MoS2 (PM) composite thin films were fabricated with different types of MoS2 dispersions in DMF (PMx-D, where the subscript x is the mass percentage of MoS2 in the dried PM thin film), NMP (PMx-N) and H2O (PMx-H) through direct vacuum filtration (Step C in Fig. 1) with a PVDF membrane (pore size: 0.22 μm). For the PMx-H thin film, a MoS2 dispersion in H2O (8, 12, 16, 20, 25, 34, 43, and 100 μL) was added into 200 μL pristine PEDOT:PSS solution and then diluted with 10 mL anhydrous ethanol to obtain a well-dispersed mixture, which was achieved by filtration. Finally, the as-prepared PM thin films were dried in a vacuum oven at 60 °C for 10 h. Pure PEDOT:PSS thin films were prepared by diluting 200 μL pristine PEDOT:PSS in DMF (P-D), NMP (P-N), and EtOH (P-E). The restacked MoS2 nanosheet thin films were obtained via direct filtration of MoS2 dispersions.
Characterization and measurements
The morphologies of the as-prepared thin films were visualized using a JEM-2100F high-resolution transmission electron microscope (HRTEM) and an atomic force microscope (AFM, Veeco Multimode, Plainview, NY, USA). The thicknesses of the PEDOT:PSS/MoS2 thin films were measured by using a scanning electron microscope (SEM) with a dual-beam focused ion beam (FIB, Helios 450S, FEI, Hillsboro, OR, USA). Powder X-ray diffraction (XRD) data were obtained by a PANalytical X'Pert Pro MPD system with Cu Kα radiation (wavelength = 1.54056 Å) operated at 40 kV and 30 mA. The structures and compositions of the thin films were determined by X-ray photoelectron spectroscopy (XPS, Thermo ESCALAB 250Xi), Raman spectroscopy (HR 800) at an excitation wavelength of 514 nm, and UV-vis spectroscopy (Analytikjena Specord 200).
Electrical conductivity was measured by using a standard four-point probe technique with a Keithley 2700 meter. For the measurement of thermopower, as shown in Scheme S1, a rectangle-shaped thin-film sample (15.0 mm × 5.0 mm) was glued to the two cross-linked glass substrates by using silver paste. A Keithley 2401 source meter sent an electric current into a 1000 ohm resistive heater to produce a temperature difference ΔT across the sample. ΔT was detected by a pair of platinum thermometers (Pt100) fixed to the sample by the silver paste. In order to avoid the influence of heat radiation on Pt100, the heater was located under the high temperature end of the sample. The induced thermoelectric voltage ΔV was measured by using a pair of copper wires glued to the sample by the silver paste. The Seebeck coefficient of the copper wires was ignored during the measurement. A Keithley 2700 meter was used to measure ΔT and ΔV. The whole system was controlled by a computer equipped with LabVIEW software. A constant value of ΔT (5 ± 0.5 K) was achieved by adjusting the output power of the heater. The Seebeck coefficient was defined as S = −ΔV/ΔT.

File: ann/train/C6TA00368K.abstract.txt
Enhancement of ‘dry’ proton conductivity by self-assembled nanochannels in all-solid polyelectrolytesElectronic supplementary information (ESI) available: VTF fitting of the conductivity versus temperature and a FTIR spectrum and analysis. See DOI: 10.1039/c6ta00368k
Proton transport has been recognized as an essential process in many biological systems, as well as electrochemical devices including fuel cells and redox flow batteries. In the present study, we address the pressing need for solvent-free proton conducting polymer electrolytes for high-temperature PEM fuel cell applications by developing a novel all-solid polyelectrolyte membrane with a self-assembled proton-channel structure. We show that this self-assembled nanostructure endows the material with exciting ‘dry’ proton conductivity at elevated temperatures, as high as 0.3 mS cm−1 at 120 °C, making it an attractive candidate for high-temperature PEM fuel cell applications. Based on the combined investigation of solid-state NMR, FTIR and conductivity measurements, we propose that both molecular design and nano-scale structures are essential for obtaining highly conductive anhydrous proton conductors.

File: ann/train/C6TA00368K.conclusion.txt
4Conclusions
In summary, we have designed, synthesized and characterized a novel polymeric protic ionic liquid for anhydrous proton transport. We have shown that:
(1) The comb-like polymer electrolyte contains polymeric anions and highly dissociable cations which exhibit distinctly different molecular dynamics at all temperatures studied. The DSC results show two Tgs, which are attributed to the glass transition of the cations and polymeric anions, respectively.
(2) The polymer exhibits a promising anhydrous proton conductivity of 3.1 × 10−4 S cm−1 at 120 °C. To the best of our knowledge, this value is amongst the highest anhydrous conductivities for all-solid polymeric PIL proton-conductors reported so far.
(3) The high proton conductivity observed for the polymer system correlates with the highly dissociable cations which form nano-scale interconnecting channels with a diameter of 10 ± 3.0 nm and thereby facilitate rapid proton transport.
(4) The cation mobility is decoupled from the dynamics of the polymer backbone. Rapid proton transport (together with the whole cation) has been observed at 85 °C which is well below the Tg of the polymer backbone. This feature endows the material with a high proton conductivity and a high mechanical strength simultaneously, which is highly desirable for practical application as PEMs.
Through this work, we show that careful design of the polymer chemistry as well as the resulting nano-scale structure are both critical to the development of a high-performance anhydrous proton conductor.

File: ann/train/C6TA00953K.abstract.txt
Heat-resistant polyurethane films with great electrostatic dissipation capacity and very high thermally reversible self-healing efficiency based on multi-furan and liquid multi-maleimide polymersElectronic supplementary information (ESI) available: FTIR spectra of KH560, NCM and HSiNCM and 1H-NMR spectra of NCM and HSiNCM; the 29Si-NMR spectrum of HSiNC; DSC curves of PU-DA-CNT films; compositions and electrostatic dissipation capacity of films. See DOI: 10.1039/c6ta00953k
Single-function, low temperature resistance and low self-healing efficiency are three big bottlenecks that restrict the applications of existing reversible self-healing polyurethane (PU) films in leading industries. Herein, starting with synthesizing new polymer with multi-furan rings (FPU) and liquid hyperbranched polysiloxane terminated by multi-maleimide (HSiNCM) as well as using acidified multi-walled carbon nanotubes (aCNTs) as the conductor, a new kind of thermally reversible self-healing PU film that simultaneously has good processing property, high thermal stability and great electrostatic dissipation capacity, coded as PU-DA-CNTs, was designed and synthesized. The thermally reversible ability of PU-DA-CNTs was based on the Diels–Alder (DA) reaction. With about 1.96–4.76 wt% aCNTs, the resultant PU-DA-CNT films have outstanding thermal stability; their initial decomposition temperatures are 283–298 °C, at least about 20–40 °C higher than those of reversible self-healing PU films in the literature; in addition, the cracks on the surface of the PU-DA-CNT film can be self-healed after the film was maintained at 130 °C for 5 min, and the self-healing efficiency of the 1st cycle is as high as 92.54%, almost the highest value for reversible self-healing materials reported to date. Multi-maleimide groups in PU-DA-CNTs provide higher proceeding possibility of the DA reaction between furan rings and maleimide groups, thus leading to a high self-healing efficiency. On the other hand, PU-DA-CNT films have outstanding electrostatic dissipation capacity; their surface resistance, static decay half-life and conductivity are 3.094 × 108 Ω, 0.07 s and 4.116 × 10−8 S cm−1, respectively. These attractive integrated performances of PU-DA-CNT films are proved to be derived from the special structure and advantages of FPU, HSiNCM and aCNTs.

File: ann/train/C6TA00953K.conclusion.txt
Conclusions
Based on the syntheses of a new linear polymer with multi-furan rings (FPU) and liquid hyperbranched multi-maleimide (HSiNCM), a unique thermally reversible self-healing PU film with outstanding thermal resistance and high electrostatic dissipation capacity was first developed. The electrostatic dissipation properties of PU-DA-CNT films are related to the contents of aCNTs. With small loadings of aCNTs (1–2 wt%), the films show excellent electrostatic dissipative properties. The surface resistance, electrostatic attenuation half-life and conductivity of PU-DA-CNT2 are 3.094 × 108 Ω, 0.07 s, and 4.116 × 10−8 S cm−1, respectively. The Tdi value of PU-DA-CNT2 is as high as 283 °C, about 20–40 °C higher than those of conventional PU films. The PU-DA-CNT films can self-heal rapidly after staying at 130 °C for 5 min, and the self-healing capability of the 1st cycle is 92.54%, almost the highest value reported so far. As a result, PU-DA-CNT films have a good application prospect in aerospace, electronics and other relevant fields.

File: ann/train/C6TA00953K.experimental.txt
Experimental
Materials
4,4-Diphenyl methane diisocyanate (MDI) was obtained from Suzhou Industrial Park Bomida Reagents Instrument Co. Ltd., China. Polycaprolactone glycol (PCL–OH, Mn = 1000) was purchased from Yutai Haina Environmental Protection Technology Co. Ltd, China. Multi-walled carbon nanotubes (CNTs, average diameter of 8–15 nm, length &lt; 50 μm, purity ≥ 95%) were bought from Chinese Academy of Sciences, Chengdu Organic Chemistry Co. Ltd., China. aCNTs were prepared following the method reported in the literature.22N-Carbamoylmaleimide (NCM, Industrial grade) was bought from Honghu Shuangma New Material Co. Ltd., China. Other reagents, including furfurylamine (99%), N,N-dimethylformamide (DMF, AR), ethanol, γ-glycidoxypropyl trimethoxysilane (KH560, 98%), concentrated nitric acid (65–68%), toluene (AR), ether (AR) and tetramethylammonium hydroxide (≥20%), were all commercial products and used as received.
Synthesis of HSiNCM
NCM (2.24 g, 0.016 mol), KH560 (3.776 g, 0.016 mol) and toluene (100 mL) were blended in a flask with stirring, which was then maintained at 55 °C for 8 h under a N2 atmosphere to obtain a crude product. After removing toluene by vacuum distillation, silylated N-carbamoyl maleimide (KH560-N) was obtained.
Deionized water (0.3456 g, 0.0192 mol), ethanol (40 mL) and tetramethylammonium hydroxide (0.01 g) were added into KH560-N. The pH value of the mixture was adjusted to be higher than 7, and the mixture was maintained at 55 °C for 3.5 h. Through vacuum distillation, ethanol was removed, and a yellow liquid was obtained, which was hyperbranched polysiloxane with maleimide groups (HSiNCM). Its Fourier transform infrared (FTIR) and hydrogen nuclear magnetic resonance (1H-NMR) spectra are shown in Fig. S1 and S2 in the ESI, respectively.
Synthesis of PU with multi-furan groups (FPU)
FPU was synthesized through a two-step conventional method. Firstly, MDI (4.0 g, 0.016 mol) was made to reacted with PCL–OH (8.0 g, 0.008 mol) using DMF (10 mL) as the solvent in a three necked round bottom flask equipped with a mechanical stirrer and a dropping funnel. The reaction was carried out at 60 °C under a nitrogen atmosphere for 3 h and then cooled in an ice-water bath to obtain a NCO-terminated PU prepolymer (MBM) solution. Secondly, furfuryl amine (0.8 g, 0.008 mol) was dropwise added into the MBM solution within 10 min; 30 min later, the temperature was increased and kept at 100 °C for 10 h. After cooling to room temperature, the whole solution was poured into excess diethyl ether to purify FPU. After filtering and drying under vacuum at room temperature, a yellow solid polymer with multi-furan rings was obtained, coded as FPU.
Synthesis of PU-DA-CNT films
According to Table 1, aCNTs and HSiNCM were mixed by stirring for 30 min to form the initial solution, into which FPU was added. After stirring at 50 °C for 4 h, the final solution was poured into a mould. The mould was put in a blast oven and maintained at 50 °C for 48 h to obtain a cross-linked PU film, coded as PU-DA-CNTx, where x takes values from 1 to 5 according to the loading of aCNTs.
Formulations of PU-DA-CNT films
SampleWeight (g)Loading of aCNTs (wt%)FPUHSiNCMaCNTs (×10−2)PU-DA-CNT112.806.36219.160.99PU-DA-CNT212.806.36238.321.96PU-DA-CNT312.806.36257.482.91PU-DA-CNT412.806.36276.653.85PU-DA-CNT512.806.36295.814.76Characterization
FTIR spectra were obtained using a spectrometer (NICOLET 5700, USA).
1H-NMR spectra were recorded with a superconducting magnetic resonance spectrometer (UNITY INOVA 400 MHz, Varian, USA). Deuterated DMSO-d6 was used as the solvent.
Differential scanning calorimetry (DSC) analyses were conducted on a thermal analyzer (DSC 2910, TA Instruments, USA) from −60 °C to 200 °C for heating and cooling cycles at a heating rate of 10 °C min−1 under a nitrogen flow. Before DSC tests, the samples were eliminated the thermal history.
Thermogravimetric analyses (TGA) were performed on a thermogravimetric analyzer (Discovery TGA, USA) at a heating rate of 20 °C min−1 from room temperature to 800 °C under a N2 atmosphere.
The molecular weight and polydispersity (PDI) of polymers were determined with a Waters 1515 gel permeation chromatography (GPC) instrument equipped with three ultrahydrogel columns following an INLINE precolumn and a differential refractive-index detector. The measurements were performed using DMF containing 1 wt% LiBr as an eluent with a flow rate of 0.8 mL min−1 at 30 °C and a series of narrow polystyrene standards for the calibration of the columns.
Cracks (made by blades) on the surfaces of samples were observed under a polarizing optical microscope (POM, CPV-900C, China) equipped with a temperature programmed heating stage to evaluate the healable properties under a N2 flow. The temperature was increased at a rate of 10 °C min−1. Photographs were taken at different time intervals during the heating process.
The breaking (tensile) strengths were measured using a universal testing machine (KQL, China) controlled by a computer according to Chinese standard GB/T1447-2005 at an elongation rate of 5 mm min−1. The specimens were dumbbell-like with dimensions of (20 ± 0.5) mm × (10 ± 0.2) mm × (1 ± 0.1) mm. Tensile strengths were calculated using the integrated area of the stress–strain curves. The self-healing efficiencies were calculated based on the recovery of tensile strength following eqn (1).23–251
The surface resistance was measured with a surface resistance tester (AS907/AS907A, China). The specimens were square with dimensions of (45 ± 0.5) mm × (45 ± 0.5) mm × (1 ± 0.1) mm.
Electric conductivities were tested using a four-probe method (ST2258, China). Each sample was circular with a diameter of (1 ± 0.1) cm.
Static decay rates were measured on an electrostatic decay tester (HO110 V2, Japan). The dimensions of each sample were (45 ± 1) mm × (45 ± 1) mm × (1 ± 0.1) mm. Before testing, samples were put into a dehumidification box (20 ± 0.5 °C, humidity &lt; 35 ± 1%) for at least 24 h.

File: ann/train/C6TA01479H.abstract.txt
Limits on anion reduction in an ionically functionalized fullerene by cyclic voltammetry with in situ conductivity and absorbance spectroscopy
Electron selective interfacial layers are necessary for the production of efficient organic and lead halide perovskite solar cells. Recently it has been asserted that ion-containing fullerene-based interfacial layers with high conductivities are self n-doped by anion reduction. In this study, dual-electrode spectroelectrochemistry is employed to determine the relationship between reduction level, conductivity, and in conjunction with absorbance spectroscopy the initial level of reduction of films of an ion containing fullerene, N,N,N-trimethyl-5-(N-methyl-3,4-[60]fulleropyrrolidin-2-yl)pentan-1-aminium bromide (NMFP-Br). We calculate an extinction coefficient at λmax of 5 × 103 M−1 cm−1 and a maximum conductivity of 6.1 × 10−2 S cm−1 at 40% of maximum reduction. We determine that anion-induced reduction is not occurring to a significant extent in pristine films of NMFP-Br. We also observe that the conductivity of electrochemically reduced NMFP-Br is consistent with a mixed-redox conduction mechanism. These results, with consideration of commonly reported conductivities and mobilities, are useful in understanding why ion-containing fullerene films are initially highly conductive.

File: ann/train/C6TA01479H.conclusion.txt
Conclusions
We have demonstrated that the level of reduction in pristine NMFP-Br films is small, less than 1%. Even at these low reduction levels, conductivities substantially higher than undoped PCBM or C60 are possible. The fullerene is not greatly reduced by Br− anion, which is consistent with the reduction potentials of Br−and NMFP-Br. By electrochemically reducing the films, up to 64% of complete one-electron reduction can be achieved which results in a peak conductivity of 6.1 × 10−2 S cm−1, a 2.5 order of magnitude increase in conductivity compared to the dry films. The conductivity behavior of the film is consistent with mixed-redox conduction, where the peak conductivity occurs at an intermediately reduced state and where the conduction mechanism is likely self-exchange of redox states throughout the film. The mobility extracted from the conductivity at low levels of reduction was used to estimate that the high conductivity of pristine NMFP-Br films can be achieved with only 0.05% reduction. The correlation of reduction, conductivity and chemical species [NMFP-Br]˙− was made possible by dual-electrode spectroelectrochemistry.

File: ann/train/C6TA01826B.abstract.txt
Infiltrated porous oxide monoliths as high lithium transference number electrolytesElectronic supplementary information (ESI) available. See DOI: 10.1039/c6ta01826b
We show for the first time that liquid–solid lithium electrolytes can exhibit both a very high lithium transference number (up to 0.89) and high overall ionic conductivity (up to 0.48 mS cm−1) when the solid contains a large number of mesopores covered by a high density of –OH groups enabling anionic adsorption.

File: ann/train/C6TA02621D.abstract.txt
Polymer electrolytes for lithium polymer batteries
In this review, state-of-the-art polymer electrolytes are discussed with respect to their electrochemical and physical properties for their application in lithium polymer batteries. We divide polymer electrolytes into the two large categories of solid polymer electrolytes and gel polymer electrolytes (GPE). The performance requirements and ion transfer mechanisms of polymer electrolytes are presented at first. Then, solid polymer electrolyte systems, including dry solid polymer electrolytes, polymer-in-salt systems (rubbery electrolytes), and single-ion conducting polymer electrolytes, are described systematically. Solid polymer electrolytes still suffer from poor ionic conductivity, which is lower than 10−5 S cm−1. In order to further improve the ionic conductivity, numerous new types of lithium salt have been studied and inorganic fillers have been incorporated into solid polymer electrolytes. In the section on gel polymer electrolytes, the types of plasticizer and preparation methods of GPEs are summarized. Although the ionic conductivity of GPEs can reach 10−3 S cm−1, their low mechanical strength and poor interfacial properties are obstacles to their practical application. Significant attention is paid to the incorporation of inorganic fillers into GPEs to improve their mechanical strength as well as their transport properties and electrochemical properties.

File: ann/train/C6TA02828D.abstract.txt
Renewable graphene-like nitrogen-doped carbon nanosheets as supercapacitor electrodes with integrated high energy–power propertiesElectronic supplementary information (ESI) available: FESEM images of a shrimp shell and RGNC; TGA/DTG curves of dried shrimp shells; FETEM images at the edge of chars from carbonized shrimp shells; XPS analyses of the chars carbonized from shrimp shells, RGNC and the RGNC-NS; C 1s and N 1s spectra of RGNC; CV curves and charge–discharge voltage profiles of the RGNC-NS-SC and RGNC-SC in 6 M KOH; the area-normalized capacitances and electrode specific capacitance versus square root of the charge/discharge time of the RGNC-NS-SC and RGNC-SC in 6 M KOH at 1–100 A g−1; the charge/discharge voltage profiles of the RGNC-NS-SC at 0.5 A g−1 in ILs under voltage windows from 2.5 to 4 V; the electrochemical performance of the RGNC-SC in ILs; the Nyquist and Bode plots of the RGNC-NS-SC and RGNC-SC in ILs; CV curves of the RGNC-NS-SC in two individual ILs and their IL mixture electrolytes at 5 and 50 mV s−1; the Ragone plots of the RGNC-NS-SC and RGNC-SC in 6 M KOH and ILs; the comparison of the symmetric supercapacitive performance of the RGNC-NS with that of the reported state-of-the-art carbons. See DOI: 10.1039/c6ta02828d
The development of supercapacitors with integrated high energy–power properties coupled with long cyclic life is an urgent demand in the energy storage field. The key to the assembly of such devices is to design and fabricate novel high-performance electrode materials in conjunction with matched electrolytes. In this study, a renewable graphene-like nitrogen-doped carbon nanosheet (RGNC-NS) has been constructed by using simultaneous carbonization and auto-activation followed by ultrasonic-assisted liquid exfoliation from natural layered shrimp shells. The final RGNC-NS had an optimum integration of graphene-like nanostructures (∼5 nm thick), large specific surface area (1946 m2 g−1), and rich nitrogen doping (8.75 wt%), resulting in high conductivity (7.8 S cm−1) and good surface wettability with an electrolyte. The RGNC-NS as a supercapacitor electrode exhibited an excellent rate capability with an ultrahigh capacitance of 322 F g−1 at 0.5 A g−1 and 241 F g−1 at 100 A g−1 (75% retention), as well as a long cyclic stability of 98.3% capacitance retention after 20 000 cycles at 10 A g−1 in 6 M KOH. Moreover, the RGNC-NS in a mixed ionic liquid electrolyte displayed an integrated high energy–power density of 30 W h kg−1 energy density at 64 000 W kg−1 power density and 93.2% capacitance retention after 8000 cycles at 5 A g−1.

File: ann/train/C6TA02907H.abstract.txt
Progress in nitrile-based polymer electrolytes for high performance lithium batteries
Nitrile or cyano-based compounds have aroused interest in high performance battery electrolyte fields due to their unique characteristics such as a high dielectric constant, high anodic oxidization potential and favorable interaction with lithium ions. Particularly, owing to the presence of a unique plastic-crystalline phase, succinonitrile/salt-based solid electrolytes possess an ultra high ionic conductivity of more than 10−3 S cm−1 at room temperature. Herein, recent progress in nitrile-based polymer electrolytes has been reviewed in terms of their potential application in flexible, solid-state or high voltage lithium batteries. Factors affecting the ionic conductivity of nitrile-based electrolytes have also been summarized. We hope that fresh and established researchers can obtain a clear perspective of nitrile based polymer electrolytes and our mini review can spur more extensive interest for the exploration of high performance batteries.

File: ann/train/C6TA03403A.abstract.txt
Influence of Sb-substitution on ionic transport in lanthanum orthoniobatesElectronic supplementary information (ESI) available. See DOI: 10.1039/c6ta03403a
The results of ionic transport measurements for the lanthanum orthoniobate substituted with 10 and 30 mol% of antimony (LaNb0.9Sb0.1O4 and LaNb0.7Sb0.3O4) are presented and discussed. The influence of calcium co-doping on these properties has also been analysed. It has been shown that for the investigated material protonic conductivity predominates at temperatures up to 800 °C in oxidizing atmospheres under wet conditions. The maximum observed protonic conductivity reaches ∼10−4 S cm−1 at 800 °C (in humidified air); under dry conditions, the increasing influence of oxygen vacancies and holes is detected. Oxygen self-diffusivity has also been analysed by isotopic exchange to investigate the possible diffusion paths.

File: ann/train/C6TA03403A.conclusion.txt
5.Conclusions
The electrical conductivity of Sb-substituted lanthanum orthoniobate as a function of temperature and oxygen and water vapour partial pressure has been characterised by impedance spectroscopy. Influence of H/D isotope exchange on the material's conductivity has been analysed by means of classical and semi-classical models. The variation of electrical properties with external conditions has been discussed with bases in a point-defect model, where oxygen vacancies and protonic defects were assumed to be dominant in terms of concentration.
The conductivities of the grain interior and specific grain boundaries have been determined and their influence on the total conductivity has been discussed. Oxygen self-diffusivity in the LNSO30 samples at 800 °C and 900 °C at 210 mbar pressure was measured by means of 18O tracer isotopic exchange. A possible fast grain boundary diffusion pathway has been identified. However overall the oxygen ions seem to contribute little to the total conduction, indicating predominant p-type/protonic contributions under these conditions.
Sb-substituted lanthanum orthoniobate is a material with dominating protonic conductivity at temperatures up to 800 °C in oxidizing atmospheres under wet conditions. The maximum observed protonic conductivity reaches values of ∼10−4 S cm−1 at 800 °C in air with pH2O = 0.035 bar. Under dry conditions, an increasing influence of oxygen vacancies and holes is observed. It has been shown that Sb-substituted lanthanum orthoniobate can be considered as a good potential candidate for high temperature protonic conductors in hydrogen technologies.

File: ann/train/C6TA04914A.conclusion.txt
4.Conclusions
A new family of three-arm imidazolium-based PILs (3P(MPBIm-X)) with low Tg was synthesized by atom transfer radical polymerization and anion exchange reaction. Among them, PILs with TFSI− anion present the most frequent segment movement, best thermal stability and highest ionic conductivity. Furthermore, we fabricated a new class of safety-reinforced, wide electrochemical window and thin 3P(MPBIm-TFSI)-based SLCE for flexible polymer lithium batteries. It was demonstrated that such hybrid electrolyte exhibit high ionic conductivity of 1.2 × 10−3 S cm−1 at 50 °C, good IL retention properties and wide electrochemical window (4.8 V). SLCE could be thermally stable up to 370 °C and flame-retardant when exposed to ignition source. In addition, cells with SLCE possessed good efficiency and fine security even in high temperature environment. Li/SLCE/LiFePO4 cell showed high discharge capacity of 151 mA h−1 at 50 °C and 162 mA h g−1 at 80 °C with excellent discharge capacity retention at both medium and high temperatures. Moreover, Li/LiFePO4 pouch cell can function well even at deformable condition without inner short circuit when SLCE was applied as the electrolyte. Thus, we believe that the exquisite SLCE reported here can be suggested as an advanced electrolyte to outperform conventional flammable carbonate-based liquid electrolytes and boost the development of large scale polymer lithium batteries with shape diversity.

File: ann/train/C6TA05120K.abstract.txt
High-performance organic thermoelectric modules based on flexible films of a novel n-type single-walled carbon nanotube
Organic thermoelectric materials are emerging green energy materials, where n-type candidates are of special interest due to the strong demand for thermoelectric modules with flexibility, light weight, large-area fabrication and ease of processing into versatile shapes. Here, an exciting novel strategy to prepare an n-type single-walled carbon nanotube (SWCNT) is proposed by diethylenetriamine (DETA) doping (electron donation) and subsequent CaH2 treatment of the pristine SWCNT (p-type). The Seebeck coefficient and the electrical conductivity for the obtained DETA-CaH2-SWCNT are −41.0 ± 1.5 μV K−1 and 165 ± 10 S cm−1, respectively. A possible mechanism is discussed for the p- to n-type conversion. Then, a multilayered alternating stacked structure is employed to construct thermoelectric modules which realize the conduction layers electrically in series and thermally in parallel. Importantly, the module containing 14 couples displays large open circuit voltages of 62 mV and 125 mV at temperature gradients (ΔT) of 55 K and 110 K, respectively, and a maximum output power of 649 nW at ΔT = 55 K. The strategy proposed here opens a new way to fabricate organic n-type materials and flexible thermoelectric modules. These promising results show great potential in fabrication and applications of flexible and wearable power-conversion devices for next-generation power generators and waste-heat-recovery systems.

File: ann/train/C6TA05120K.conclusion.txt
4.Conclusions
We have developed a novel exciting strategy to prepare n-type single-walled carbon nanotubes (SWCNTs), and fabricated flexible modules with a multilayered stacked structure with excellent thermoelectric performance. By diethylenetriamine (DETA) doping and subsequent CaH2 treatment, the pristine SWCNTs (p-type) can be effectively converted to possess n-type conducting behavior. The Seebeck coefficient and the electrical conductivity for the DETA-CaH2-SWCNT are −41.0 ± 1.5 μV K−1 and 165 ± 10 S cm−1, respectively. A possible mechanism is proposed to explain the conversion from p-type to n-type conduction. Then, a multilayered alternating stacked structure is employed to achieve high-performance thermoelectric modules, which can realize conduction electrically in series and thermally in parallel. Finally, the thermoelectric module containing 14 couples displays large open circuit voltages of 62 mV and 125 mV at 55 K and 110 K temperature gradients, respectively, and a maximum output power of 649 nW at a temperature difference of 55 K. These promising thermoelectric performances are among the best in organic thermoelectric modules so far. The strategy proposed here opens a new avenue to achieve organic n-type materials and flexible devices with excellent thermoelectric properties. These results will benefit the research of organic thermoelectric materials and speed up the applications of flexible and wearable power-conversion devices.

File: ann/train/C6TA05207J.abstract.txt
Degradable cellulose acetate/poly-l-lactic acid/halloysite nanotube composite nanofiber membranes with outstanding performance for gel polymer electrolytesElectronic supplementary information (ESI) available. See DOI: 10.1039/c6ta05207j
The biodegraded cellulose acetate (CA)/poly-l-lactic acid (PLLA)/Halloysite nanotube composite nanofiber membranes were fabricated for the preparation of gel polymer electrolytes (GPEs) used in lithium-ion batteries. The microstructure, crystallization behaviour and thermal stability of nanofiber membranes were analysed. The testing results showed that the crystallization behaviour of the polymeric materials was significantly inhibited, and that the thermal stability of the polymer nanofiber membranes was improved due to the addition of the halloysite nanotubes (HNTs). The composite GPEs based on the CA/PLLA/HNT nanofiber membranes presented a satisfactory electrochemical performance, including high ionic conductivities, proper lithium-ion transference numbers, and good electrochemical stability. An ionic conductivity of 1.52 × 10−3 S cm−1 was obtained from the above mentioned GPEs, which is far greater than the existing bio-based GPEs. Moreover, the initial discharge capacities, cycle performance and rate performance of the Li/GPE/LiCoO2 cells involved with the CA/PLLA/HNT nanofiber membranes was superior to those of the commercial Celgard® 2500. Therefore, through the proper collocation of biodegradable polymer materials and functional nanoparticles, the resulting composite GPEs exhibited the recommendable integrated performance. The CA/PLLA/HNT composite nanofiber membranes can be used as novel green skeleton materials in GPEs for high performance lithium-ion batteries, which provide a perfect combination of high performance and environmental protection.
