Repository: BananaTonic/Material_Synthesis_Corpus

# Annotated IOB-corpus for NER
This code and data is a companion to the paper, "Analyzing Research Trends in Inorganic Materials Literature Using NLP".

`corpus/*.tsv` contains tokenized and labelled information for 301 synthesis process. Each annotated process are splited as "train.tsv", "devel.tsv", or "test.tsv". This annotated documents contains equal-length arrays of tokens and their respective labels.
`ann` contains raw annotation files in the BRAT annotation format. You can load these into your own instance of BRAT and modify the annotations however you like.

File: ann/train/C6TA05207J.conclusion.txt
4.Conclusions
A novel biodegraded, environmentally friendly and economic CA/PLLA/HNT composite nanofiber membranes was successfully obtained through electrospinning, as a host of GPEs for high performance LIBs. In the CA/PLLA/HNT nanofiber membranes, the crystallization behaviour of the polymeric materials was significantly inhibited, and the HNTs revealed an orientation along the direction of the fiber. The addition of HNTs improved the thermal stability of the polymer nanofiber membranes. High saturated electrolyte uptake and conservation rate were obtained for the CA/PLLA/HNT nanofiber membranes, which resulted in a desirable electrochemical performance of the resulting composite GPEs, including high ionic conductivities, lithium-ion transference numbers, electrochemical working window, and electrochemical stability. The composite GPEs based on CA/PLLA/HNT nanofiber membranes displayed an ionic conductivity of 1.52 × 10−3 S cm−1, which is far larger than other biomass GPEs. The Li/GPE/LiCoO2 cells with composite GPEs based on the CA/PLLA/HNT nanofiber membranes presented outstanding initial discharge capacities, cycle performance and rate performance compared to those of commercial Celgard® 2500. Consequently, the degradable CA/PLLA/HNT nanofiber membranes will be a new type of skeleton material used in GPEs with high performance.

File: ann/train/C6TA05645H.abstract.txt
Black rutile (Sn, Ti)O2 initializing electrochemically reversible Sn nanodots embedded in amorphous lithiated titania matrix for efficient lithium storageElectronic supplementary information (ESI) available. See DOI: 10.1039/c6ta05645h
Binary oxides MO2 (M = Ti, Sn) are promising anode materials for Li-ion batteries, but they suffer from rather low capacities (TiO2: ∼340 mA h g−1) and poor cycling stability (SnO2: &lt;50 cycles). Here, the black (Sn, Ti)O2 solid solution of a core–shell structure SnxTi1−xO2@SnxTi1−xO2−yHy is first designed to simultaneously harvest a large reversible capacity, high rate performance and superior cycling stability. The conductive amorphous shell of the new material obtained from hydrogen plasma reduction leads to a significant improvement of conductivity from 0.1 to 35.7 μS cm−1. The rutile solid solution with a homogenous mixing of Sn and Ti helps to form a uniform distribution of Sn nanodots in an amorphous lithiated titania matrix after lithiation, and subsequently maintains a sub 10 nm scale nanostructure even after long-term cycling. The lithiated titania matrix prevents the aggregation of tin nanodots, accommodates the volume change, and provides a stable conductive network for ion kinetics, which consequently results in excellent lithium-ion battery performance. The black (Sn, Ti)O2 achieves a remarkable reversible capacity of 583.4 mA h g−1 after 100 cycles at 0.2 A g−1, retaining stable specific capacities of 419.2 mA h g−1 at 2 A g−1 after 500 cycles and 335.3 mA h g−1 at 5 A g−1. The overall performances of this material, including capacity, high-rate performance and cycling stability, are among the best for transition metal oxide anode materials. The ability to fundamentally improve the electrical conductivity and structure stability of the black material should open up new opportunities for high-performance Li-ion batteries.

File: ann/train/C6TA05645H.conclusion.txt
Conclusions
In summary, we have rationally designed and prepared black (Sn, Ti)O2 with a core–shell structure (SnxTi1−xO2@SnxTi1−xO2−yHy) through a facile co-precipitation followed by a hydrogen plasma reduction. Importantly, the electrical conductivity of the black (Sn, Ti)O2 sample is 35.7 μS cm−1, over two orders of magnitude higher than the 0.1 μS cm−1 of the white (Sn, Ti)O2 sample. The sub 10 nm scale structure of the black (Sn, Ti)O2 solid solution can be maintained even after 100 cycles, demonstrating a superior host to buffer the volume change. Thus, the black (Sn, Ti)O2 anode harvests a significantly enhanced reversible capacity (583.4 mA h g−1 after 100 cycles at 0.2 A g−1), high rate performance (419.2 mA h g−1 at 2 A g−1 and 335.3 mA h g−1 at 5 A g−1) and superior cycling stability. Surface modification by a hydrogen plasma reduction is a facile yet effective way to fundamentally improve the electrical conductivity and structure stability of the (Sn, Ti)O2 materials, which could be extended to other functional transition metal oxides. These findings should open up opportunities for high-performance Li-ion batteries.

File: ann/train/C6TA05939B.experimental.txt
Experimental section
Materials
Tetrahydrofuran (THF, HPLC grade, Honeywell) was dried over molecular sieves (Acros; 4 Å, 8–12 mesh) before use. Poly(2,6-dimethyl-1,4-phenylene oxide) (PPO, Sigma-Aldrich, Mn = 20 kg mol−1, MwMn−1 = 2.3), n-butyllithium (n-BuLi, 2.5 M, solution in hexanes, Acros), dimethyl sulfoxide-d6 (99+%, Sigma-Aldrich), chloroform-d (99+%, Sigma-Aldrich), 1,6-dibromohexane (98%, Acros), N-methyl-2-pyrrolidone (NMP, reagent grade, Acros), trimethyl amine (TMA, 7.3 M aq. solution, Acros), N,N,N′,N′-tetramethylethylenediamine (99%, Sigma-Aldrich), N,N,N′,N′-tetramethyl-1,3-propanediamine (99+%, Sigma-Aldrich), N,N,N′,N′-tetramethyl-1,4-butanediamine (98%, Sigma-Aldrich), N,N,N′,N′-tetramethyl-1,6-hexanediamine (99%, Sigma-Aldrich), iodomethane (99%, Sigma-Aldrich), diethyl ether (99+%, Sigma-Aldrich), sodium nitrate (99%, Sigma), sodium bromide (99.5%, Sigma-Aldrich), methanol (MeOH, HPLC grade, Honeywell) and 2-propanol (IPA, HPLC grade, Honeywell) were all used as received. Silver nitrate (99.995%, Sigma-Aldrich) was dried under vacuum in the dark before use.
Polymer synthesis
The different polymers were prepared using an approach in which a family of tertiary α,ω-diaminoalkanes and 1,6-dibromohexane were successively employed to build up the target side chains from bromoheptyl functionalized PPO backbones, as outlined in Scheme 1. The IEC values of the final materials were controlled by the degree of bromoalkylation of the PPO precursor. The number of QA cations per side chains was varied by the number of sequential quaternization reactions. The samples containing 2, 3 and 4 QA cations per side chain were designated as PPO-7QnQ-IEC, PPO-7QnQnQ-IEC and 7QnQnQnQ-IEC, respectively, where n is the number of carbon atoms in the alkyl chain between 2 adjacent QA cations, and IEC is the value of the material in the OH− form.
Synthetic pathways of the various PPOs functionalized with polyionic side chains having different numbers of methylene units in between the QA cations (Series 1, PPO-7QnQ-IEC with n = 2, 3, 4 and 6), different IEC values (Series 2, PPO7Q6Q-IEC with IEC = 1.5, 1.8, 1.9 and 2.0 meq. g−1) and different numbers of QA cations per side chain (Series 3, PPO-7Q6Q-1.9, PPO-7Q6Q6Q-1.9 and PPO-7Q6Q6Q6Q-1.9).
Precursor bromoheptyl PPOs with a degree of bromination of 10, 11, 15, 17, 19, and 29% (DB, percentage of bromoalkylated repeating units of the PPO) were prepared via lithiation of PPO and reaction with 1,6-dibromohexane, as described previously.13 The value of DB was controlled by the degree of lithiation, and the samples were designated as PPO-7Br-DB. Here follows a description of the synthesis of PPO-7Br-11. A 4-neck 500 mL round bottomed flask attached to an argon/vacuum line and fitted with a rubber septum and a thermometer was charged with native PPO (4 g, 33.29 mmol repeat units) and dry THF (400 mL). After dissolution under stirring, the solution was first degassed 3 times, heated to 60 °C and then kept for about 40 min to completely dissolve the PPO. The homogeneous solution was allowed to cool to room temperature and was then degassed using 7 vacuum–argon cycles. Subsequently, a few droplets of n-Buli were added until the solution turned faintly yellow in order to consume remaining impurities. Next, 10 mL of n-BuLi (25 mmol) were slowly added drop-wise to the solution, which quickly turned yellow to indicate the formation of lithiated PPO. The reaction was left to proceed at room temperature under stirring for 3 h during which time the solution turned orange-red. The solution was then cooled to −70 °C in an isopropanol-dry ice bath, and a 200% molar excess of 1,6-dibromohexane was quickly added all at once to quench the lithiated sites. The color of the solution immediately turned light yellow to indicate that the alkylation reaction had occurred. The reaction was allowed to proceed overnight under stirring to obtain a colorless solution. Next, the product was precipitated in methanol to isolate a fine white powder which was washed extensively with methanol and then dried under vacuum for 2 days to a constant weight. In all the bromoalkylation reactions, the yield was approximately 100% and no gel formation was detected in any of the products.
The synthesis of the four samples in Series 1 (PPOs having side chains with two QA cations with n = 2, 3, 4 and 6, respectively) was carried out by the reaction of PPO-7Br-15 with N,N,N′,N′-tetramethylethylenediamine, N,N,N′,N′-tetramethyl-1,3-propanediamine, N,N,N′,N′-tetramethyl-1,4-butanediamine, and N,N,N′,N′-tetramethyl-1,6-hexanediamine, respectively. This reaction was followed by a reaction with iodomethane to produce the di-quaternized side chains (Scheme 1). As an example, the synthesis of sample PPO-7Q2Q-1.9 is as follows. An amount of 0.8 g of PPO-7Br-15 (0.78 mmol of Br) was first dissolved in 16 g NMP. The polymer solution was then added drop-wise to N,N,N′,N′-tetramethylethylenediamine (1.3 mL, 8.58 mmol, 1000% excess) and kept at 60 °C for 3 days under stirring. The homogeneous orange-red solution was poured into diethyl ether to precipitate the intermediate as a light yellow powder which was collected by filtration and dried under vacuum at room temperature for 2 days. In the next step, a 5 wt% solution of the polymer in NMP was prepared and a 200% excess of iodomethane was added. The reaction solution was kept in the dark and under stirring at 40 °C for 2 days in order to fully quaternize the terminal amine groups of the side chains. Subsequently, the orange-red solution was poured into diethyl ether to precipitate the final product. The yellow powder was carefully washed with diethyl ether, filtered out and dried under vacuum at room temperature. In order to obtain the pure Br− form of the polymer, the powder was immersed in 200 mL of 1 M aq. NaBr for 2 days at 50 °C under stirring. Next, the polymer was washed extensively with de-ionized water and finally dried under vacuum at room temperature for 2 days before further use. The four samples in Series 2 (PPOs having side chains with two QA cations spaced by 6 carbon atoms) were prepared in a similar way using N,N,N′,N′-tetramethyl-1,6-hexanediamine instead of N,N,N′,N′-tetramethylethylenediamine, and different PPO-7Br-DB precursors to obtain IEC values between 1.5 and 2.0 meq. g−1.
The synthesis of the four samples in Series 3 (PPOs carrying side chains containing 1, 2, 3 and 4 QA cations, respectively, with n = 6) was carried out in a similar way to that in Series 1 and 2, however using sequential quaternizations involving N,N,N′,N′-tetramethyl-1,6-hexanediamine and 1,6-dibromohexane. The synthesis of sample PPO-7Q-1.8 with one QA cation per side chain has been described previously.13,14 Here, an example is given for the synthesis of PPO-7Q6Q6Q-1.9 in three reaction steps. To perform the first step, 0.8 g of PPO-7Br-11 (0.61 mmol of Br) was dissolved in 16 g of NMP. The solution was added drop-by-drop into N,N,N′,N′-tetramethyl-1,6-hexanediamine (1.46 mL, 6.71 mmol) and the resulting solution was kept at 60 °C under stirring for 3 days. The orange solution was poured into diethyl ether to precipitate the first intermediate (designated as PPO-7Q6N). After careful washing in diethyl ether, the intermediate was collected by filtration and dried at room temperature for 2 days. In order to carry out the second step, a 5 wt% solution of PPO-7Q6N in NMP was prepared and slowly added to 1,6-dibromohexane (1.08 mL, 6.71 mmol). The solution was kept at 60 °C under stirring for 3 days to produce the second intermediate (designated as PPO-7Q6Q6Br). This product was precipitated in diethyl ether, filtered out, and dried under vacuum at room temperature for 2 days. In the third reaction step, PPO-7Q6Q6Br was dissolved in NMP to form a solution containing approximately 3 wt% polymer, before adding a 200% excess of trimethylamine. The solution was kept at 40 °C under stirring for 4 days to produce the final product. In order to obtain the pure Br− form, the final product was first precipitated in diethyl ether, then filtered out and extensively washed with diethyl ether, again filtered, and finally dried under vacuum at room temperature until a constant weight was obtained.
Structural characterization
1H-NMR spectra were collected using a Bruker DRX 400 spectrometer, operating at 400.13 MHz, using CDCl3 or DMSO-d6 solutions of the polymers. The Mn and Mw values of the bromoalkylated PPOs were measured by employing a size-exclusion chromatograph system combining a series of three Shodex gel columns (KF-805, -804 and -802.5) and a refractive index detector. For calibration, polystyrenes with low polydispersities (Mn = 650 kg mol−1 from Water Associates, and Mn = 96 and 30 kg mol−1 from Polymer Laboratories, and Mn = 3.18 kg mol−1 from Agilent Technologies) were employed. Dry samples were dissolved in 2 mL of HPLC-grade chloroform and filtered (pore size 0.45 μm). SEC measurements were then performed at room temperature using HPLC-grade chloroform as the mobile phase at a flow rate of 1.0 mL min−1.
Membrane preparation
An amount of 0.15 g polymer in the Br− form was first dissolved in 3 g of NMP at room temperature under stirring. The homogeneous solution was carefully poured onto a Petri dish with a diameter of 5 cm and placed in a well-ventilated casting oven at 80 °C for 48 h to complete the casting. The tough, transparent yellow AEM was removed from the Petri dish by immersion in water, washed several times, and stored in de-ionized water at room temperature before further analysis. The average thickness of the wet membranes was ∼60 μm. To convert the AEMs to the OH− form, the samples were fully immersed in 1 M aq. NaOH at room temperature for at least 48 h under nitrogen. In order to ensure complete conversion and removal of any traces of Br−, the NaOH solution was exchanged at least 3 times during the ion-exchange process.
Thermal characterization
The thermal stability of the polymers under a nitrogen atmosphere was studied using a TA instruments TGA Q500. The sample was dried in a vacuum oven at 50 °C for at least 48 h until a constant weight was obtained. Subsequently, the sample was pre-heated at 150 °C for 10 min in the TGA furnace to remove possible traces of water before the data collection (pre-heating at 100 °C produced identical results, indicating no degradation at 150 °C). TGA data were then recorded between 50 and 600 °C at a heating rate of 10 °C min−1 under a constant nitrogen flow of 60 mL min−1. The thermal decomposition temperature (Td,95) was noted when the weight loss had reached 5%. The glass transition temperature (Tg) of the bromoalkylated polymers was determined by using differential scanning calorimetry (DSC) on a model Q2000 DSC analyzer from TA instruments. The upper temperature limit of the DSC experiment was set to 280 °C, based on the Td,95 values of the polymers. DSC analysis was performed during the thermal cycle: 20 → 280 → 50 → 280 °C.
Determination of ion exchange capacity and water uptake
From the 1H NMR data, the theoretical IEC (IECNMR) of the final quaternized polymers was calculated based on the DB of the respective PPO-7Br precursor polymer assuming full displacement of the Br atoms. The experimental IEC (IECtitr) of the AEMs was determined by Mohr titrations, as described here. The AEM sample in Br− form was dried under vacuum at 50 °C for at least 48 h. Next, 0.050 g of the sample was immersed in 0.2 M NaNO3 (25.00 mL) under stirring for 48 h to fully leach out all the free Br− ions from the polymer to the solution. A volume of 5.0 mL was extracted from the solution and then titrated with aq. AgNO3 (0.01 M) using K2CrO4 as the indicator. The titration was repeated at least 3 times to calculate an average value of IECtitr.
AEM samples in the Br− form were dried at 50 °C for at least 48 h to determine the dry weight (WBr). The dry weight in OH− form (WOH) was then precisely calculated using the value of the previously determined IECtitr and the dry weight WBr. In order to measure the wet weight in the OH− form, the dried membrane in Br− form was immersed in 200 mL of 1 M degassed aq. NaOH solution in a desiccator for at least 24 h under a nitrogen atmosphere. The sample was then quickly transferred to a beaker containing 200 mL of de-ionized water and stored for at least 2 h under a nitrogen atmosphere. The transfer/storage procedure was repeated 4–6 times until the wash water maintained neutral pH. Finally, the sample was stored in de-ionized water for at least 24 h to reach equilibrium at room temperature under nitrogen flow. The sample was taken out, wiped with tissue paper, and quickly weighed to determine W′OH. The water uptake (WUOH) was calculated as:1
Using a similar procedure, the water uptake was measured at 40, 60, and 80 °C by employing a heated 100 mL round-bottomed flask with an argon/vacuum inlet/outlet. The hydration number (λ), defined as the number of water molecules per functional group, was calculated as:2
Conductivity measurements
The OH− conductivity of the AEMs was determined by using electrochemical impedance spectroscopy (EIS) using a Novocontrol high resolution dielectric analyzer 1.01S in the frequency range 10−1 to 10−7 Hz at 50 mV. The membrane sample (1.4 cm × 1.4 cm) was placed in a closed glass vial containing 100 mL of 1 M aq. NaOH for at least 24 h under a nitrogen atmosphere to completely convert to the OH− form. In order to ensure complete conversion and removal of any traces of Br−, the NaOH solution was exchanged at least 3 times during the ion-exchange process.31 Next, the sample was transferred to a beaker containing 200 mL of degassed de-ionized water and stored for at least 2 h under a nitrogen atmosphere. The transferring/storing procedure was repeated 4–6 times until the wash water remained neutral. The OH− conductivity values were determined using a two-probe method under fully immersed conditions during the thermal cycle: 20 → 80 → −20 → 80 °C.
Small angle X-ray scattering
The morphology of the AEMs was studied by small-angle X-ray scattering (SAXS) analysis. Membrane samples (2 cm × 0.5 cm) in the Br− form were first properly dried under vacuum at 50 °C. SAXS measurements were performed using a SAXSLab ApS instrument (JJ-Xray, Denmark) combined with a microfocus sealed X-ray tube and a Pilatus detector. The scattering vector (q) was calculated as:3where l is the wavelength of the CuK(α) radiation (1.542 Å) and 2θ is the scattering angle. The average distance between ionic clusters (d) in the AEMs was calculated as:4
Evaluation of alkaline stability
The stability of the membranes under alkaline conditions was studied by 1H NMR spectroscopy, as well as by IEC, OH− conductivity and thermal decomposition measurements.
Three weighed samples (∼10 mg) of each membrane were immersed in 350 mL of 1 M aqueous NaOH. The solutions were then degassed and left under nitrogen at 60 or 90 °C. The NaOH solution was exchanged at least 3 times during the test period. After 1, 4 and 8 days of immersion, respectively, samples were taken out, washed carefully with deionized water, and immersed in 1 M aq. NaBr at 60 °C for at least 48 h under stirring to obtain the Br− form. To remove any traces of other anions, the NaBr solutions were exchanged at least 3 times during the ion-exchange process. The samples were then extensively washed to remove any traces of NaBr and stored in deionized water under stirring for at least 24 h at room temperature. After drying at least 24 h at 50 °C under vacuum, the samples were analyzed by TGA and dissolved in DMSO-d6 with gentle heating for 1H NMR measurements.
For the conductivity measurements, samples were kept in a large excess of 1 M NaOH at 90 °C for 8 days, and each sample was then transferred to 100 mL of degassed 1 M aq. NaOH, and stored at room temperature for at least 24 h under nitrogen. The NaOH solution was replaced at least 3 times during the ion-exchange process. Next, the samples were washed intensively with degassed de-ionized water and kept in 100 mL degassed de-ionized water for at least 3 h. The washing and storing were repeated at least 5 times. Finally, the conductivity measurements at 90 °C were carried out under immersed conditions as described above.
Regarding the IEC measurements, samples were kept in a large excess of 1 M NaOH at 90 °C for 8 days under nitrogen. The samples were then washed intensively with de-ionized water before being immersed in 100 mL 1 M NaBr at 60 °C under stirring for 2 days. The NaBr solution was replaced at least 3 times during the ion-exchange process. Subsequently, each sample was washed intensively with degassed de-ionized water and kept in 200 mL degassed de-ionized water for 24 h before being dried at 50 °C for 2 days. The Mohr titrations were finally carried out as described above.

File: ann/train/C6TA06250D.abstract.txt
A free-standing sulfur-doped microporous carbon interlayer derived from luffa sponge for high performance lithium–sulfur batteriesElectronic supplementary information (ESI) available: The SEM/TEM images, XRD pattern, elemental maps, charge/discharge voltage profiles, electrochemical properties, and EDS results. See DOI: 10.1039/c6ta06250d
Luffa sponge, as a renewable precursor, is used for the first time to synthesize sulfur-doped microporous carbon (SMPC), which is subsequently rolled into an SMPC interlayer that acts as the polysulfide diffusion inhibitor between a sulfur cathode and separator in a Li–S battery. Instrumental analysis shows that the obtained SMPC possesses a unique microporous carbon framework, large specific surface area (3211.2 m2 g−1), high pore volume (1.72 cm3 g−1), good electrical conductivity (1.89 S cm−1) and in situ S-doping (2.72 at%). Due to the special physical properties and chemical ingredients of SMPC, the as-fabricated SMPC interlayer for Li–S batteries can not only facilitate rapid electron and Li ion transfer, but can also effectively sequester dissolved polysulfides through combining strong chemical and physical absorption. Consequently, Li–S batteries containing the SMPC interlayer deliver a high initial reversible capacity (1544.2 mA h g−1 at 0.2C), superior rate capability (781.2 mA h g−1 at 5C), and excellent cycling stability (over 500 cycles at 2C with 0.057% capacity fading per cycle). This eco-friendly, low cost SMPC interlayer can offer an appealing alternative for the commercialized production of Li–S cells.

File: ann/train/C6TA06250D.conclusion.txt
Conclusion
In summary, sulfur-doped microporous carbon (SMPC) derived from natural luffa sponge has been successfully synthesized via a facile carbonization and activation procedure, and has been subsequently employed as the interlayer in Li–S batteries. Due to the special physical properties and chemical ingredients of SMPC, the as-fabricated SMPC interlayer for Li–S batteries not only facilitates the mass transport of Li ions and conduction of electrons by offering more electrolyte infiltration and shortening the electron transfer path, but also effectively immobilizes active materials and restricts the dissolution of polysulfides through the combination of strong chemical and physical absorption. Thanks to these functional advantages, Li–S cells with the SMPC polysulfide diffusion inhibitor exhibit a large reversible capacity of 1544.2 mA h g−1 at 0.2C, a high rate capacity of 781.2 mA h g−1 at 5C, and superior cyclability over 500 cycles at 2C with 0.057% capacity fading per cycle. For this advanced configuration with a high sulfur loading of 2.5 mg cm−2, a reversible capacity of 738.1 mA h g−1 after 250 cycles at 1C is also achieved. With the additional merits of being low cost, abundant, facile and readily available, the SMPC interlayer may be a promising alternative for the large-scale production of Li–S batteries.

File: ann/train/C6TA06653D.abstract.txt
Anion conducting multiblock copolymer membranes with partial fluorination and long head-group tethers
Anion conductive polymers are of value in anion exchange membrane (AEM) fuel cells. A series anion conductive polymers composed of partially fluorinated multiblock copoly(arylene ether)s (mPEs) with long head-group tethers were synthesized via polycondensation and Friedel–Crafts reaction. The relationship between chemical structure, membrane morphology and physical properties was explored by varying the length of the hydrophilic and hydrophobic blocks and the number of tethers per hydrophilic repeat unit in the synthesized multiblock copolymers. Efficient, ion-conductive nano-channels were formed by using nanophase-separation of the multiblock copolymer to improve channel formation and ionic conductivity without inducing excess water uptake (WU). The hydrophobicity of the partially fluorinated backbone further reduced the WU. Doubling the number of head-groups resulted in more than doubling the hydroxide ion conductivity. From the study of the number of freezable and bound water molecules per head-group, it was found that bound water played a dominant role in ion transport, while excess unbound water led to higher unproductive WU. Multiblock copolymer AEMs with high hydroxide conductivity, up to 119 mS cm−1 were obtained. Polymers with an attractive OH− conductivity of 94 mS cm−1 at 80 °C, and low WU of 26.7% with a modest ion exchange capacity were also obtained. The membranes showed excellent alkaline stability due to the use of the long head-group tether structure and partial fluorination. Less than 1.5% conductivity loss was observed after soaking the membrane in 1 M NaOH solution at 60 °C for over 1000 h. Membranes with higher ionic conductivity showed lower oxygen diffusivity and permeability.

File: ann/train/C6TA06653D.conclusion.txt
Conclusions
A systematic study of the effect of the hydrophilic and hydrophobic block lengths and ion exchange capacity of partially fluorinated multiblock copolymer mPEs with long head-group tethers was undertaken to explore the relationship of the chemical structure, morphology and properties of the mPEs AEMs. The chemical structure was studied via one-dimensional 1H NMR, 19F NMR, NOE, and two-dimensional HSQC NMR spectra. Only one tether could be attached per hydrophilic repeat unit at each time. The formation of ion conductive nano-channels for hydroxide ion transport due to nanophase separation of the multiblock copolymers greatly improved the ionic conductivity and reduced the water uptake. Multiblock copolymer mPE-X5.4Y7-2 showed the highest ionic conductivity, 119 mS cm−1 at 80 °C, but not the highest IEC, because it formed efficient channels. The ratio of ionic conductivity to water uptake of the multiblock copolymers was high. For example, mPE-X3.1Y8-2 had very high ionic conductivity up to 94.0 mS cm−1 at 80 °C, but only 26.7% water uptake. From DSC measurements of the number of freezable water and bound water molecules, the number of bound water molecules per ion of two-tether polymers was 4.5 to 5. In addition, the bound water played the dominant role in the hydroxide ion transport within the channels. The multiblock copolymer AEM showed good thermal, mechanical stability and excellent alkaline stability. The ionic conductivity was hardly changed after soaking the membrane in 1 M NaOH solution at 60 °C for 1000 h. Oxygen transport properties were also investigated. The mPEs AEM with higher ionic conductivity showed lower oxygen diffusivity and permeability, which means that the oxygen crossover problem was less severe.

File: ann/train/C6TA06661E.abstract.txt
Cationic metal–organic framework porous membranes with high hydroxide conductivity and alkaline resistance for fuel cellsElectronic supplementary information (ESI) available: Materials, synthetic procedure and characterization of MOFs and membranes. See DOI: 10.1039/c6ta06661e
Hydroxide conductivity and alkaline stability are challenging issues for anion exchange membrane fuel cells (AEMFCs). Here, a novel sandwiched anion exchange membrane (AEM) was prepared from porous bromomethylated poly(2,6-dimethyl-1,4-phenylene oxide) (BPPO) entrapped cationic metal–organic frameworks (MOFs) with a polyvinyl alcohol (PVA) coating on the two sides. The porous BPPO matrix prepared by a non-solvent induced phase separation (NIPS) method provides numerous interconnected nanopores and sponge-like walls and enhanced uptake of alkali. The entrapped cationic MOFs can work as OH− conductive channels while the PVA coating can block the crossover of fuels such as methanol. The final membranes can reach an OH− conductivity of 145 mS cm−1 at 80 °C and a methanol permeability of 3.68 × 10−7 cm2 s−1, the performance of which is much higher than that in the existing literature.

File: ann/train/C6TA07098A.abstract.txt
Framework-mediated synthesis of highly microporous onion-like carbon: energy enhancement in supercapacitors without compromising powerElectronic supplementary information (ESI) available: EDX data and complementary electrochemical results including cyclic voltammetry, charge–discharge experiments, EIS, cycle life and performance comparison tables. See DOI: 10.1039/c6ta07098a
High power technologies require the delivery of large amounts of energy in brief time periods – a demand that cannot be met by the current materials used in supercapacitors because they do not store charge efficiently at high discharge rates. To address this unmet challenge, high surface area graphitic carbons with a large fraction of micropores, for increased capacity, and high pore connectivity in addition to high conductivity, for fast current-switching response, are needed. Typically, the high temperatures required for the transformation of carbonaceous precursors into graphitic networks collapses the micropores, so that even the most promising morphology in a precursor is lost during carbonisation. Here we demonstrate that a high surface area diamondoid framework (PAF-1) under moderate temperatures (≤900 °C) undergoes topology-preserved conversion into a onion-like carbon (OLC) material which uniquely exhibits high specific surface area (1084 m2 g−1), narrow, predominantly 5 Å pores and high electrical conductivity (2.8 S cm−1) – we term this as microporous onion-like carbon (MOLC). We measure capacitance of 211 F g−1 at 5 mV s−1, and unprecedented 52% capacitance retention at ultrafast 2000 mV s−1 – this property is a direct consequence of the curved graphitic planes of the OLCs incorporating microporosity from the precursor structure. Despite the fact that the micropores in our OLC are small and narrow, we show that optimal matching of the electrolyte (on the basis of solvated ionic radii) to the pore size enables us to achieve high power and energy densities simultaneously (—e.g., 3.85 W h kg−1 can be extracted at 27.7 kW kg−1). Also, MOLC electrodes with high-mass loading (8 mg cm−2) demonstrate remarkable areal capacitances (≈3 F cm−2) over a varied range of high discharge currents, which is among the highest reported for supercapacitor electrodes.

File: ann/train/C6TA07098A.conclusion.txt
Conclusions
Here, we have reported the synthesis of a novel microporous onion like carbon structure, (MOLC) and demonstrated its excellent performance as an electrode for supercapacitor applications. Our synthesis approach results in microporous carbon onions by using the precursor carbon source (PAF-1) to template micropores and graphitic defects into the structure of OLC whilst maintaining an exceptional surface area. MOLC's high BET SSA and extremely narrow PSD reveal a mechanistic insight into the effect of the size of electrolyte component ion on electrochemical performance. Careful matching of electrolyte ions with the uniform pores of MOLC allows full access to the electrochemically active surface of the highly conductive and porous onions and results in delivering high specific capacitance without compromising power densities. Our microporous OLC are endowed with the curved graphitic surface of OLC, and in addition has microporosity which enables it to overcome the low energy density issue that has to date prevented the use of highly conductive OLCs in commercial devices.20 Finally, we suggest that this new synthesis approach for the introduction of accessible micropores to the structure of highly conductive carbon onions is a good example of the type of advance needed to allow both energy and power characteristics to be significantly improved. This should lead to further performance enhancements and more applications for supercapacitors.

File: ann/train/C6TA07268B.abstract.txt
Hybrid solid electrolyte with the combination of Li7La3Zr2O12 ceramic and ionic liquid for high voltage pseudo-solid-state Li-ion batteriesElectronic supplementary information (ESI) available. See DOI: 10.1039/c6ta07268b
Concerning the safety aspects of high-voltage Li-ion batteries, a pelletized hybrid solid electrolyte (HSE) was prepared by blending Li7La3Zr2O12 (LLZO) ceramic particles and an ionic liquid electrolyte (ILE) for use in pseudo-solid-state Li-ion batteries. The LLZO particles are enclosed by the ionic liquid as a LLZO–ILE matrix, and are quantified by FESEM elemental mapping. The chemical stability of the LLZO in the ILE is confirmed by powder XRD and FT-IR analysis. The HSE, with an optimized weight ratio of 80% LLZO, 19% Py14TFSI, and 1% lithium bis(trifluoromethanesulfonyl)imide, exhibits good thermal stability, even at 400 °C. The optimized HSE reveals an ionic conductivity of 0.4 × 10−3 S cm−1 and an electrochemical stability of 5.5 V with Li metal. Pseudo-solid-state Li-ion cells are fabricated using the HSE, and afford initial charge–discharge capacities of 140/130 mA h g−1 (Li/HSE/LiCoO2) with 99% capacity retention at the 150th cycle. The scope of the HSE is widened to high-voltage (&gt;8 V) pseudo-solid-state Li-ion batteries through a bipolar stacked cell design. Dendrite formation is hindered during cycling in the Li-ion cell. Hence, the present investigation will greatly contribute to the next generation of high-voltage pseudo-solid-state Li-ion batteries.

File: ann/train/C6TA07268B.conclusion.txt
4.Conclusions
A pellet-type hybrid solid electrolyte was prepared by blending LLZO ceramic particles and an ILE as an LLZO–ILE composite/matrix for all-solid-state LIBs. The powder XRD and FT-IR results revealed the chemical stabilities of the LLZO ceramic particles and ILE. Accordingly, the LLZO ceramic particles are enclosed by the ILE, as confirmed by the FESEM elemental mapping of fluorine and sulfur in the ILE at the centers and edges of the composite. The optimized weight ratio of the hybrid solid electrolyte was 80% LLZO ceramic particles, 19% Py14TFSI, and 1% LiTFSI. The hybrid solid electrolyte revealed superior thermal stability (&gt;400 °C) compared with a conventional electrolyte–separator system. The prepared HSE exhibited an ionic conductivity of 0.4 × 10−3 S cm−1 and an impressive electrochemical stability of 5.5 V at a scan rate of 0.2 mV s−1 in the 2.0–5.5 V range. The fabricated cells delivered initial charge–discharge capacities of 144/132 mA h g−1 (Li/LE/LiCoO2) and 140/130 mA h g−1 (Li/HSE/LiCoO2) with good capacity retention up to 150 cycles. Expanding the scope of the present investigation, the unique properties of the HSE were also expressed in a Swagelok-type bipolar (Li/HSE/LiCoO2-SS-Li/HSE/LiCoO2) high voltage (&gt;8 V) pseudo-solid-state LIB, wherein dendrite formation was prevented as compared to a PVdF-LE cell. From these results, it is clear that the electrochemical performance of this HSE is quite promising and it can be used for high voltage pseudo-solid-state LIBs.

File: ann/train/C6TA07268B.experimental.txt
2.Experimental
2.1.Preparation of HSE
To prepare the HSE, Py14TFSI (Sigma), LiTFSI (Sigma), and the LLZO powder were mixed together by ball-milling at 40 rpm for 1 h under an Ar atmosphere (25 °C). The homogenized, blended mixture, labeled as the HSE, consisted of 80 wt% LLZO, 19 wt% Py14TFSI, and 1 wt% LiTFSI. Details regarding the selection of the optimal weight ratios are provided in the Results and discussion section.
Synthesis of Li7La3Zr2O12: the LLZO powder was synthesized using a solid-state reaction with a stoichiometric mixture of lithium carbonate (Li2CO3, pretreated at 200 °C for 24 h, Kojundo), lanthanum oxide (La2O3, pretreated at 900 °C for 24 h, Kanto), zirconium dioxide (ZrO2, Kanto), and tantalum pentoxide (Ta2O5, Aldrich). The mixture of precursors was ball-milled, subjected to calcination at 900 °C for 3 h, and then sintered at 1200 °C for 10 h. The resultant LLZO powder was ground well, affording an average particle size of 1 μm.
2.2.Characterization techniques and electrochemical studies
The phase stability of LLZO powder with ionic liquids (pellet form) has been investigated through powder X-ray diffraction (XRD) studies using a Bruker D8 Advance X-ray diffractometer with a Cu Kα X-ray source and the measurements were recorded with a 2θ range of 10–80°. The chemical stabilities of LiTFSI, Py14TFSI, LiTFSI in Py14TFSI and a pellet type HSE were examined by Fourier transform-infrared (FT-IR) spectroscopy with a FT interferometer (VERTEX 80v, Bruker Optics) in the range 700–3000 cm−1. The surface morphology of the HSE was investigated by the field emission scanning electron microscopy (FESEM) technique (Hitachi, S-4800) at 10 kV operating voltage. The thermal stability of the hybrid solid electrolyte was analyzed by thermogravimetric analysis (TGA) at a heating rate of 10 °C min−1 from room temperature to 700 °C in air using TA SDT 2960 simultaneous DSC-TGA instruments.
Further, for the electrochemical studies the HSE pellets were used for lithium cell fabrication under the CR-2032 configuration with a commercial cathode material, LiCoO2. The coin cells were assembled using lithium metal foil as the anode and commercial LiCoO2 material coated on Al foil as the cathode with a new pellet type hybrid solid electrolyte in the place of commercial 1 M LiPF6 electrolyte and a Celgard® separator. The LiCoO2 electrodes were fabricated using doctor blade slurry coating (80% active material, 10% SP-carbon and 10% PVdF in NMP) on Al foil and then dried at 80 °C for 12 h in a vacuum oven. The fabricated electrodes were roll pressed and cut into a circle (10 mm diameter) with an optimized electrode mass density of 3 mg cm−2 of active material. The lithium cells were assembled in an argon-filled glove box with oxygen and moisture levels less than 0.1 ppm. Subsequently, the lithium cells were subjected to electrochemical impedance spectroscopy (7 MHz to 50 mHz), linear sweep voltammetry (0.2 mV s−1) using a Biologic Science Instruments VSP 300 and galvanostatic charge–discharge cycling studies between 3.0 and 4.3 V with a constant current density of 0.1C rate at 25 °C.
