Repository: BananaTonic/Material_Synthesis_Corpus

# Annotated IOB-corpus for NER
This code and data is a companion to the paper, "Analyzing Research Trends in Inorganic Materials Literature Using NLP".

`corpus/*.tsv` contains tokenized and labelled information for 301 synthesis process. Each annotated process are splited as "train.tsv", "devel.tsv", or "test.tsv". This annotated documents contains equal-length arrays of tokens and their respective labels.
`ann` contains raw annotation files in the BRAT annotation format. You can load these into your own instance of BRAT and modify the annotations however you like.

File: ann/train/C6TA07341G.abstract.txt
Controllable preparation of an eggshell membrane supported hydrogel electrolyte with thickness-dependent electrochemical performanceElectronic supplementary information (ESI) available: The detailed experimental procedures, sample pre-treatments and various characterizations are provided. See DOI: 10.1039/c6ta07341g
The preparation of thin gel electrolyte membranes with controllable thickness is important to explore the thickness-dependent electrochemical behaviors; this can further guide the fabrication of energy devices. Here we employ an in situ polymerization method to prepare a BSA–PDMAA–SiO2 cross-linked nanocomposite hydrogel on surfaces of eggshell membranes, which can be used as integrated separator and electrolyte in a supercapacitor after absorbing the electrolyte. The novel controlled thickness of the coated hydrogel therefore offers superior space utilization essential for all-solid-state devices. The composite gel can reach a high ionic conductivity of 8.8 mS cm−1 and a resulting Csp value of 161 F g−1 at the current density of 1 A g−1 when assembled in the supercapacitor, while the eggshell membrane based device has limited values of 2.7 mS cm−1 and 88 F g−1. A new insight into hybrid material preparation from low-cost natural life waste is presented in this work to obtain high performance gel electrolytes in energy devices.

File: ann/train/C6TA07590H.abstract.txt
A ceramic/polymer composite solid electrolyte for sodium batteries
Achieving high ionic conductivity in solid electrolytes and reducing the interfacial resistance between solid electrolytes and electrode materials are considered to be one of the biggest challenges in developing solid-state batteries. The integration of the high ionic conductivity of inorganic ceramics and the flexibility of organic polymers was attempted to yield a solvent-free ceramic/polymer composite solid electrolyte for Na batteries for the first time. The composite solid electrolytes exhibit a Na+ ion conductivity as high as 2.4 mS cm−1 at 80 °C. Meanwhile, this composite membrane is thermally stable up to 150 °C and maintains the flexibility of polymer electrolytes. The solid-state Na3V2(PO4)3/CPE/Na battery using this ceramic/polymer composite electrolyte exhibits an initial reversible capacity of 106.1 mA h g−1 and excellent cycle performance with negligible capacity loss over 120 cycles.

File: ann/train/C6TA07590H.conclusion.txt
Conclusions
Ceramic/polymer composite solid electrolytes with flexibility and high ionic conductivity were studied for sodium solid state batteries for the first time. The content of the ceramic filler has a significant effect on the ionic conductivity of the composite electrolytes. A high ionic conductivity of 2.4 mS cm−1 can be obtained at 80 °C. The composite electrolytes also show high thermal stability and electrochemical stability. The Na3V2(PO4)3/CPE/Na solid state battery using the composite electrolyte shows good cycling performance at 80 °C. The electrochemical performance evidenced the advantages of utilizing ceramic/polymer composite solid electrolytes in solid state batteries.

File: ann/train/C6TA07590H.experimental.txt
Experimental section
Preparation and characterization of the Na+ ion ceramic/polymer composite solid electrolyte
The NASICON structured Na3Zr2Si2PO12 and Na3.4Zr1.8Mg0.2Si2PO12 solid electrolyte was synthesized by a sol–gel method. Firstly, tetraethyl orthosilicate (TEOS), ethanol and H2O were mixed at a molar ratio of 1 : 10 : 20. An appropriate amount of citric acid was added and the mixture was stirred at 60 °C. Secondly, NaNO3, ZrO(NO3)2 and Mg(NO3)2 were dissolved in deionized water and added to the previous solution. Finally, (NH4)2HPO4 aqueous solution was added and a clear collosol was obtained. The collosol was heated at 80 °C to get a gel. The obtained precursor was first sintered at 900 °C for 24 h. After a second mixing, the sintered powder was pressed to sample discs (diameter 13 mm, thickness 1 mm) and calcined at 1100–1200 °C for 24 h. The resulting ceramic disk was crushed and ground into powder for use.
The ceramic/polymer composite electrolyte was prepared from PEO, NaFSI, and Na3Zr2Si2PO12/Na3.4Zr1.8Mg0.2Si2PO12 ceramic powder by using the solution-casting technique. The PEO polymer (Mw = 600 000) and sodium bis(fluorosulfonyl) imide (NaFSI) were dried at 50 °C and 60 °C, respectively, in a vacuum oven for 24 h before use. PEO, as the matrix, and NaFSI, as the sodium salt to give an [EO] : [Na] ratio of 12 : 1, were weighed and dissolved in anhydrous acetonitrile in a glovebox. The above mixture was sealed in a bottle and stirred at 60 °C for 24 h. Afterwards, Na3Zr2Si2PO12/Na3.4Zr1.8Mg0.2Si2PO12, as a sodium ion conducting ceramic filler, was added and the solution was mixed by ball milling for 12 h. The resulting viscous solution was then cast onto a Teflon plate and the solvent was left to evaporate slowly at room temperature. The obtained film was finally dried at 60 °C in a high vacuum oven for 24 h to remove all the residual solvent. The final films with a thickness of 200–400 μm were yielded.
XRD patterns of the ceramic electrolytes were collected on a D8 Bruker ASX D8 advanced X-ray diffractometer equipped with Cu Kα radiation at a scan rate of 1° min−1. TG measurements were conducted on a Netzsch STA 449C differential scanning calorimeter in an Ar atmosphere at a scanning rate of 10 °C min−1 from room temperature to 150 °C.
Linear sweep voltammetry (LSV) experiments were performed to investigate the electrochemical window of the ceramic/polymer composite electrolytes with stainless steel as the working electrode and sodium foil as the counter electrode, at a scanning rate of 0.1 mV s−1 and 60 °C.
The cross-sectional morphology of the composite electrolytes was observed on a scanning electron microscope (Hitachi S-4800). The elemental distribution was calculated using energy dispersive X-ray spectroscopy (EDX).
The ionic conductivity of the ceramic/polymer composite electrolytes was measured using an impedance analyzer (Im6e) in a frequency range of 4 MHz to 100 mHz from 20 °C to 100 °C. The composite electrolyte films were cut into discs and sandwiched between two blocking stainless steel electrodes. For conductivity tests at each temperature, the samples were allowed to equilibrate for 4 h prior to measurements.
Electrochemical test
The cathode slurry was prepared by mixing the synthesized carbon coated (5 wt%) Na3V2(PO4)3, Na3.4Zr1.8Mg0.2Si2PO12 ceramic powder, super P and PVDF binder in a weight ratio of 65 : 20 : 5 : 10. The slurry was then coated onto an aluminum foil and dried in a vacuum at 120 °C for 12 h. The cathode films were cut into 0.64 cm2 (0.8 cm × 0.8 cm). Solid-state Na3V2(PO4)3/CPE/Na and Na3V2(PO4)3/SPE/Na cells were then assembled by sandwiching the CPE and SPE, respectively, between the Na3V2(PO4)3 cathode and Na anode. All the cells are assembled in 2032-type coin-type cells in an argon filled glovebox ([H2O] &lt; 0.1 ppm, [O2] &lt; 0.1 ppm). The charge/discharge tests of the cells were performed between 2.5 V and 3.8 V. The mass loading of the cathode is about 2.5 mg cm−2.

File: ann/train/C6TA07846J.abstract.txt
A novel poly(ethylene glycol)–grafted poly(arylene ether ketone) blend micro-porous polymer electrolyte for solid-state electric double layer capacitors formed by incorporating a chitosan-based LiClO4 gel electrolyteElectronic supplementary information (ESI) available. See DOI: 10.1039/c6ta07846j
A novel strategy was used to prepare a high performance micro-porous polymer electrolyte (MPE) from a poly(arylene ether ketone) (PAEK)/poly(ethylene glycol) grafted poly(arylene ether ketone) (PAEK-g-PEG) polymer composite membrane matrix incorporating a chitosan based LiClO4 gel electrolyte. The morphology, porosity, and thermal and mechanical properties of the PAEK/PAEK-g-PEG polymer blend membrane matrix were investigated. To improve the liquid retention capacity of the MPE, a simple but effective method involving the addition of chitosan was implemented. The effects of chitosan concentration on the liquid uptake and leakage behaviors as well as the ionic conductivity of the electrolyte were also evaluated. The synthesized MPE exhibited an ionic conductivity as high as 8 × 10−3 S cm−1 at room temperature. More importantly, a novel solid-state electric double layer capacitor (S-EDLC) could be fabricated using the synthesized MPE and activated carbon electrodes. For comparison, an EDLC was also assembled using the corresponding aqueous electrolyte and a commercial separator (NKK-MPF30AC-100). Alternating current (AC) impedance measurement results showed that the interfacial compatibility of the MPE and the activated carbon electrodes was high. Meanwhile, the as-prepared S-EDLC showed a specific capacitance of 118.63 F g−1, with an energy density of 7.87 W h kg−1 and power density being 95.97 W kg−1 at a current density of 1 A g−1. Furthermore, the S-EDLC exhibited greater cell-cycling stability after 5000 charge/discharge cycles than did the EDLC, indicating that this novel MPE should be suitable for use in EDLCs and other energy storage systems.

File: ann/train/C6TA07846J.conclusion.txt
4.Conclusions
In summary, a novel high performance MPE was prepared from a PAEK/PAEK-g-PEG polymer membrane matrix and a chitosan-incorporating LiClO4 gel aqueous electrolyte. The synthesized MPE exhibited an ionic conductivity as high as ∼8 × 10−3 S cm−1 at room temperature. Further, its liquid leakage rate was low while its thermal stability and mechanical strength were high. An S-EDLC fabricated using the synthesized MPE (S-EDLC-E2) exhibited a lower internal resistance, better cycling performance, and nearly the same energy and power densities as those of a double layer capacitor (EDLC-C0) fabricated using the same aqueous electrolyte and a commercial separator. Thus, it was concluded that the MPEs synthesized in this work are suitable for use in EDLCs. In addition, the MPEs can theoretically be also used in other energy storage systems as well as other applications.

File: ann/train/C6TA07846J.experimental.txt
2.Experimental
2.1.Materials
Carboxylated chitosan, methoxypolyethylene glycol (Mn = 1000 g mol−1) and diphenolic acid were all purchased from TCI Shanghai Development Co. Ltd China and used without further purification. 4,4′-Difluorobenzophenone (DFBP) was obtained from Changzhou Huashan Chemical Co. Ltd, China. 4,4′-(Perfluoropropane-2,2-diyl)diphenol (BPAF) was bought from Liyang Xingda Chemical Co. Ltd, China. 1-Methyl-2-pyrrolidinone (NMP), a polytetrafluoroethylene (PTFE) preparation (60 wt% dispersion), lithium perchlorate (LiClO4, purity of 99.9%), glycerol (GC), dimethylacetamide (DMAc), N,N′-dicyclohexylcarbodiimide (DCC), 4-dimethylaminopyridine (DMAP), and anhydrous tetrahydrofuran (THF) were all purchased from Aladdin Reagent Co. Ltd. Shanghai, China. The activated carbon powder used (surface area of 1600 m2 g−1, porous volume of 0.7 mL g−1) and Ketjen black were provided by SCM Industrial Chemical Co. Ltd. Shanghai, China. Foamed nickel and a commercial separator (model: NKK-MPF30AC-100, thickness of 100–110 μm and defined as CS) were obtained from Lizhiyuan Sales Dept. of Batteries, Taiyuan, China. All other chemical reagents such as anhydrous potassium carbonate (K2CO3), ethanol and hydrochloric acid (HCl) were obtained from Beijing Chemical Reagent Company and used without further purification.
2.2.Synthesis of PAEK and PAEK with carboxyl pendant (PAEK-COOH)
The PAEK and PAEK-COOH were synthesized using a typical aromatic nucleophilic substitution reaction in our laboratory using a previously published method. The methods are illustrated in Scheme 1(I) and (II).44
Synthesis of (I) PAEK, (II) PAEK-COOH and (III) PAEK-g-PEG copolymers.
2.2.1PAEK
Yield: 94%. Mn: 61.4 kg mol−1. IR (KBr, Fig. S1): νmax (cm−1): 1658 (Ar–CO), 1594, 1502 (Ar), 1264 (Ar–O–Ar).
2.2.2PAEK-COOH
Yield: 92%. Mn: 39.4 kg mol−1. IR (KBr, Fig. S1): νmax (cm−1): 1732 (OC–OH), 1658 (Ar–CO), 1594, 1502 (Ar), 1264 (Ar–O–Ar).
2.3.Synthesis of PEG-grafted PAEK polymer (PAEK-g-PEG)
The procedure for synthesizing the PAEK-g-PEG polymer is depicted in Scheme 1(III).45 In a nitrogen atmosphere, 10 g (–COOH: 10.25 mmol) of PAEK-COOH, 30 g (30 mmol, three times the mole amount of PAEK-COOH) of MPEG, and 100 mL of anhydrous THF were added to a 250 mL three-neck flask equipped with a mechanical stirrer and stirred until a homogeneous solution was formed. Next, 30 mL of an anhydrous THF solution, 2.536 g (12.3 mmol) of DCC and 0.150 g (1.23 mmol) of DMAP were added in a drop-wise manner to the solution, and the reaction was allowed to continue at 50 °C for 60 h, the white precipitate dicyclohexyl urea (DCU) was formed. The product was obtained by filtering the DCU and the solution was poured into the deionized water to precipitate, after which the grafted polymer was washed with deionized water several times to remove the unreacted PEG. Finally, the obtained product was dried in a vacuum at 50 °C for 48 h, yielding the PAEK-g-PEG polymer. Yield: 87%. Mn: 57.3 kg mol−1. The content of grafted PEG: 53 mol%. IR (KBr, Fig. S1): νmax (cm−1): 1732 (OC–OH), 1658 (Ar–CO), 1594, 1502 (Ar), 1264 (Ar–O–Ar), 2876 (–CH2–), 1113 (–C–O–C–).
2.4.Preparation of PAEK/PAEK-g-PEG composite micro-porous membranes
The composite micro-porous membranes were fabricated using the conventional phase-inversion technique; the process is shown in Scheme S1.15,19 The PAEK and PAEK-g-PEG polymers were dissolved in a mixture of DMAc (solvent) and glycerin (non-solvent) (10 : 1 v/v), and the mixture was stirred strongly for 24 h until a homogeneous solution formed. The resulting viscous solution was casted onto a clean glass plate. The liquid solvent (DMAc) was slowly evaporated by heating at 100 °C in an oven for 12 h. Next the polymer membrane was dipped into distilled water and ultrasound to remove the non-solvent (glycerol) and form micropores. A series of thus-fabricated wet micro-porous membranes were dried to a constant weight in an oven at 100 °C for 24 h. The weight ratio of the PAEK-g-PEG polymer in the membranes was 0%, 10%, 20%, 30% and 40%; the thickness of the composite micro-porous membrane was around 100 μm and these membranes were designated as M0, M1, M2, M3 and M4 (Table 1), respectively.
Labels, porosities, mechanical properties, and T5% values of the synthesized composite micro-porous membranes
LabelComposition PAEK/PAEK-g-PEG (wt/wt)Porosity (%)Tensile strength (MPa)Maximum elongation (%)T5% (°C)The mechanical properties of membranes were measured in a wet state at room temperature.T5% (°C): 5% weight loss temperature in the TGA test.Commercial separator is NKK-MPF30AC-100.M0100/030.330.511.0575M190/1038.525.812.1234M280/2050.419.517.3236M370/3058.818.421.4229M460/4055.715.120.3222CSCommercial separator60.213.420.5—2.5.Preparation of LiClO4 gel micro-porous polymer electrolyte
The LiClO4 gel aqueous electrolyte was prepared by dissolving the 1M LiClO4 in 1 L deionized water. Next, a measured amount of carboxylated chitosan (0 wt%, 0.5 wt%, 1 wt%, 2 wt% and 4 wt%) was added to this aqueous solution. To obtain the homogeneous aqueous solutions, the samples were heated at 50 °C and stirred continuously till the chitosan had dissolved completely. The MPEs were prepared by immersing the M3 micro-porous membrane in the LiClO4 gel electrolyte solutions for 1 h. The thus-fabricated MPEs were labeled as E0, E0.5, E1, E2 and E4. For comparison, the commercial separator was also soaked in the 1 M LiClO4 electrolyte in the absence of chitosan; this sample was designated as C0. The nomenclatures of the various MPE samples are listed in Table 2.
Compositions of the various micro-porous polymer electrolytes
LabelMembrane matrixChitosan (wt%)LabelMembrane matrixChitosan (wt%)Chitosan (wt%) representing a measured amount of carboxylated chitosan (0 wt%, 0.5 wt%, 1 wt%, 2 wt% and 4 wt%) was added to the 1 M LiClO4 aqueous electrolyte.For example, E0 represents the micro-porous polymer electrolyte with M3 incorporating a 1 M LiClO4 aqueous electrolyte without adding chitosan.E0M30E4M34E0.5M30.5C0CS0E1M31C2CS2E2M322.6.Characterization
2.6.1Sample analysis
The chemical structures of the PAEK and PAEK-g-PEG polymers were confirmed through 1H NMR measurements performed with a 300 MHz Bruker 510 spectrometer while using CDCl3 as the solvent and tetramethylsilane as the internal reference. The Fourier transform infrared (FTIR) spectra were recorded by using a Nicolet Impact 410 Fourier transform infrared spectrophotometer in transmission.
2.6.2Characterization of the composite micro-porous membranes
The surface morphologies and pore structures of the micro-porous membranes were examined by scanning electron microscopy (SEM; Nova Nano SEM 450; FEI, USA), which was performed at an accelerating voltage of 15 kV. Thermal gravimetric analysis (TGA) was used to assess the thermal stabilities of the composite micro-porous membranes. All the samples were tested at a heating rate of 10 °C min−1 from 100 °C to 700 °C in a nitrogen atmosphere with Pyris 1TGA (Perkin-Elmer). The mechanical properties of the composite micro-porous membranes as well as that of the commercial separator were evaluated at room temperature at a strain rate of 2 mm min−1 on a SHIMADZU AG-I Universal Test machine.
The porosities of the membranes were measured using the following method: the dry membrane being tested was weighed (Mdry) and then immersed in ethanol for 6 h. Next, the wet membrane was wiped with a piece of filter paper to remove the residual ethanol and weighed again (Mwet). The corresponding porosity was determined using the following equation:151where P% is the porosity, ρ is the density of the ethanol and V is the apparent volume of the porous membrane.
2.6.3Characterization of the MPEs
The electrolyte uptake and the leakage rates of the membranes were measured by soaking the membrane being tested in the electrolyte at room temperature for 4 h. The wet membrane was removed and its weight (Mt) was measured after sandwiching it between two pieces of filter papers and placing a 100 g glass plate on the top filter paper. The electrolyte uptake (W%) and leakage rates (WL%) were calculated using the following equations:3723
The ionic conductivity (σ) values of the gel MPE samples were determined by alternating current (AC) impedance spectroscopy (electrochemical workstation model: CHI660A, Shanghai Chen Hua Co., Ltd), which was performed using a voltage amplitude of 10 mV in the frequency range of 100 kHz to 1 Hz. The impedance data were obtained by sandwiching the MPE being tested between two parallel stainless steel electrodes and heating it from 20 °C to 70 °C. The σ was calculated using the following equation:394where Rb (ohm) is the resistance of the bulk electrolyte, L (cm) is the thickness of the MPE membrane, and S (cm2) is the effective area between the MPE membrane and the steel electrodes. For each membrane sample, the average of five measurements was taken.
2.6.4Measurements of electrochemical performance of EDLCs
The electrochemical performances of the EDLCs were measured using two different electrochemical workstations (Model: CHI660A, Shanghai Chen Hua Co., Ltd and LAND, Wuhan, China). The CV curves were recorded for a stable potential window of 0–1.5 V for various scan rates (5–200 mV s−1). The EIS measurements were performed in the frequency range of 0.01 Hz to 100 kHz and a potential amplitude of 10 mV. The GCD measurements were performed at various current densities (0.2, 0.5, 1, 2 and 5 A g−1). Based on the GCD data, the specific capacitances (Cs, F g−1) of the single electrode could be calculated using the following equation:5
The energy density (Ecell, W h kg−1) and power density (Pcell, W kg−1) values were calculated as shown below:47,4867where m (g) is the total activated carbon mass of the two electrodes, I (A) is the discharge current, ΔV (V) is the potential change during the discharging process (excluding the potential drops during the initial discharging stage), and Δt is the discharge time.

File: ann/train/C6TA08018A.abstract.txt
A self-healable polyvinyl alcohol-based hydrogel electrolyte for smart electrochemical capacitorsElectronic supplementary information (ESI) available. See DOI: 10.1039/c6ta08018a
This study reports a self-healable hydrogel electrolyte based on dynamic diol–borate ester bonding for smart electrochemical capacitors (ECs). The electrolyte is prepared via converting polyacrylic acid grafted polyvinyl alcohol (PVA-g-PAA) into a hydrogel in the presence of KCl and borax. The resulting PVA-g-PAA/KCl hydrogel electrolyte exhibits not only good flexibility but also high ionic conductivity up to 41 mS cm−1. Interestingly, once the electrolyte is cut, it spontaneously restores its configuration, mechanical properties and ionic conductivity within 20 min. The self-healing process takes place at least 15 times under mild conditions without any external stimulus. Based on this unique capability, a smart electrochemical capacitor with self-healable and tailorable characteristics is assembled. The present investigation offers a novel strategy to synthesize self-healable hydrogel electrolytes that might be applied to flexible, wearable and smart energy-storage devices.

File: ann/train/C6TA08018A.conclusion.txt
Conclusions
In summary, this study reported PVA-g-PAA/KCl hydrogel electrolytes with good flexibility, high ionic conductivity, and excellent healing efficiency/cyclability for electrochemical capacitors. It was revealed that dynamic diol–borate ester bonding was the main driving force for the excellent self-healing capability under ambient conditions. The grafting of PAA was an important factor improving the self-healing behavior, mechanical properties and salt tolerance of the electrolyte, since the grafted PAA effectively alleviated the coagulation of PVA chains caused by inorganic salts. Taking advantage of the unique self-healing capability, we also assembled a smart electrochemical capacitor with healable and tailorable features for the first time. Considering that dynamic diol–borate ester bonding can be introduced through molecular design, a wide range of hydrogel electrolytes are expected to be synthesized aiming for smart energy-storage devices with flexible, wearable, self-healable and even tailorable properties.

File: ann/train/C6TA08581D.abstract.txt
Changes of coordination modes of Cu-based coordination complexes as tuneable proton-conducting solid electrolytesElectronic supplementary information (ESI) available: XRPD, TGA, and X-ray crystallographic files in CIF format. CCDC 1503826–1503828. For ESI and crystallographic data in CIF or other electronic format see DOI: 10.1039/c6ta08581d
It is essential and vital to develop high-performance proton-conducting solid electrolyte materials for proton exchange membrane fuel cells (PEMFCs), but it remains challenging to design and synthesise such electrolytes with high proton conductivity which are also stable enough to be applied in PEMFCs. Herein, we employed the HCl steam-assisted conversion method to synthesize nonporous coordination complexes with a gradual increase of proton conductivity by stepwise protonation of sulfonated ligands and introduction of halide ions, including [Cu(Hsfpip)(H2O)2]·H2O (1), [CuH2(Hsfpip)2(H2O)] (2) and [CuH(Hsfpip)Cl(H2O)] (3) (where Hsfpip is 2-(2,4-disulfophenyl)imidazo(4,5-f)(1,10)-phenanthroline). We reveal the relationship between the nature of proton conduction and structural features. Three resulting coordination complexes showed high proton conductivity with a maximum value of 1.43 mS cm−1 for 1, 2.58 mS cm−1 for 2 and 15 mS cm−1 for 3 at 95 °C and 97% RH, and meanwhile, we proved their proton conduction nature and electron resistance using D2O-exchange experiments and the Hebb–Wagner polarization method. We believe that these nonporous solid electrolytes intrinsically possess proton carriers and may avoid fuel crossover, which makes them good candidates for PEMFCs in real-life applications.

File: ann/train/C6TA08581D.conclusion.txt
4.Conclusions
In summary, we have synthesized three proton-conducting coordination complexes and firstly demonstrated that change of the sulfonate group coordination modes and introduction of halide ions as well as different packing modes may both remarkably enhance the proton conductivity of coordination compounds. Not only can more uncoordinated sulfonate acid groups increase proton conductivity, but also halide Cl ions and the sulfonate acid group between adjacent chains may form hydrophilic pathways as well as the packing mode to enhance proton conductivity. Interestingly, the HCl steam-assisted conversion method may tend to protect sulfonated acid groups against coordination with metal ions and enable the –SO3− group to be protonated, which results in enhanced proton conductivity. Three resulting coordination complexes showed high proton conductivity with a maximum value of 1.43 mS cm−1 for 1, 2.58 mS cm−1 for 2 and 15 mS cm−1 for 3 at 95 °C and 97% RH. In addition, D2O-exchange experiments and the Hebb–Wagner polarization method indicate that the materials are proton conducting materials. This work may provide a new synthetic strategy to design and adjust nonporous proton-conducting materials by using free sulfonate acid groups and encourage future work in proton conductivity control and understanding the proton conduction mechanism of PEMFCs in real-life applications.

File: ann/train/C6TA08581D.experimental.txt
2.Experimental section
2.1Materials and measurements
The ligand was synthesized according to the literature.14 All the other chemical reagents and solvents employed in the experiments were commercially available and used without further purification. TGA was performed using a Perkin-Elmer TGA analyzer from room temperature to 900 °C under a flowing N2 atmosphere with a heating rate of 10 °C min−1. Elemental analyses (C, H, and N) were carried out with a Perkin-Elmer 2400 CHN elemental analyzer. IR spectra (4000–400 cm−1) were obtained in KBr discs on a Nicolet Magna 560 IR spectrometer (resolution: 2 cm−1, number of scans: 16 times). Powder X-ray diffraction (PXRD) patterns were collected on a Siemens D 5005 diffractometer with Cu-Kα (λ = 1.5418 Å) radiation over the range of 3–50°. The gas adsorption isotherm analysis was performed on a Quantachrome Autosorb-iQ.
2.2Synthesis
Synthesis of Cu(Hsfpip)(H2O)2·H2O (1)
A mixture of H3sfpip (22.6 mg, 0.0496 mmol) and CuCl2·2H2O (8.0 mg, 0.0469 mmol) was dissolved in 10 mL distilled water with constant stirring for half an hour. Then, the pH was adjusted to 0.55 by dropwise addition of 1 mol L−1 HCl. The mixture was transferred into a 25 mL Teflon-lined autoclave and kept at 170 °C for 4 days. After cooling to room temperature, green crystals were collected (yield: ∼54% based on Cu). Elemental analysis calcd for C19H16N4O9CuS2 (%): C, 39.89; H, 2.82; N, 9.79; found: C, 39.01; H, 2.75; N, 9.63. IR (KBr): ν = 3526 (w), 3439 (w), 3097 (w), 1651 (w), 1558 (m), 1450 (s), 1408 (m), 1367 (m), 1319 (w), 1240 (s), 1174 (s), 1132 (m), 1086 (m), 1036 (s), 823 (m), 727 (m), 694 (w), 635 (s), 619 (s), 520 (m).
Synthesis of CuH2(Hsfpip)2(H2O) (2)
Compound 2 was synthesised according to the reported steam-assisted conversion method.15 The mixture of H3sfpip (22.6 mg, 0.0496 mmol), H2C2O4·2H2O (17.5 mg, 0.1388 mmol) and CuCl2·2H2O (4.0 mg, 0.0235 mmol) was placed on a home-made holed-tube inside a Teflon-lined autoclave filled with 1 M HCl (5 mL) and kept at 170 °C for 4 days. Finally, the resulting green crystals were isolated, and dried at room temperature (yield: ∼48% based on Cu). Elemental analysis calcd for C38H24N8O13CuS4 (%): C, 45.99; H, 2.44; N, 11.29; found: C, 45.89; H, 2.33; N, 10.72. IR (KBr): ν = 3526 (w), 3444 (w), 1649 (w), 1660 (s), 1560 (s), 1446 (s), 1416 (m), 1362 (m), 1322 (m), 1246 (s), 1182 (s), 1151 (m), 1086 (m), 1038 (s), 821 (m), 731 (m), 687 (s), 640 (s), 613 (s), 555 (w), 517 (m).
Synthesis of CuH(Hsfpip)Cl(H2O) (3)
Compound 3 was synthesized by a method similar to that of 2. The mixture of H3sfpip (22.6 mg, 0.0496 mmol) and CuCl2·2H2O (8.0 mg, 0.0469 mmol) was placed on a home-made holed-tube inside a Teflon-lined autoclave filled with 1 M HCl (5 mL) and heated at 170 °C for 4 days. Then it was gradually cooled to room temperature; green crystals were obtained with a yield of ∼56% based on Cu. Elemental analysis calcd for C19H13N4O7CuS2Cl (%): C, 39.86; H, 2.29; N, 9.79; found: C, 39.89; H, 2.42; N, 9.68. IR (KBr): ν = 3526 (w), 3444 (w), 1649 (w), 1660 (s), 1560 (s), 1446 (s), 1416 (m), 1362 (m), 1322 (s), 1248 (s), 1182 (s), 1151 (m), 1086 (m), 1038 (s), 821 (m), 731 (m), 687 (s), 640 (s), 613 (s), 555 (w), 517 (m).
2.3X-ray crystallographic study
The single-crystal X-ray diffraction measurements of all crystals were performed on a Bruker Apex II CCD equipped with graphite monochromated Mo-Kα radiation (λ = 0.71073 Å). The data of crystals were collected at room temperature. Multi-scan absorption corrections were applied using the SADABS program. The structure of crystals was solved by direct methods and refined by F2 full-matrix refinement using the SHELXTL package (SHELXTL-97). Carbon-bonded hydrogen atoms and nitrogen-bonded hydrogen atoms were placed in geometrically calculated positions; hydrogen atoms on water molecules were not assigned or directly included in the molecule formula. Further details of the X-ray structural analysis of compounds are given in Table S1 and bond lengths and angles are presented in Tables S2–S4 in the ESI.
2.4Proton conductivity measurement
The samples were ground into homogeneous powder with a mortar and pestle. The powder of the corresponding compounds was then compressed into pellets at 15 MPa for 1 min. The proton conduction behaviors of materials were measured on an IviumStat electrochemical workstation by alternating-current (AC) impedance measurements over the applied frequency range from 1 Hz to 1 MHz using a quasi-four-probe method with Pt-pressed electrodes under an applied voltage of 50 mV. The temperature and relative humidity are controlled by using a programmable BPHS-060A incubator. ZsimpWin software was used to fit impedance data by means of an equivalent circuit simulation to complete the semicircles of Nyquist plots. The resistance was used to calculate the ion conductivity using the following equation σ = L/(RA) where σ = ion conductivity, L = thickness of the pellet, R = resistance of the pellet, and A = area of the pellet. The activation energy values were obtained from the slope of Arrhenius plots by least-squares fitting.

File: ann/train/C6TA09106G.abstract.txt
A single-ion conducting and shear-thinning polymer electrolyte based on ionic liquid-decorated PMMA nanoparticles for lithium-metal batteriesElectronic supplementary information (ESI) available. See DOI: 10.1039/c6ta09106g
A novel single-ion conducting polymer electrolyte (SIPE) based on ionic liquid (IL)-decorated PMMA nanoparticles dispersed in a propylene carbonate (PC) host is reported. This SIPE possesses a superior lithium-ion transference number (tLi+) of 0.96 with an enhanced ionic conductivity of 3.13 × 10−3 S cm−1 at room temperature and a wide electrochemical window up to ∼5.18 V. The enhanced ionic conductivity is ascribed to the unique brush-like structure of ionic liquid groups tethered to PMMA nanoparticles. Furthermore, the developed SIPE was found to be more efficient in suppressing lithium dendrite formation on a cycled lithium anode. As little as 11 wt% PMMA-IL-TFSI in a LiTFSI/PC host produces more than a ten-fold increase in the cell lifetime. On the other hand, this SIPE exhibits shear-thinning behavior which can be advantageously utilized in electrolyte processing. In addition, galvanostatic cycling measurements in Li/Li4Ti5O12 half cells using this SIPE exhibit excellent rate performance. Even at an extremely high charging rate of 875 mA g−1 (5C), the capacity is still around 100 mA h g−1, that is over 57% of the theoretical capacity (175 mA h g−1). These attributes enable the developed SIPE to be a promising candidate for high-performance lithium batteries.

File: ann/train/C6TA09106G.conclusion.txt
4.Conclusion
In summary, we report the synthesis and characterization of a novel SIPE based on IL-decorated PMMA nanoparticles dispersed in LiTFSI/PC. This SIPE exhibits a superior tLi+ of 0.96 and a very high ionic conductivity of 3.13 × 10−3 S cm−1 at room temperature with 11 wt% of PMMA-IL-TFSI nanoparticles. This outstanding performance is attributed to the unique brush-like structure of IL groups tethered to PMMA nanoparticles, which forms extensive nanoparticle-brush domains interacting with one another. The inter-particle space within the domains provides space for ion movement and the anionic IL groups immobilized on the particle surface enable a high level of dissociation of Li+ that further enhances Li+ ion mobility. More importantly, this SIPE possesses a wide redox stability window up to 5.18 V. Its overall properties are clearly shown in a comparison with other electrolytes recently reported in the literature (Table 1). It is also shown to be highly effective in suppressing uneven Li re-deposition and dendrite formation. In addition, an Li/LTO cell using SIPE can achieve a stable discharge capacity of about 126 mA h g−1 over 500 cycles at room temperature under a 1C rate, as well as superior rate performance. On the other hand, this SIPE exhibits shear-thinning behavior which can be advantageously utilized in electrolyte processing. Considering all these favorable features, the developed PMMA-IL-TFSI/LiTFSI SIPE is a potential candidate for high-performance Li batteries.
Summary of properties of current SIPEs
ElectrolytetLi+Ionic conductivity (S cm−1)Electrochemical window (V)Ref.PMMA-IL-TFSI/LiTFSI0.963.13 × 10−35.18This workMTF-Li/PVDF-HFP0.886 × 10−4—46PLDB@PVDF-HFP0.891.8 × 10−45.09PVDF-HFP/SG0.897.2 × 10−4—10PEO-PFS0.9081.76 × 10−45.547Poly(PEGM)-b-poly(LiMTFSI)0.832.3 × 10−64.548LiPSTFSI/PEO0.914 × 10−4415PAE-LiPFS0.983.1 × 10−34.749GPE:PVAM:TiO20.74.5 × 10−36.550CGPE0.942.29 × 10−44.521PSSPSI0.871.1 × 10−34.551PEGDM-LiMTFSI0.861.2 × 10−45.552PFPE-diol/LiTFSI0.9910−45.053

File: ann/train/C6TA09986F.abstract.txt
Hybrid composite polymer electrolytes: ionic liquids as a magic bullet for the poly(ethylene glycol)–silica networkElectronic supplementary information (ESI) available: Conductivities, 1H and 29Si NMR, TEM, cross-linking densities, and mechanical properties. See DOI: 10.1039/c6ta09986f
Development of polymer electrolytes, whose enhanced conductivities would allow the replacement of unstable and flammable liquid electrolytes in Li ion batteries, has received considerable attention. In this study, the incorporation of two ionic liquids (ILs), 1-butyl-3-methylimidazolium (IL1) and 1-ethyl-3-methylimidazolium (IL2), to bolster the conductivity of hybrid composite polymer electrolytes (HCPEs), based on poly(ethylene glycols) (PEGs) and organic–inorganic silica nanoparticles (OINs) formed in situ, has been investigated. The structure and conductivities of the HCPEs were found to depend on the PEG molecular weights and the amounts of ILs. HCPEs containing smaller PEG chains allow for higher conductivities, although to preserve the structural integrity of the HCPE films with 50–55 wt% of the IL, the PEG molecular weight should be 300 or higher. Frequency sweeps showed that the HCPE films are elastic and manifest a gel-like behavior. Although multiple ions are present in these HCPE, the conductivity is determined by Li ions, while the ionic liquid strongly improves the conductivity and the transference number. The HCPE containing 300 MW PEG and 55 wt% of IL2 yielded the highest conductivity of 1.24 × 10−3 S cm−1, among the best conductivities reported for polymer electrolytes with ionic liquids.

File: ann/train/C6TA09986F.conclusion.txt
Conclusions
We synthesized a family of novel HCPEs combining PEG of different molecular weights, OINs formed in situ, ILs, and Li triflate. It was demonstrated that the presence of an IL does not prevent cross-linking between silica nanoparticles and PEG chains, although the cross-linking density depends on the IL amount and the PEG molecular weight, with the highest degree of cross-linking at 30% of an IL for PEG300. The formation of networks, and as a consequence the presence of elastic HCPE films with a gel-like behavior, is confirmed by frequency sweeps. Despite the presence of cations and anions of an IL, the conductivity is governed by Li ions, while the ionic liquid greatly enhances the conductivity and the transference number. The highest room temperature conductivity achieved in this work for 300-IL2-55 is 1.24 × 10−3 S cm−1, i.e., among the best conductivities reported for polymer electrolytes with ionic liquids.

File: ann/train/C6TA09986F.experimental.txt
Experimental
Materials
Poly(ethylene glycols) (PEGs) with molecular weights of 200, 300, 400, 600, 1000, and 2000 daltons, lithium trifluoromethanosulfonate (LiTf) (96%), tetrahydrofuran (THF) (≥99.9%), aluminum-tri-sec-butoxide (AB) (97%), (3-glycidyloxypropyl)trimethoxysilane (GLYMO) (≥98%), tetramethyl orthosilicate (TMOS) (≥99%), triethyl borate (TEB) (99%), 1-butyl-3-methylimidazolium trifluoromethanosulfonate (IL1), and 1-ethyl-3-methylimidazolium trifluoromethanosulfonate (IL2) were purchased from Sigma-Aldrich and used as received. Chloroform (100%) was purchased from Mallinckrodt and also used as received.
Synthetic procedures
Synthesis of HCPEs
Synthesis of HCPEs based on poly(ethylene glycol) (PEG) and OINs was carried out according to a procedure modified, to some extent, from that described in ref. 29. In a typical experiment for the synthesis of the HCPE based on 55 wt% of OIN, 10 mol% of TEB, and 30 wt% of IL1, 0.8 g of PEG (0.091 mmol) in 5 mL of chloroform was mixed with 0.2 g (1.28 mmol) of lithium triflate in 5 mL of THF. The resultant solution was stirred for 1 hour. The inorganic part of the composite was prepared by a sol–gel reaction of a mixture of GLYMO with TMOS in a molar ratio of 4 : 1, with aluminum-tri-sec-butoxide used as a catalyst. The weighed vial with a stir bar was filled with 2.337 g (9.88 mmol) of GLYMO, 0.426 g (2.81 mmol) of TMOS, 0.04 g (0.16 mmol) of AB, and 0.206 g (1.41 mmol) of triethyl borate (TEB). Hydrolysis of the mixture was initiated by addition of 15% v/w (0.12 mL) HCl (0.01 N solution) needed for complete hydrolysis. After 15 minutes of stirring in an ice bath at 0 °C, the vial was stirred for 15 more minutes at room temperature. The reaction mixture was then charged with 0.64 mL of 0.01 N HCl solution and stirred for 40 minutes at room temperature. Then the reaction temperature was raised to 50 °C and the vial was opened and stirring was maintained for 15 minutes. After weighing the vial, a calculated amount of this precondensed silica solution was added to the PEG and Li salt solution. The amount was determined from the ratio of OIN to PEG + LiTf, and was based on 55% of OIN by weight in the HCPE. After that, 0.66 g of the IL was added to the combined solution. The mixture was then stirred for 1 hour at room temperature. The amount of OIN added was determined by the desired ratio of inorganic component to PEG–LiTf, and was based on a 55 wt% OIN content in HCPE. The desired amount of IL was calculated as a weight fraction of the amounts of PEG and OIN in the sample. Afterward, the reaction solution was placed in two small Teflon dishes on a heater at 70 °C and left overnight for evaporation of solvent and further OIN condensation. The films were treated at 130 °C in a vacuum oven for 1 h to complete condensation. The HCPE films were carefully removed from the dishes and then sealed in a plastic container.
IL1 and IL2 were incorporated in the amounts of 10, 20, 30, 40, 50, and 55 wt% of the total sample weight or until compatibility threshold was met. For example, in the 10 wt% IL1 sample 0.22 g of IL1 was added, while in the 20 wt% IL1 sample 0.44 g of IL1 was added. The conditions of the sample preparation are presented in Tables 1 and S1 (ESI). In the sample notations, the first number stands for the PEG molecular weight, the second number stands for the type of the ionic liquid (see Scheme 1), and the third number indicates the percentage of IL.
HCPE compositions and conductivities
Sample notationPEG molecular weight, DaAmount of IL2, wt%Conductivity, S cm−1200-IL1-20200202.68 × 10−4300-IL1-20300202.09 × 10−4400-IL1-20400201.48 × 10−4600-IL1-20600206.87 × 10−51000-IL1-201000201.18 × 10−42000-IL1-202000208.87 × 10−6200-IL1-55200558.50 × 10−4300-IL1-55300559.49 × 10−4400-IL1-55400554.90 × 10−4600-IL1-55600553.71 × 10−41000-IL1-551000554.87 × 10−42000-IL1-552000553.05 × 10−4300-IL2-55300551.24 × 10−3Structures of 1-butyl-3-methylimidazolium (IL1) and 1-ethyl-3-methylimidazolium (IL2).
Cross-linking density determination
The cross-linking density of HCPE samples was determined through a solvent swelling technique.47,48 The technique is based on measuring the amount of solvent the polymer network in the sample absorbs. To remove the ILs from HCPE, 0.6 g of each dry sample were weighed and put into a small tared vial. The sample was stirred overnight in 2 mL of THF. After that, THF was decanted and the procedure was repeated five times. To validate the completeness of the IL removal, the fifth THF extract was analyzed by 1H NMR in CD3CN using a Varian 400 MHz NMR spectrometer. After the IL extraction, 2 mL of fresh THF was added to the HCPE sample and allowed to swell overnight. The non-absorbed THF was decanted from the vial, after which the vial was weighed to obtain a swollen sample weight. After this was recorded, the sample was dried in the same vial in a vacuum oven overnight. A weight of the sample was recorded after drying. Using the ratio of the weights of the dry and swollen samples, the Flory–Rehner equation was used to determine the cross-linking density:49,50where υ2 (V/V0) is the ratio of unswollen (V) and swollen samples (V0), φ1 is the molar volume of the solvent used, and χ1 is the Flory interaction parameter. The Flory interaction parameter was treated as a constant to calculate relative cross-linking densities.
Characterization
Conductivity was measured as follows. The samples were vacuum-dried at room temperature overnight to minimize the effects of water absorption on measurements. Using a micrometer, the thickness of the sample polymer film was determined. Gold contacts of the area of 1.18 × 10−5 ± 0.05 m2 were coated directly onto the polymer films by using a Polaron E5100 sputter coater. Sputtering of the gold was accomplished in 3 minutes, and during this time the samples were held at 5 °C. After the gold was sputtered, electrodes were attached, and each sample was placed into a measurement rig and attached to an LF impedance analyzer. The oscillation level of the applied pulse was 1 V over a frequency range of 10 Hz to 10 MHz at room temperature. The samples were modeled to a parallel circuit comprised of a resistor and capacitor. Admittance data was recorded using this circuit model and subsequently converted to obtain impedance plots. Current cycling experiments on samples with lithium metal contacts were carried out in a glovebox with an argon atmosphere. Current was held constant while measuring the voltage drop in the circuit using a Keithley K236 source-measure meter unit, with current changing direction every 1000 seconds.
Differential scanning calorimetry (DSC) was performed with a TA Instruments Q Series calorimeter. Sample masses varied from 5 to 20 mg and were hermetically sealed in aluminum pans. The samples were scanned between −80 and +200 °C at a scan rate of 10 °C min−1, using refrigerated cooling systems (RCS) as the coolant. Glass transition regions were then determined using the fictive temperature method.
All 1H and 29Si magic angle spinning (MAS) NMR experiments were carried out on a Bruker DSX Avance NMR spectrometer with a 9.4 T magnet (400.25 MHz 1H Larmor frequency, 79.52 MHz 29Si Larmor frequency) using a probe head for 7 mm rotor diameters. The samples were spun between 5.0 kHz and 1.8 kHz; the centrifugal expulsion of liquid rendered faster spinning unstable for the gel like materials. For sample 300-IL1-10, a 29Si cross-polarization (CP)/MAS NMR spectrum was acquired by accumulating 1800 transients using a 5 ms CP contact pulse duration, ramped proton power, TPPM decoupling and 4 s recycle delays. CP power conditions were set with Kaolin, whose resonances also served as a secondary chemical shift standard at −91.34 ppm (center between doublet) relative to TMS. In addition, 29Si MAS data with direct, 90 degree pulse excitation and TPPM proton decoupling were acquired for representative samples. A repetition time of 30 s seemed to produce a reasonable signal when accumulating 128 scans. Due to low signal-to-noise ratio, no relaxation time measurements were performed, rendering the 29Si NMR spectra non-quantitative.
The 1H MAS NMR spectra were acquired with single pulse excitation of 5.0 μs corresponding to a 45 degree flip angle adding 8 transients. The 5 s experimental repetition delay matched or exceeded 5 times the longest 1H NMR spin lattice relaxation times, T1, as determined by inversion-recovery sequences. The chemical shift scale was calculated relative to the 29Si chemical shift reference, using the IUPAC conversion factor.51
Transmission electron microscopy (TEM) was carried out at an accelerating voltage of 80 kV on a JEOL JEM1010 transmission electron microscope. A piece of the HCPE sample was embedded in epoxy resin and cut very finely with a diamond knife. Images of the resulting thin sections (ca. 50 nm thick) were obtained and analyzed with the ImageJ software.
Mechanical properties of the SPEs were measured using a TA RSAIII DMA using a parallel plate compression geometry. Film diameters were 7.87 mm and thickness ranged from 0.5 to 2.0 mm. Strain sweeps from 10−3 to 101% strain were run at 25 °C and frequency of 1 Hz to determine viscoelastic regime. Frequency sweeps were run at 25 °C and a strain of 0.1% with a minimum normal force of 0.1 N.
