Repository: BananaTonic/Material_Synthesis_Corpus

# Annotated IOB-corpus for NER
This code and data is a companion to the paper, "Analyzing Research Trends in Inorganic Materials Literature Using NLP".

`corpus/*.tsv` contains tokenized and labelled information for 301 synthesis process. Each annotated process are splited as "train.tsv", "devel.tsv", or "test.tsv". This annotated documents contains equal-length arrays of tokens and their respective labels.
`ann` contains raw annotation files in the BRAT annotation format. You can load these into your own instance of BRAT and modify the annotations however you like.

File: ann/train/C6TA10066J.abstract.txt
High-voltage and free-standing poly(propylene carbonate)/Li6.75La3Zr1.75Ta0.25O12 composite solid electrolyte for wide temperature range and flexible solid lithium ion batteryElectronic supplementary information (ESI) available. See DOI: 10.1039/c6ta10066j
Solid electrolyte is regarded as a perfect way to enhance safety issues and boost energy density of lithium batteries. Herein, we developed a type of free-standing poly(propylene carbonate)/Li6.75La3Zr1.75Ta0.25O12 composite solid electrolyte for ambient temperature and flexible solid-state lithium batteries. The composite solid electrolyte exhibited excellent comprehensive performance in terms of high ionic conductivity (5.2 × 10−4 S cm−1) at 20 °C, a wide electrochemical window (4.6 V), high ionic transference number (0.75) and satisfactory mechanical strength (6.8 MPa). When evaluated as solid electrolyte for an ambient-temperature solid lithium battery, such a composite electrolyte delivered excellent rate capability (5C) at 20 °C. This superior performance can be comparable to a liquid electrolyte-soaked PP separator-based lithium battery at room temperature. To our knowledge, this is the best rate capability of a solid composite electrolyte for a solid lithium battery at ambient temperature. Moreover, such a composite electrolyte-based flexible LiFePO4/Li4Ti5O12 lithium ion battery delivered excellent rate capability and superior cycling stability. All these fascinating features make poly(propylene carbonate)/Li6.75La3Zr1.75Ta0.25O12 a very promising all-solid-state electrolyte for flexible solid lithium batteries. Our study makes a big step into addressing the challenges of ambient-temperature solid lithium batteries.

File: ann/train/C6TA10066J.conclusion.txt
Conclusion
In this study, we successfully fabricated a free-standing poly(propylene carbonate)/Li6.75La3Zr1.75Ta0.25O12 all-solid-state composite electrolyte for a flexible and ambient-temperature solid lithium battery. The as-obtained PPCL-SPE exhibited an optimum performance in terms of high ionic conductivity (5.2 × 10−4 S cm−1), wide electrochemical window (4.6 V), high ionic transference number (0.75) and satisfactory mechanical strength (6.8 MPa). Furthermore, the PPCL-SPE based solid LiFePO4/Li battery delivered excellent rate capability (5C) and superior cycling stability (95%) at ambient temperature. In addition, the battery still delivered normal charge and discharge profiles even at a wide temperature range between 0 °C and 160 °C. More importantly, such a composite solid electrolyte-based flexible LiFePO4/Li4Ti5O12 solid polymer lithium ion full cell exhibited excellent rate capability and superior cycling stability, showing favorable prospects for the device's application with high capacity and safety. These features, along with the facile preparation, make this type of all-solid-state composite electrolyte very promising for ambient-temperature solid lithium batteries.

File: ann/train/C6TA10066J.experimental.txt
Experimental
Poly(propylene carbonate) (PPC, Mw = 50 000) used in this study was purchased from Sigma-Aldrich; Li6.75La3Zr1.75Ta0.25O12 was supplied by Shanghai Institute of Ceramics of the Chinese Academy of Sciences.37,39 Battery-grade lithium bis(trifluoromethanesulphonyl)imide (LiTFSI) was supplied by Suzhou Fotai New Materials Co., Ltd. Other reagents were commercially available.
The X-ray diffraction (XRD) spectra were characterized in the range of 5–65° and collected with a step-width of 0.01° at 20 °C. The surface morphology of the samples was observed by a field emission scanning electron microscope (Hitachi S-4800, operating at 3 kV). All the samples for the scanning electron microscope (SEM) were coated with a very thin gold layer using a sputter coating. The FTIR spectra of the membranes were obtained using the attenuated total reflection (ATR) attachment on a Frontier FTIR spectrometer (Perkin-Elmer) in the transmission mode from 800 cm−1 to 4000 cm−1, which is collected with 32 scans and a resolution of 4 cm−1. In this study, thermogravimetry-differential scanning calorimetry (TG-DSC) coupling techniques were used to make a simultaneous characterization study for thermal properties of the polymer electrolyte from 40 °C to 400 °C at a heating rate of 10 °C min−1 under nitrogen atmosphere. The stress–stain curves of the samples were measured by an Inston-3300 universal testing machine (USA) at a stretching speed of 1.66 mm s−1 with the sample straps of about 1 cm wide and 8 cm long. The gauge length is 6 cm. The thickness of the solid electrolyte membrane was tested through a screw micrometer. A Zeta Plus (Brookhaven) laser particle size analyzer was used to characterize the particle size distribution of LLZTO.
The electrochemical window of the samples was determined using a linear sweep voltammetry (LSV) experiment at a sweep rate of 1 mV s−1 from 0 V to 5.0 V. Ionic conductivity of the solid polymer electrolytes was measured by electrochemical impedance spectroscopy (Autolab PGSTAT 302N system) at varied temperatures ranging from 20 °C to 120 °C, which was carried out in the frequency range from 1 Hz to 1 MHz. The equation for calculating conductivity is as follows:2σ = L/RbSwhere Rb is the bulk resistance, L is the thickness of solid polymer electrolyte, S is the contact area between the solid polymer electrolyte and the blocking stainless steel electrodes. The lithium ion transference number of the electrolyte was tested in a symmetric cell (Li/electrolytes/Li) using an Autolab PGSTAT 302N system. The symmetric Li/electrolyte/Li battery was polarized at a small voltage of 10 mV. AC impedance plots of the cell before and after polarization were obtained. The tLi+ was estimated using the following equation:3tLi+ = [ISS × (V − IoRo)]/[Io × (V − ISSRSS)]where V is the applied voltage, Io and ISS are initial current and steady-state values, respectively, and Ro and RSS are the electrolyte/electrode interfacial resistance measured before and after DC polarization, respectively.
The LiFePO4 cathode was composed of 80 wt% LiFePO4, 10 wt% PPCL-SPE and 10 wt% carbon black. The thickness of LiFePO4 electrode (without Al current) was 29 μm. The C-rates in all of the electrochemical measurements are defined based on 1C = 170 mA g−1. The LiFePO4/Li solid state battery was charged and discharged between 2.5 V and 4.0 V at varied currents. The Li4Ti5O12 anode was composed of 80 wt% Li4Ti5O12, 10 wt% PPCL-SPE and 10 wt% carbon black. The thickness of the Li4Ti5O12 electrode (without Al current) was 30 μm. The solid LiFePO4/Li4Ti5O12 battery was charged and discharged between 1.0 V and 2.6 V at varied currents. The LiFe0.2Mn0.8PO4 cathode was composed of 80 wt% LiFe0.2Mn0.8O4, 10 wt% PPCL-SPE, and 10 wt% carbon black. The thickness of the LiFe0.2Mn0.8PO4 electrode (without Al current) was 32 μm. The LiFe0.2Mn0.8PO4/Li battery was charged and discharged between 2.5 V and 4.4 V at 0.5C (1C = 170 mA g−1).
From the point of view of lithium ion diffusion, two types of solid electrolytes (pristine PPC-SPE and PPCL-SPE) have been chosen for this study. To eliminate the polymer effects, 150 repeating units of the PPC together with one polymer chain were used in the simulation supercell. Therefore, our modeling has been obtained by inserting the LLZTO nanoparticle into the center of the cubic box, which consists of polymer. We used the conjugate-gradient (CG) iteration to minimize the system's energy, after which it was optimized by molecular dynamics (MD) simulation in the NVT ensemble for 10 ps. Those atoms in the supercell were employed by the Universal Force Field. To further relax the morphology of the polymer, its energy was minimized again, followed by MD simulation in the NVT ensemble, during which the temperature was 1273 K. Finally, MD simulations in the NVT ensemble were carried out at 300 K, which yielded the equilibrium morphology of the polymer. For comparison, we also evaluated the pristine polymer at the same conditions. The diffusivity coefficients D were obtained through the Einstein relation that relates D to mean-square displacements of the lithium ion.where 〈·〉 represents an average over all the gas molecules and all the possible time origins of their diffusion. R(t) is the position of a gas molecule at time t.

File: ann/train/C6TA10142A.abstract.txt
Tailored Li2S–P2S5 glass-ceramic electrolyte by MoS2 doping, possessing high ionic conductivity for all-solid-state lithium-sulfur batteries
Tailored synthesis of high-quality solid electrolytes is critical for the development of advanced all-solid-state batteries. Currently, the performance of solid electrolytes is still hindered by low ionic conductivity and poor electrochemical stability. Herein, we report a novel high-quality MoS2-doped Li2S–P2S5 glass-ceramic electrolyte (Li7P2.9S10.85Mo0.01) prepared by a facile combined method of high-energy ball milling plus annealing. Impressively, the obtained Li7P2.9S10.85Mo0.01 exhibits a high ionic conductivity of 4.8 mS cm−1 at room temperature, and a stable wide electrochemical window up to 5 V (vs. Li/Li+). The MoS2-doped electrolyte is demonstrated to have more stability on the lithium metal as compared to the Li7P3S11 counterpart. In addition, all-solid-state Li-S cells are assembled based on the Li7P2.9S10.85Mo0.01 electrolyte and show a high discharge capacity of 1020 mA h g−1, better than that of a cell based on a Li7P3S11 electrolyte. Our study provides a new type of solid electrolyte for the construction of high-performance all-solid-state Li-S batteries.

File: ann/train/C6TA10142A.conclusion.txt
Conclusions
In summary, we have demonstrated a facile method for the synthesis of a MoS2-doped Li2S–P2S5 glass-ceramic electrolyte (Li7P2.9S10.85Mo0.01). Noticeably, high ionic conductivity (4.8 mS cm−1 at room temperature) and good electrochemical stability are combined in this newly designed solid-state electrolyte. In view of these interesting characteristics, all-solid-state Li-S batteries with a Li7P2.9S10.85Mo0.01 electrolyte are demonstrated to have a higher capacity and a better cycling life than the counterpart with a Li7P3S11 electrolyte, due to their improved reaction kinetics with faster ion transfer and lower resistance. Our studies can provide valuable references for the synthesis of Li superionic conductors for all-solid-state batteries.

File: ann/train/C6TA10142A.experimental.txt
Experimental
Materials synthesis
Li7P2.9S10.85Mo0.01 solid electrolyte was prepared by a high-energy ball milling technique and subsequent heat treatment. Li2S (99.9%, Alfa Aesar), P2S5 (99.9%, Alfa Aesar) and MoS2 (99%, Alfa Aesar) crystalline powders were used as the starting materials, which were mixed in the stoichiometric proportion of Li2S : P2S5 : MoS2 = 7 : 2.9 : 0.1 in an argon-filled glovebox. The powders were placed into an argon-gas-filled zirconia pot (45 mL in volume) with ten zirconia balls (10 mm in diameter) and then milled using a high-energy planetary ball mill apparatus at 510 rpm for 60 h at room temperature. In order to maintain uniformity, the process was conducted by repeatedly milling clockwise for 40 min and anticlockwise for 40 min. The Li7P3S11 glass-ceramic solid electrolyte (Li2S : P2S5 = 7 : 3) was also prepared by mechanical milling under the same conditions mentioned above. Li7P2.9S10.85Mo0.01 and Li7P3S11 glass-ceramics were finally obtained by heat treatment of the ball-milled powders at 240–260 °C in an argon atmosphere for 2 h. All the preparation processes were performed in a dry glovebox (O2 &lt; 0.1 ppm, H2O &lt; 0.1 ppm).
To obtain the S–Li7P2.9S10.85Mo0.01–C composite electrode, sulfur (99%, Alfa Aesar), acetylene carbon black (AB) and Li7P2.9S10.85Mo0.01 glass-ceramic with a weight ratio of 30 : 10 : 60 were prepared. First, the sulfur (75 wt%) and AB (25 wt%) were mixed into a zirconia pot with ten zirconia balls (10 mm in diameter) and milled at 370 rpm for 8 h at room temperature. The obtained powders were S/AB composites, which were used for subsequent experiments. Then, the mixture of S/AB (40 wt%) and Li7P2.9S10.85Mo0.01 glass-ceramic (60 wt%) was mechanically milled at 370 rpm for 8 h at room temperature using a high-energy planetary ball mill apparatus, after which the S–Li7P2.9S10.85Mo0.01–C composite was obtained. The S–Li7P3S11–C composite was also prepared through the same procedure by substitution of the solid electrolyte.
Powder X-ray diffraction (XRD) measurements were carried out using an X'Pert PRO instrument with copper Kα radiation from 10° to 60°. Raman spectra were obtained using a Renishaw inVia Raman microscope at an excitation of 532 nm and all samples were sealed in a chamber with a glass window in the glovebox. The morphologies of the samples were examined using a Hitachi S-4800 field-emission scanning electron microscope (SEM). The electrochemical properties were measured on a PARSTAT MC multi-channel electrochemical workstation.
Electrochemical evaluation
The ionic conductivities of the solid electrolytes were measured through samples cold-pressed at 380 MPa, with a diameter of 10 mm. Indium foils were used as the current collectors and blocking electrodes on both sides of the pellets. Electrochemical impedance spectroscopy (EIS) at frequencies from 1 MHz to 10 Hz was performed on the blocking cells to determine the temperature dependence of the solid electrolytes at temperatures from 298 K to 388 K. Lithium symmetric non-blocking cells were fabricated for a chronoamperometry test. The electrochemical stability of the asymmetric lithium metal/solid electrolyte/stainless steel cell was conducted by cyclic voltammetry (CV) at voltages ranging from −0.5 V to 5 V at a scan rate of 1 mV s−1 at room temperature.
The all-solid-state Li-S batteries were assembled in a dry argon-filled glovebox using composite positive electrodes, lithium metal as negative electrodes, and solid electrolytes. The obtained S–Li7P2.9S10.85Mo0.01–C and S–Li7P3S11–C composites were used as the active materials for the positive electrodes. For the assembly of the all-solid-state batteries, the composite cathode and solid electrolytes powders were placed sequentially in a 10 mm die and then cold-pressed at a pressure of 380 MPa for 3 min. After that, the lithium foils were placed on the surface of the solid electrolyte and the obtained three-layer pellet was sandwiched between two stainless steel disks. The formed pellet was then pressed under 120 MPa for 3 min at room temperature to obtain the solid-state cells. The galvanostatic charge–discharge performance was determined on a LAND battery test system at the rate of 0.05C between cut-off potentials from 1.0 V to 3 V at room temperature. The electrochemical impedance spectroscopy of the all-solid-state cells was tested on a PARSTAT MC multi-channel electrochemical workstation. The calculation of the charge–discharge capacities was based on the mass of sulfur.

File: ann/train/C6TA10340E.abstract.txt
Phosphonium plastic crystal salt alloyed with a sodium salt as a solid-state electrolyte for sodium devices: phase behaviour and electrochemical performanceElectronic supplementary information (ESI) available. See DOI: 10.1039/c6ta10340e
Mixtures of triisobutylmethylphosphonium bis(fluorosulfonyl)imide (P1i444FSI) with different concentrations of NaFSI display composition-dependent phase behaviour with depression of the melting point upon NaFSI addition and suppression of crystallisation in the middle of the phase diagram and a higher-melting-point, NaFSI-rich mixed-phase region at compositions beyond 60 mol% NaFSI. Thermal treatment of the intermediate compositions results in complete crystallisation of the materials. All compositions showed high ionic conductivity (&gt;10−5 S cm−1) at 20 °C, and Na symmetric cells containing high concentration of NaFSI (Na|[Na0.9(P1i444)0.1]FSI|Na) were cycled efficiently at 50 and 90 °C at 0.05 and 0.1 mA cm−2, respectively. Intermediate composition (Na|[Na0.6(P1i444)0.4]FSI|Na) cells were cycled at room temperature and 50 °C at 0.25 mA cm−2 with very low and stable cell polarisation (200 mV).

File: ann/train/C6TA10340E.conclusion.txt
4.Conclusions
The phase behaviour of P1i444FSI OIPC mixed with NaFSI has been explored in detail. Unusual phase behaviour was observed for salt-rich compositions (30 &lt; x &lt; 60 NaFSI), where the crystallisation process was suppressed through the increasing viscosity of the liquid phase at increasing concentration of NaFSI. The partial phase diagram allows a correlation between the thermal and physical properties at different compositions. An extensive DSC study together with conductivity measurements showed metastable behaviour at higher concentrations of NaFSI. Furthermore, the ionic conductivity in these systems is very high at ambient temperatures, even though at high concentrations of NaFSI, the samples are predominantly in the solid state.
Sodium symmetrical cells employing the highly conductive 90 mol% NaFSI electrolyte, were constructed. They demonstrated very reversible and stable Na cycling during 80 cycles, thus confirming the applicability of these materials in Na-based electrochemical devices. Improved cycling performance was observed at higher temperatures, probably related to the higher fraction of liquid phase in the mixture. The results provide strong support for the application of these OIPC mixtures with high concentrations of Na salt as solid electrolytes. Further work is underway to characterise the behaviour in sodium cells incorporating intercalation cathodes as well as to understand the behaviour of the electrode/electrolyte interfaces.

File: ann/train/C6TA10340E.experimental.txt
2.Experimental
2.1.Preparation of electrolytes
The triisobutylmethylphosphonium bis(fluorosulphonyl)imide (P1i444FSI) OIPC was synthesized according to a previous report.42 Particularly, triisobutylmethylphosphonium tosylate water solution (with 27.2 g, 0.07 mol of triisobutylmethylphosphonium tosylate) was mixed with KFSI solution (with 16.8 g, 0.077 mol, of KFSI) under magnetic stirring at room temperature. The formed white precipitate was collected by filtration and dissolved in 50 mL dichloromethane (DCM), then washed 5 times with deionized (DI) water in a separatory funnel. The final product was obtained by removing DCM using a rotatory evaporator and dried under vacuum on a Schlenk line at 50 °C for 3 days, which gave a water content less than 50 ppm (determined by Karl Fischer titration analysis). Sodium bis(fluorosulphonyl)imide (NaFSI) (99.99%) was purchased from Solvionic and used without further purification. Mixtures of P1i444FSI/NaFSI containing various amounts of NaFSI were prepared inside an argon-atmosphere glove box. Homogenous solutions were obtained for lower concentrations of sodium salt by stirring and heating at 80 °C. For higher NaFSI concentration samples, distilled acetone was added to obtain a homogenous solution, and the acetone was then removed under high vacuum at 60 °C for 2 days. All samples were stored in sealed vials under an argon atmosphere inside the glove box. The chemical structure of P1i444FSI is shown in Fig. 1.
Structures of [P1i444]+ (left) and [FSI]− (right).
2.2.Characterization
2.2.1.Thermal characterization
A Netzsch DSC 214 Polyma with liquid N2 cooling, driven by Proteus 70 software, was used for thermal measurements. 5–10 mg samples were sealed in Al pans inside an argon-filled glove box. Typically, samples were cooled at 5 °C min−1 from room temperature to −100 °C and, after an isothermal equilibration time of 10 min, heated to 100 °C at the same scan rate. In some cases, a specific thermal cycling method was applied to crystallise the samples.
2.2.2.Electrochemical impedance spectroscopy (EIS)
A Biologic MTZ-35 Analyser was used to evaluate solid- and liquid-state ionic conductivity of pure P1i444FSI and NaFSI and their mixtures. Data was analysed with MT-Lab® software. EIS data was collected across a frequency range of 10 MHz to 0.1 Hz with a 100 mV amplitude and over a temperature range of −20 °C to 70 °C in 10 °C intervals. An equilibration time of 20 minutes was allowed at each temperature.
A Eurotherm 2204 temperature controller attached to the MTZ-35 was used to control the temperature automatically throughout the experiments. A thermocouple embedded in a brass block (that also contained a cavity to fit the dip cell) was used for temperature measurements.
Pre-dried pure OIPC mixed samples were placed inside a lab-designed dip cell equipped with two platinum wires protected by glass. The cell constant of the dip cell was calibrated from the known conductivity of 0.01 M KCl at 25 °C. Cell preparation was done inside the argon-filled glove box, and the dip cell was sealed hermetically. Regarding the pure NaFSI, firstly a pellet was made by pressing the powder in a sealed KBr die under 3 tonnes of pressure. Then the sample was dried at 50 °C in a vacuum oven for 24 hours. The dried pellet was placed between two stainless steel electrodes inside a lab-designed sealed barrel cell. The same analyser, frequency and temperature ranges were used for measuring the conductivity of pure NaFSI.
2.2.3.Scanning electron microscopy (SEM) and energy dispersive X-ray spectroscopy (EDX)
SEM images and EDX maps were used to characterize the microstructures and morphologies of pure OIPC and the 90 mol% NaFSI mixture. Experiments were carried out on a JEOL JSM IT 300 Series SEM at accelerating voltages of 5 and 2 kV, equipped with an Oxford X-Max 50 mm2 EDX detector. Samples were loaded onto carbon tape and sealed inside an Ar-filled canister in the glove box before being transferred to the SEM.
2.2.4.Symmetrical cell preparation
Microporous glass fiber separators (1.6 μm pore size and 260 μm thickness) were dried inside a vacuum oven at 100 °C overnight and then saturated with melted electrolyte. 9 mm diameter Na disc electrodes were punched out of Na metal (Sigma) that had been stored under paraffin oil (Merck Millipore), rolled and then mechanically cleaned in hexane using a brush. Symmetrical Na|Na CR2032 coin cells were prepared by assembling the Na discs and saturated separator in a Hohsen coin cell crimper, using a 0.5 mm spacer and a 1.4 mm spring. The whole cell assembly procedure was performed inside an argon-filled glove box. Cells were stored at 50 °C for 24 hours before being cycled on a Multi Potentiostat VMP3/Z (Bio-Logic) and data was collected using EC-lab software version 10.38.
Na symmetric cells containing either 90 mol% (an ultra-high concentration of NaFSI) or 60 mol% NaFSI in P1i444FSI were cycled at 0.05, 0.1 and 0.25 mA cm−2 current densities at 90 °C, 50 °C and room temperature. The cut off voltage was set at ±5 V.

File: ann/train/C6TA10956J.abstract.txt
Silicon hydrogensulfates: solid acids with exceptional 25 °C conductivities and possible electrochemical device applicationsElectronic supplementary information (ESI) available. See DOI: 10.1039/c6ta10956j
Solid acids as a class are of much interest in areas such as acid catalysis, and exotic protonation chemistries. They include the strongest acids yet identified. A subclass exhibits very high protonic conductivity and its members have been investigated as possible fuel cell electrolytes, as first demonstrated by Haile's group in 2001 with CsHSO4. These superprotonic plastic crystals bring a “true solid state” alternative to polymer electrolytes, operating at mild temperatures (150–200 °C) without the requirement of humidification. However, they suffer from the narrow operating temperature range, and other problems. Here we describe a new class of solid acids based on silicon, which are of general interest. Its members have extraordinary conductivities, as high as 21.5 mS cm−1 at room temperature, orders of magnitude above any previous reported case. We discuss possible applications. Although the present electrolytes are not suitable for H2/O2 fuel cell applications due to hydrolizable components, a proof of principle short term fuel cell test is shown to produce a maximum (short circuit) current of 640 mA cm−2 at 87 °C despite a low open circuit voltage.

File: ann/train/C6TA10956J.conclusion.txt
4.Conclusions
We have shown that simple chemical procedures can generate soft anhydrous solid acids of remarkably high proton conductivity, evidently due to the generation of rotator phases in which large globular anions are free to rotate on their lattice sites, allowing loosely bound protons to migrate freely through the disordered quasilattice. The one case that is truly liquid, (CH3)3SiHSO4, conducts less well than a number of related soft rotator phases. We note the existence of applications of very high proton conductivity in the natural world, but only demonstrate one case in our laboratory where rather good fuel cell characteristics are shown to be observable on the short term.

File: ann/train/C6TA11165C.abstract.txt
A hybrid polymer/oxide/ionic-liquid solid electrolyte for Na-metal batteries
The development of solid electrolytes with superior electrical and electrochemical performances for the room-temperature operation of sodium (Na)-based batteries is at the infant stage and still remains a challenge. Herein, we, for the first time, report hybrid solid electrolytes consisting of PEO20–NaClO4–5% SiO2–x% Emim FSI (x = 50, 70) designed for solid-state Na-metal batteries. The hybrid design yields a solid electrolyte featuring a high room-temperature ionic conductivity of 1.3 × 10−3 S cm−1, suitable mechanical property, a wide voltage stability window of 4.2 V and a high Na+ transference number of 0.61. A prototypical Na-metal battery using this hybrid solid electrolyte demonstrates promising long-term cycling performances at room temperature and at an elevated temperature of 60 °C for 100 cycles. The finding implies that the hybrid solid electrolyte is promising for Na-metal batteries operating at room temperature.

File: ann/train/C6TA11165C.conclusion.txt
Conclusions
Novel hybrid PEO20–NaClO4–5% SiO2–x% Emim FSI (x = 50, 70) solid electrolytes for Na-metal batteries were prepared via a mechanochemical route. The hybrid design leads to a superior solid electrolyte that can satisfy the various requirements for use in practical solid-state Na-based batteries, for example, high room-temperature conductivity, stable conduction capability with time evolution, a wide voltage stability window, suitable mechanical property, and good interfacial characterization. The hybrid PEO20–NaClO4–5% SiO2–70% Emim FSI solid electrolyte demonstrates red–ox processes and interactions between Emim FSI, silicon and PEO, thus forming an integrated structure, and shows a high ionic conductivity of 1.3 × 10−3 S cm−1 at ambient temperature and a stable ambient-temperature conductivity of 7 × 10−4 S cm−1, as well as a voltage stability window of 4.2 V vs. Na/Na+, which is sufficient for most of the Na cathode materials. The Na+ transference number of PEO20–NaClO4–5% SiO2–70% Emim FSI is 0.61. A prototypical Na-metal battery using hybrid PEO20–NaClO4–5% SiO2–70% Emim FSI as the solid electrolyte exhibits promising long-term cycling capability at room temperature and an elevated temperature of 60 °C, due to the high and stable ionic conductivity of the hybrid solid electrolyte, and the excellent interfacial stability of the hybrid solid electrolyte against metallic Na and the cathode layer. The characteristic electrical, mechanical and electrochemical performances of the hybrid solid electrolytes introduce new possibilities for their application in safe Na-based batteries.

File: ann/train/C6TA11242K.abstract.txt
Rationally tuning host–guest interactions to free hydroxide ions within intertrimerically cuprophilic metal–organic frameworks for high OH− conductivityElectronic supplementary information (ESI) available. CCDC 1475870–1475872. For ESI and crystallographic data in CIF or other electronic format see DOI: 10.1039/c6ta11242k
Hydroxide-anion-exchange membrane fuel cells (HEMFCs) are now considered as one of the most promising green energy-conversion technologies for stationary and mobile applications, showing high fuel conversion efficiency at high pH and low cost due to their ability to operate under basic conditions using non-precious metal catalysts. But one key impediment to commercialization is insufficient hydroxide ion (OH−) conductivity of the central HEM component. Here, we report the development of free OH− anion-containing metal–organic frameworks (FOMOFs) with rationally tunable host–guest interactions for HEMs with high OH− conductivity. Among three solids obtained by post-synthesis treatment of ultrastable MOF FJU-66 with various bases, free OH− anions are observed in FJU-66·[EVIm]OH with strong host–guest interactions between the MOF backbone and guest cations. Despite the lowest OH− concentration, FJU-66·[EVIm]OH exhibits the highest OH− conductivity close to 0.1 S cm−1. The high OH− conductivity achieved suggests the potential application of the FOMOFs for practical HEMs of fuel cells.

File: ann/train/C6TA11242K.conclusion.txt
4.Conclusion
In summary, a free OH− anion-containing metal–organic framework (FOMOF) FJU-66·[EVIm]OH was firstly achieved through rationally tuning host–guest interactions and developed for the HEMs with high OH− conductivity. FJU-66 shows ultrastable immunity to attacks of heat up to 803 K and of acid–base aqueous solutions from 1 mM HCl to 10 M NaOH, superior to the other extended [Cu3(Pz)3] polymers and most of the MOFs, which comes from the intertrimeric cuprophilicity within its [Cu6(Pz)6] nodes. FJU-66·[EVIm]OH with a low OH− concentration of 0.34 mmol g−1 is a free OH− anion-containing MOF exhibiting high OH− conductivity close to 0.1 S cm−1 with the lowest activation energy Ea of 0.11 eV. The conductivity is the highest value among all the MOF-based HEMs, about 106, 105 and 10-fold the values of FJU-66, FJU-66·0.9NBu4OH and FJU-66·3KOH, respectively. The high conductivity in FJU-66·[EVIm]OH can be attributed to multipoint supramolecular interactions between the robust framework and planar [EVIm]+ cations, which pulls [EVIm]+–OH− pairs far apart and frees OH− anions. The restraint-free OH− anions significantly improve the OH− conductivity. We believe that our findings will encourage further work in the FOMOFs with high OH− conductivity for the HEMFCs by adjusting the host–guest interaction between the alkaline cations and the framework in the near future. In this regard, the integration of the studied material in membranes is under current investigation.

File: ann/train/C6TA11242K.experimental.txt
2.Experimental section
2.1Materials and measurements
All reagents and solvents used in synthesis studies were commercially available and used as supplied without further purification. H2NDI was synthesized similar to published procedures.19 Powder X-ray diffraction (PXRD) was carried out with a PANalytical X'Pert3 powder diffractometer equipped with a Cu-sealed tube (λ = 1.541874 Å) at 40 kV and 40 mA over the 2θ range of 5–30°. The Fourier transform infrared (KBr pellets) spectra were recorded in the range of 400–4000 cm−1 on a Thermo Nicolet 5700 FT-IR instrument. Thermal analysis was carried out on a METTLER TGA/SDTA 851 thermal analyzer from 30 to 800 °C at a heating rate of 10 °C min−1 under a nitrogen atmosphere. Differential scanning calorimetry (DSC) was carried out with a Mettler Toledo DSC 822e at the heating rate of 10 °C min−1 under a nitrogen atmosphere. SEM images were obtained with a JEOL JSM-7500F scanning electron microscope. The samples were sputtered with Au (nano-sized film) prior to imaging. 1H NMR spectra were recorded on a Bruker Advance III 400 (400 MHz) spectrometer as solutions in D2O. Elemental analyses (C, H and N) were performed on a Perkin-Elmer 240C analyzer. X-ray photoelectron spectroscopy (XPS) measurements were conducted on a VG Scientific ESCA Lab Mark II spectrometer using Al Kα as the X-ray source. All binding energies were referenced to the C 1s peak of the surface adventitious carbon at 284.6 eV. Solid state UV-vis spectra were recorded using a Perkin Elmer Lambda 950. Luminescence spectra were investigated on a FLS980 with a 450 W xenon lamp. Inductively coupled plasma (ICP) analysis was performed on an Ultima 2.
2.2Syntheses
Synthesis of FJU-66·S
A mixture of Cu(NO3)2·3H2O (0.0242 g, 0.1 mmol), H2NDI19 (0.0227 g, 0.05 mmol), H3BTC (0.025 g, 0.12 mmol), DMF/MeOH (4 mL/1 mL) and 1 mol L−1 HCl (0.5 mL) was stirred for 5 minutes and then transferred to a Teflon-lined 23 mL Parr acid digestion bomb, heated to 150 °C and kept at the temperature for 3 days. Red crystals were obtained, then they were collected and washed with DMF and dried in air. Yield 45% (based on H2NDI). Elemental analysis for FJU-66·S (Cu6C84H90N20O22) (%) calcd: C 47.68, H 4.26, N 13.25; found: C 47.08, H 4.45, N 12.82.
Activation of the FJU-66·S sample
After the bulk of the solvent was decanted, the freshly prepared sample of FJU-66·S (∼0.15 g) was soaked in ∼10 mL acetone for 1 hour, and then the solvent was decanted. Following the procedure of acetone soaking and decanting for ten times, the solvent-exchanged samples were activated by vacuum at 80 °C for 24 hours till the pressure of 5 μmHg to get the activated sample FJU-66. X-ray single crystal diffraction of the sample FJU-66 in a N2 atmosphere at 297 K shows no electron density in the voids, confirming the effectiveness of the activation procedure.
Synthesis of FJU-66·[EVIm]OH
The activated sample FJU-66 (0.2 g) was suspended in a mixed solution of 20 mL ethanol (EtOH) and [EVIm]OH (2 g, 0.014 mol) and then was stirred under ambient temperature for 24 hours. The solids were collected by centrifugation, then washed with ethanol solvent for several times and dried in air to yield FJU-66·[EVIm]OH. Elemental analysis for FJU-66·[EVIm]OH·12H2O·19EtOH (Cu6C117H199N20O44) (%) calcd: N 9.42, C 47.26, H 6.69; found: N 9.37, C 47.45, H 6.75.
Synthesis of FJU-66·3KOH
FJU-66·3KOH was prepared similar to FJU-66·[EVIm]OH, except that KOH (0.785 g, 0.014 mol) was used instead of [EVIm]OH. Elemental analysis for FJU-66·3KOH·28H2O·2EtOH (Cu6K3C76H119N18O45) (%) calcd: N 10.07, C 36.44, H 4.75; found: N 9.94, C 36.79, H 4.80. ICP analysis performed to gauge the relative contents of K and Cu reveal that the K/Cu ratio is 1.00 : 2.07 which is in good agreement with the elemental analysis (Table S8).
Synthesis of FJU-66·0.9NBu4OH
FJU-66·0.9NBu4OH was prepared analogously to the synthesis of FJU-66·[EVIm]OH, except that NBu4OH (3.633 g, 0.014 mol) was used instead of [EVIm]OH. Elemental analysis for FJU-66·0.9NBu4OH·12H2O (Cu6C86.4H105.3N18.9O24.9) (%) calcd: N 11.99, C 46.70, H 4.66; found: N 12.09, C 47.38, H 4.81.
2.3Single crystal X-ray diffraction (SCXRD) studies
For data collection and structural analysis of crystals of FJU-66·S, the activated sample FJU-66 and FJU-66·[EVIm]OH were collected on an Agilent Technologies Super Nova Single Crystal Diffractometer using graphite monochromatic Cu Kα radiation (λ = 1.54184 Å). The crystal was kept at 100 K during data collection. Using Olex2,20 the structure was solved with the Superflip structure solution program using Charge Flipping and refined with the ShelXL21 refinement package using Least Squares minimization. All nonhydrogen atoms were refined with anisotropic displacement parameters. The hydrogen atoms on the ligands were placed in idealized positions and refined using a riding model.
Single-crystal X-ray crystallography
For FJU-66·S, we employed PLATON22/SQUEEZE23 to calculate the diffraction contribution of the solvent molecules and thereby produce a set of solvent-free diffraction intensities. Crystal data: C36H24Cu3N9O6; Mr = 869.26; tetragonal; space group I4̄; a = 17.2079(3), c = 34.0361(10) Å; V = 10 078.5(4) Å3; Z = 8; ρcalcd = 1.146 g cm−3; μ = 1.829 mm−1; F(000) = 3504.0; GOF = 1.013. A total of 14 517 reflections were collected, 8376 of which were unique (Rint = 0.0618). R1/wR2 = 0.0561/0.1215 for 493 parameters and 4320 reflections (I &gt; 2σ(I)).
For the activated sample FJU-66, there is no electron density in the voids after we completed the refinements of the skeleton. Crystal data: C36H24Cu3N9O6; Mr = 869.26; tetragonal; space group I4̄; a = 17.4696(5), c = 33.7023(9) Å; V = 10 285.5(7) Å3; Z = 8; ρcalcd = 1.128 g cm−3; μ = 1.813 mm−1; F(000) = 3520.0; GOF = 1.036. A total of 15 360 reflections were collected, 8840 of which were unique (Rint = 0.0863). R1/wR2 = 0.0805/0.2121 for 493 parameters and 4818 reflections (I &gt; 2σ(I)). The highest peak (0.69 e Å−3) is not a real atom. It is located 1.58 Å from the Cu1 atom, whereas the deepest hole (−1.10 e Å−3) is 0.90 Å from the Cu1 atom.
For FJU-66·[EVIm]OH, after the skeleton and [EVIm]+ cation are assigned, the highest Q peak of 1.2 e Å−3 is located 3.083 Å away from the center of the nanocage (Wyckoff site 2a), which is assigned as the hydroxide (O7) atom. Then the residual highest peak (0.91 e Å−3) is not a real atom. It is located 0.76 Å from the C2 atom, whereas the deepest hole (−0.37 e Å−3) is 1.82 Å from the C15 atom. Crystal data: C38.02H25.15Cu3N9.58O6.29; Mr = 907.06; tetragonal; space group I4̄; a = 17.3245(3), c = 33.9396(6) Å; V = 10 186.6(3) Å3; Z = 8; ρcalcd = 1.183 g cm−3; μ = 1.839 mm−1; F(000) = 3659.0; GOF = 1.033. A total of 14 071 reflections were collected, 8425 of which were unique (Rint = 0.0400). R1/wR2 = 0.0611/0.1618 for 548 parameters and 6277 reflections (I &gt; 2σ(I)).
The detailed crystallographic data and structure refinement parameters for these compounds are summarized in Table S1. CCDC-1475870 (FJU-66·S), −1475871 (FJU-66), and −1475872 (FJU-66·[EVIm]OH) contain the supplementary crystallographic data for this paper.
2.4Gas adsorption
Nitrogen, carbon dioxide, methane, ethylene, ethane and acetylene adsorption isotherms were measured on a Micromeritics ASAP 2020 HD88 surface area analyzer for the activated sample FJU-66 and FJU-66·[EVIm]OH. The sorption measurement was maintained at 77 K with liquid nitrogen and at 273 K with an ice-water bath (slush), respectively.
2.5Proton conductivity measurement
The samples were pressed under a pressure of ∼0.19 t to obtain pellets of the powder samples. The sample length was 0.10–0.30 cm, with a 0.25 cm diameter. Measurements were performed using an impedance and gain-phase analyzer (Solartron analytical ModuLab 1260) over the frequency range from 100 Hz to 1 MHz with an input voltage amplitude of 100 mV. Measurements were taken under hydrated conditions and performed at thermal equilibrium by holding for 30 min in the temperature range from 20 to 85 °C. Ionic conductivity was calculated using the following equation:where l and S are the length (cm) and cross-sectional area (cm2) of the samples, respectively, and R, which was extracted directly from the impedance plots, is the bulk resistance of the sample (Ω). The activation energy (Ea) for the conductivity of the materials was estimated from the following equation:where σ is the ionic conductivity, σ0 is the preexponential factor, kB is the Boltzmann constant, and T is the temperature. ZView software was used to extrapolate impedance data results by means of an equivalent circuit simulation to complete the Nyquist plot and obtain the resistance values.
