Repository: BananaTonic/Material_Synthesis_Corpus

# Annotated IOB-corpus for NER
This code and data is a companion to the paper, "Analyzing Research Trends in Inorganic Materials Literature Using NLP".

`corpus/*.tsv` contains tokenized and labelled information for 301 synthesis process. Each annotated process are splited as "train.tsv", "devel.tsv", or "test.tsv". This annotated documents contains equal-length arrays of tokens and their respective labels.
`ann` contains raw annotation files in the BRAT annotation format. You can load these into your own instance of BRAT and modify the annotations however you like.

File: ann/train/C7TA00905D.abstract.txt
Base stable poly(diallylpiperidinium hydroxide) multiblock copolymers for anion exchange membranesElectronic supplementary information (ESI) available. See DOI: 10.1039/c7ta00905d
The development of base-stable cationic groups for anion exchange membranes is important for application in alkaline fuel cells. Spirocyclic ammonium groups have been shown to be particularly base stable, although few examples exist that incorporate them into polymer structures. A telechelic polymer with spirocyclic ammonium repeat units was designed by the cyclopolymerization of diallylpiperidinium chloride with a photoiniferter. A series of hydrophobic–hydrophilic multiblock copolymers with varying ion exchange capacities were produced by copolymerizing the end-functionalized polydiallylpiperidinium oligomers with polysulfone monomers. The multiblock copolymers were solution cast in the hexafluorophosphate form from DMAc resulting in mechanically robust, colorless, transparent membranes. Tapping mode atomic force microscopy and differential scanning calorimetry demonstrated microphase separation of the blocks. The multiblock copolymers were determined to be highly conductive with hydroxide conductivities as high as 102 mS cm−1 at 80 °C with 45% water uptake. Thermogravimetric analysis of the polydiallylpiperidinium oligomers and the multiblock copolymers demonstrated the materials to be highly thermally stable with the multiblock copolymers in the hydroxide form showing 5% weight loss at 360 °C. No degradation of the polydiallylpiperidinium was observed by proton NMR after 1000 hours at 80 °C in a 1 M KOH/methanol-d4 solution. Membranes were found to maintain at least 92% of their hydroxide conductivity after being treated in 1 M KOH at 80 °C for 5 days.

File: ann/train/C7TA00905D.conclusion.txt
Conclusions
This research has developed a synthetic method for the preparation of PSf–PDApipOH multiblock copolymer membranes. The synthesis method produced the first examples of hydrophobic–hydrophilic block copolymers that incorporate spirocyclic, aliphatic ammonium repeat units. This work demonstrates degenerative chain transfer radical cyclopolymerization of diallylpiperidinium chloride to produce difunctional oligomers that were subsequently copolymerized by step-growth techniques. The resulting PSf–PDApipPF6 multiblock copolymers were found to be solution processible and produced durable films. Tapping mode AFM indicated phase separation between the PSf and PDApipPF6 segments with continuous PDApipPF6 domains forming as the weight fraction increased. The polymer structure and phase-separated morphology resulted in materials with low water uptake, high hydroxide conductivity, and sufficient mechanical properties. The PDApipOH material was shown by 1H NMR spectroscopy to be highly alkaline stable with no observable degradation at 80 °C over 1000 hours. Furthermore, assessment of the alkaline stability of PSf–PDApip multiblock copolymers indicated that these materials show remarkable tolerance to base at high temperature, indicated by thermogravimetric analysis in the hydroxide form. The promising results encourage further research on developing PDApipOH containing materials for their application in alkaline fuel cells.

File: ann/train/C7TA00905D.experimental.txt
Experimental
Materials
Allyl chloride (98%) was purchased from Alfa Aesar and was distilled under nitrogen prior to use. Bisphenol A (97%) and bis(4-fluorophenyl) sulfone (99%) were obtained from Sigma-Aldrich and were twice crystallized from toluene. N,N-Dimethylacetamide (DMAc) (99.9%) was purchased from Sigma-Aldrich and distilled from phosphorous pentoxide prior to use. Piperidine (99%), allyl bromide (99%), 4-fluorothiophenol (98%), N,N,N,N-tetramethylethylenediamine (TMEDA) (99%), and potassium peroxymonosulfate (Oxone) were obtained from Sigma-Aldrich and were used as received. Acetonitrile-d3, DMSO-d6, and deuterium oxide were obtained from Sigma-Aldrich. CDCl3 was purchased from Cambridge Isotope Laboratories. All other chemicals and solvents were used as received from commercial sources.
Synthesis of N-allylpiperidine
N-Allylpiperidine was obtained by condensing piperidine with allyl bromide. A 250 mL round bottom flask, equipped with a magnetic stir bar and an addition funnel, was charged with sodium hydroxide (14.5 g, 0.36 mol) and water (20 mL). The mixture was stirred at 0 °C until all the sodium hydroxide was dissolved. Piperidine (30 mL, 0.30 mol) was then added to the aqueous solution and the addition funnel was charged with allyl bromide (26.3 mL, 0.30 mol). Allyl bromide was slowly added to the ice cold solution over a period of 30 minutes and then allowed to warm to room temperature for an additional 1.5 hours. The resulting oil layer was separated and the aqueous layer was extracted once with chloroform and combined with the oil. The chloroform was evaporated and the product distilled from sodium hydroxide at room temperature under 100 mtorr vacuum producing a colorless liquid (35.6 g, 93.7% yield). 1H NMR (500 MHz, CDCl3): δ 5.89 (1H, ddt, 17.0 Hz, 10.3 Hz, 6.6 Hz), 5.16 (1H, d, 17.0 Hz), 5.12 (1H, d, 10.3 Hz), 2.96 (2H, d, 6.6 Hz), 2.37 (4H, bS), 1.59 (4H, quin, 5.3 Hz), 1.42 (2H, bt, 5.3 Hz).
Synthesis of N,N-diallylpiperidinium chloride (DApipCl)
The synthesis of N,N-diallylpiperidinium chloride was accomplished by the nucleophilic substitution of N-allylpiperidine with allyl chloride.47 A 250 mL round bottom flask equipped with a magnetic stir bar was charged with N-allylpiperidine (35.6 g, 0.284 mol), allyl chloride (29.0 mL, 0.356 mol), and water (55 mL). The flask was sealed with a rubber septum that was secured with copper wire. The two-phase reaction was stirred vigorously at 65 °C for 2 days. The resulting oil layer was separated and the aqueous phase washed once with diethyl ether, combined with the oil layer and concentrated by rotary evaporation. Acetone (200 mL) was added to the resulting viscous oil and a white precipitate formed. The white solid was collected by filtration and dried under vacuum at 200 mtorr (37.6 g, 66.5% yield). 1H NMR (500 MHz, D2O): δ 5.85 (2H, m), 5.45 (4H, m), 3.76 (4H, d, 10 Hz), 3.18 (4H, m), 1.74 (4H, s), 1.51 (2H, s). 13C NMR (125 MHz, D2O): δ 128.7, 124.1, 61.0, 58.4, 20.7, 19.3. HRMS (EI) for [C11H20ClN]+: calculated 201.1284, found 201.1238.
Synthesis of bis(4-fluorophenyl) disulfide
Synthesis of bis(4-fluorophenyl) disulfide was accomplished by oxidation of 4-fluorothiophenol.48 A 25 mL round bottom flask was charged with 4-fluorothiophenol (2.39 g, 0.018 mol), Cu(ii)Cl (28 mg, 0.16 mmol), TMEDA (54 μL, 0.36 mmol), and THF (5 mL). Oxygen was bubbled through the reaction mixture for 1 hour and the flask was subsequently sealed with a septum under an oxygen atmosphere. The reaction was stirred overnight at room temperature, and then filtered through a plug of activated alumina and the solvent removed by rotary evaporation. The resulting yellow oil was dissolved in chloroform, washed twice with aqueous KOH (10 wt%), dried over MgSO4 and the chloroform removed by rotary evaporation. The remaining material was crystallized from methanol (1.17 g, 51.3% yield). 1H NMR (500 MHz, CDCl3): δ 7.44 (4H, dd, 8.60 Hz, 5.16 Hz) 7.01 (4H, t, 8.60 Hz). 13C NMR (125 MHz, CDCl3): δ 163.7, 161.7, 132.3, 132.2, 131.4, 131.3, 116.5, 116.3.
Oxidation of 4-fluorothioanisole to 4-fluorophenylmethyl sulfone
Synthesis of 4-fluorophenylmethyl sulfone was adapted from a literature procedure.49 In a 15 mL round bottom flask containing a magnetic stir bar, 4-fluorothioanisole (0.210 g, 1.50 mmol) and Oxone (1.36 g, 2.21 mmol) were suspended in 3 mL water. The suspension was heated at 60 °C and stirred overnight. Upon cooling, a white solid precipitated and was collected by filtration. The recovered solid was then dissolved in a minimum of hot methanol. Water was carefully added until turbid and the mixture was cooled to effect crystallization. The obtained white solid was filtered and dried (0.203 g, 79% yield) λmax (acetonitrile)/nm 216 (ε/dm3 mol−1 cm−1 7800) 1H NMR (500 MHz, CDCl3): δ 7.96 (2H, m), 7.24 (2H, m), 3.05 (3H, s).
Synthesis of 4-fluorophenyl sulfide terminated poly(N,N-diallylpiperidinium chloride) (PDApipCl)
The synthesis of telechelic PDApipCl oligomers was designed to produce materials of relatively low molecular weight bearing 4-fluorophenyl sulfide end groups. A typical synthesis was as follows: DApipCl (12.6 g, 62.5 mmol) was taken up in a 1 : 1 solution of water and methanol and diluted to 25 mL in a volumetric flask, producing a 2.5 M stock monomer solution. A 10 mL test tube with a magnetic stir bar was charged with bis(4-fluorophenyl) disulfide (50.8 mg, 0.20 mmol) and DApipCl (4.03 g, 20 mmol, 8.0 mL of stock solution). The test tube was septum sealed and the suspension was purged with nitrogen in an ice bath for 30 min. The reaction tube was placed in a stainless-steel beaker containing silicon oil maintained at 60 °C on a hot plate. The lid for the beaker was designed such that a UV pen light (254 nm) would sit in the middle of the beaker with the reaction tubes approximately 2 cm away. The reaction was allowed to warm for 10 minutes and then the UV light was illuminated. The polymerization was carried out for 24 hours with constant UV radiation. The viscous solution was then precipitated into acetone and the resulting white solid was collected, dissolved in methanol and again precipitated into acetone. The final white powder was collected by vacuum filtration, washed with acetone, and dried at 80 °C under vacuum (1.91 g, 47% yield) 1H NMR (500 MHz, D2O): δ 7.44 (4H, m), 7.08 (4H, m), 3.84 (2H, bs), 3.32 (4H, m), 3.10 (2H, bs), 2.53 (2H, bs), 2.10 (2H, bs), 1.79 (4H, bs), 1.57 (2H, bs), 1.47 (2H, bs), 1.23 (2H, bs). 13C NMR (125 MHz, D2O): δ 68.3, 67.0, 63.9, 63.4, 60.3, 42.3, 37.8, 29.5, 26.2, 21.6, 21.2, 20.7.
Oxidation of 4-fluorophenyl sulfide terminated (PDApipCl) and ion metathesis to hexafluorophosphate
4-Fluorophenyl sulfide terminated PDApipCl (2.43 g, 0.22 mmol sulfide end groups) was introduced into a 25 mL round bottom flask equipped with a magnetic stir bar and 5 mL water and stirred until dissolved. Oxone (270 mg, 0.44 mmol) was added to the solution and stirred until homogenous. The reaction mixture was heated at 60 °C overnight. The reaction mixture was concentrated by rotary evaporation and then precipitated into acetone. The white solid was dissolved in 5 mL water and precipitated into a saturated solution of aqueous potassium hexafluorophosphate. The white solid was collected by filtration and washed with copious amounts of water and dried at 80 °C under vacuum (1.96 g recovered).
Synthesis of polysulfone–PDApipPF6 multiblock copolymers
The multiblock copolymers were synthesized to achieve a targeted weight percent incorporation of PDApip. The weight percent of PDApip incorporated was between 16 and 40%, calculated in the hydroxide form. A representative procedure (sample PSf–PDApip3) is as follows: a 25 mL 3-neck round bottom flask fitted with an overhead stir motor, Dean–Stark trap prefilled with toluene, condenser and a nitrogen inlet was charged with bisphenol A (0.653 g, 2.86 mmol), potassium carbonate (0.059 g, 4.30 mmol), DMAc (9.8 mL) and toluene (3 mL). The reaction flask was heated under nitrogen in a 150 °C oil bath to remove water to the Dean–Stark trap for 3 hours and then cooled to room temperature. Bis(4-fluorophenyl) sulfone (0.700 g, 2.75 mmol) and 4-fluorophenyl sulfone terminated PDApipPF6 (1.10 g, 0.10 mmol end groups) were added. The reaction was then heated to reflux for 3 hours, during which time the viscosity of the reaction dramatically increased. The solution was diluted with an additional 9 mL DMAc, cooled to room temperature and precipitated into methanol. The resulting off-white fibers were collected by filtration and stirred in water overnight to remove any residual salts. The multiblock copolymer was collected by filtration, washed with methanol, and dried at 80 °C under vacuum (2.22 g, 95% yield).
Membrane fabrication
PSf–PDApipPF6 membranes were fabricated by casting the multiblock copolymer solution onto a glass substrate. Polymer solutions were 15% w/v of copolymer in DMAc and were filtered through a plug of glass wool prior to casting. The polymer solutions were deposited onto a glass sheet and were made uniform with a doctor blade set to 750 μm. The glass was heated to 75 °C on a hotplate to slowly evaporate solvent. PSf–PDApipPF6 membranes were removed from the substrate by soaking in water. The free-standing membranes were then dried under vacuum.
Ion exchange to hydroxide
Ion exchange to hydroxide was accomplished by first exchanging to chloride and then to hydroxide. The PSf–PDApipPF6 membranes were immersed in a saturated solution of ammonium chloride and heated in a 100 °C oil bath for 48 hours. Following ion exchange to chloride, PSf–PDApipCl membranes were then immersed in 2 M potassium hydroxide for 48 hours to complete the ion exchange to hydroxide. The resulting membranes were washed with successive nitrogen-purged deionized water baths until a neutral pH was obtained.
Characterization and measurements
Molecular structures and polymer compositions were determined by 1H NMR spectroscopy on a JEOL ECA-500 FT-NMR using CDCl3, deuterium oxide, DMSO-d6 or acetonitrile-d3 as solvent. The NMR chemical shift values (δ) were referenced using residual solvent signals.
Ultraviolet-visible (UV-vis) spectroscopy was performed with a Thermo Electron Corporation Evolution 300 PC spectrophotometer and was used for end group analysis of the PDApip oligomers. All measurements were made in quartz cuvettes between 200 and 400 nm and were referenced against pure solvents. Samples were prepared with either methanol or acetonitrile to approximately 0.1 wt% solutions. The presence of 4-fluorophenyl sulfide and 4-fluorophenyl sulfone was detected at wavelengths of 251 nm and 216 nm, respectively.
Thermal transitions were measured by differential scanning calorimetry (DSC) on a TA Instruments Q20 DSC. Samples were prepared in T-zero aluminum pans and measured from 30–250 °C for 3 cycles. The heating rate was 10 °C per minute and the cooling rate was 40 °C per minute. The third heating was used to determine the glass transition temperature (Tg).
Tapping mode atomic force microscopy (TM-AFM) was used to observe the surface morphology of the PSf–PDApipPF6 membranes. Images were obtained from an Oxford Instruments AFM 3D utilizing a 42 N m−1 silicon Pointprobe tip (purchased from Nanoworld). PSf–PDApipPF6 multiblock copolymer solutions were made from DMAc at a 0.2% w/v concentration and drop cast onto 1 cm2 silicon wafers. The silicon wafers were then dried overnight on a 75 °C hot plate. Prior to AFM analysis, the PSf–PDApipPF6 coated wafers were allowed to equilibrate to ambient temperature and humidity. The amplitude set-point ratio (rsp) was set to 0.6 and the driving amplitude (A0) was set to 1 V. Height and phase images of all samples were collected under ambient humidity and temperature.
Tensile properties of PSf–PDApipCl multiblock copolymers were measured using a Mark-10 ESM1500 test stand equipped with a 250 N load cell, having a 0.1 N resolution. Each membrane was stretched at a rate of 10 mm min−1. Membrane samples were cut and the dimensions measured exactly (roughly 50 μm in thickness, 6 mm in width and 20 mm in length). Each membrane was allowed to equilibrate to ambient humidity for 24 hours. The relative humidity at the time of measurement was approximately 25%.
The ion exchange capacity (IEC) of the PSf–PDApipCl multiblock copolymer membranes was determined using the Mohr titration method. Membrane samples, previously exchanged to the chloride form, were washed and dried at 80 °C for 24 hours to obtain the dry mass. An accurately weighed dried membrane was immersed in 40 mL of 1 M sodium nitrate and soaked for 24 hours. The solution was diluted to 50 mL in a volumetric flask and five 9 mL aliquots were titrated with a standardized 0.04955 M silver nitrate solution with potassium chromate as indicator. The ion exchange capacity was determined from the following formula:where VT and CT are the volume and concentration of the silver nitrate titrant, VA and VS are the volume of the aliquot and initial solution, respectively, and MD is the dry mass of the membrane.
Percentage of water uptake (WU%) for the membranes was determined gravimetrically in the hydroxide form. Membranes were converted to the hydroxide form, washed to neutral pH, and dried under vacuum (∼200 mtorr) for 24 hours to obtain a dry mass (MD). The membranes were then soaked in degassed 18 MΩ water under a nitrogen atmosphere at a given temperature. The hydrated membrane mass (MW) was determined by quickly wiping off surface water, obtaining the mass and re-soaking. Each membrane was measured 4 times at each temperature and the percent water uptake was determined by the following equation:
Electrochemical impedance spectroscopy (EIS) was used to determine the in-plane hydroxide conductivity. A Biologic VMP3 potentiostat using a 4-probe Teflon cell with platinum electrodes, immersed in nitrogen-purged 18 MΩ water and measuring in a frequency range of 300 kHz to 100 Hz was used. Membranes were measured against a Nafion 117 standard to validate the data. A Bode plot was used to validate the frequency range with constant impedance. The intercept on the real resistance axis in the Nyquist plot was taken as the membrane resistance. The ionic conductivity of the membranes was determined by the following calculation:where σ is the ionic conductivity in S cm−1, d is the distance between the reference electrodes in cm, W and T represent the width and thickness in cm for the membrane at room temperature under fully hydrated conditions and R is the measured resistance (Ω) of the membrane.
The alkaline stability of the PDApipOH homopolymer was determined by adapting a previously established method.7 A 5 mL Teflon vial was charged with PDApipCl (0.101 g, 0.50 mmol), potassium hydroxide (0.115 g, 2.05 mmol) and nitrogen-purged methanol-d4 (2 mL), generating a 1 M solution in hydroxide and a 3-fold excess of base. The Teflon vial was further purged with nitrogen, sealed and placed in an 80 °C oil bath for 42 days. Samples were measured by 1H NMR spectroscopy at 0, 7, and 42 days and analyzed for the presence of degradation products.
Thermogravimetric analysis (TGA) of both the PDApip homopolymer and PSf–PDApip multiblock copolymers was accomplished with a Seiko TG/DTA 320 Thermal Analyzer with a RT Instruments software upgrade. Measurements were run under a nitrogen atmosphere with a heating rate of 10 °C per minute. Samples in the hexafluorophosphate form were heated to 150 °C to drive off residual water, then cooled and measured. Samples in either the chloride or hydroxide form were heated at 60 °C for an hour, cooled and measured.
The conductivity stability of the membranes at elevated temperature was also evaluated. PSf–PDApipOH membranes were immersed in a nitrogen-purged 1 M potassium hydroxide solution at 80 °C for 5 days. After immersion, the membranes were washed with degassed, 18 MΩ water repeatedly until a neutral pH was obtained and their hydroxide conductivity at 80 °C was measured.

File: ann/train/C7TA00964J.abstract.txt
Enhanced proton conduction by post-synthetic covalent modification in a porous covalent frameworkElectronic supplementary information (ESI) available: Detailed syntheses and characterization, TGA data, gas adsorption profiles, detailed stability studies, impedance analyses, SEM images and additional figures. CCDC 1435226. For ESI and crystallographic data in CIF or other electronic format see DOI: 10.1039/c7ta00964j
A highly chemically stable porous covalent framework (PCF-1) based on ether linkages has been synthesized, which exhibits no loss up to ∼500 °C along with retention of integrity under acidic, basic and oxidative reagent conditions. Owing to its thermal and chemical stability, post-synthetic covalent modification was executed for the introduction of pendant sulphonic acid (–SO3H) groups. The covalently modified compound (PCF-1-SO3H) presents a remarkably high conductivity (ca. 0.026 S cm−1), with an ∼130 fold enhancement in proton conductivity over the parent compound. This value is comparable with those of commercially used Nafion-based proton conducting materials and stands as the highest known value in the regime of post-synthetically modified porous organic frameworks. It is noteworthy to mention that PCF-1 is stable in both acidic and alkaline media, which is not commonly observed for most of the porous materials trialed as proton conducting materials, including metal–organic frameworks.

File: ann/train/C7TA00964J.conclusion.txt
Conclusion
In conclusion, a novel porous covalent framework based on ether bonds (PCF-1) was synthesized. Taking advantage of the acid–base stability of PCF-1, post-synthetic covalent modification was employed for the introduction of free acidic groups in pursuit of significant improvement in the conductivity. The sulphonated compound (PCF-1-SO3H) shows remarkably high water-mediated conductivity (2.6 × 10−2 S cm−1) with a notable 130-fold increase from the conductivity of the parent compound. The observed value falls in the range of commercially used Nafion and registers as the highest known value in the regime of porous organic framework-like materials on post-synthetic modification. We believe that this approach may open an avenue in the quest of attaining sustainable materials as proton conductors based on porous organic materials.

File: ann/train/C7TA00964J.experimental.txt
Experimental
Materials
4-Fluorobenzonitrile, 4-methoxyphenol and 1,1,1-tris(4-hydroxyphenyl)ethane (THPE) were purchased from Sigma-Aldrich. Dry solvents and other reagents were obtained locally. These chemicals were used without further purification.
Physical measurements
The IR spectra were recorded by using a NICOLET 6700 FT-IR spectrophotometer using KBr pellets in the 400–4000 cm−1 range. Thermogravimetric analysis was performed on a Perkin-Elmer STA 6000 TGA analyser under a N2 atmosphere with a heating rate of 10 °C min−1. Gas adsorption measurements were performed using a BelSorp-max instrument from Bel Japan.
X-ray structural studies
Single-crystal X-ray data of mono-1 were collected at 100 K on a Bruker KAPPA APEX II CCD Duo diffractometer (operated at 1500 W power: 50 kV, 30 mA) using graphite-monochromated Mo Kα radiation (λ = 0.71073 Å). The crystal was mounted on nylon CryoLoops (Hampton Research) with Paraton-N (Hampton Research). The data integration and reduction were processed with SAINT12 software. A multi-scan absorption correction was applied to the collected reflections. The structure was solved by a direct method using SHELXTL13 and was refined on F2 using the full-matrix least-squares technique using the SHELXL-97 (ref. 14) program package within the WINGX15 programme. All non-hydrogen atoms were refined anisotropically. All hydrogen atoms were located in successive difference Fourier maps and they were treated as riding atoms using SHELXL default parameters. The structures were examined using the Adsym subroutine of PLATON16 to ensure that no additional symmetry could be applied to the models. The PLATON SQUEEZE programme was used to omit the diffused electron density associated with disordered solvent molecules to improve the % R.
Synthesis of PCF-1
A round bottom flask was charged with THPE (0.295 g, 0.96 mmol), 2,4,6-tris(4-fluorophenyl)-1,3,5-triazine (TFPT) (0.5 g, 1.37 mmol) and potassium carbonate (1.5 g, 10.85 mmol). To this, dimethylacetamide (DMAc, 20 mL) was added under a nitrogen atmosphere and the mixture was heated to reflux gradually under stirring. The reaction was kept under these conditions for 24 hours (Scheme S1). An off-white coloured fibrous solid was obtained upon slow cooling which was washed with dimethylformamide (DMF) (×3), methanol (MeOH) (×3) and acetone (×2) and kept in a tetrahydrofuran (THF) and chloroform (CHCl3) mixture (1 : 1) for 24 hours to dissolve all monomers. The solid was filtered off and dried under vacuum at 110 °C to obtain the dry phase of PCF-1. Yield: 0.24 g.
Synthesis of PCF-1-SO3H
A reported protocol was followed for the sulphonation of PCF-1.10 A solution of chlorosulfonic acid (0.2 mL) in DCM (2.0 mL) was added dropwise to a dispersion of PCF-1 (0.15 g) in DCM (5.0 mL) at 0 °C under a nitrogen atmosphere. The mixture was stirred under these conditions for 2 hours and then at room temperature for the following 24 hours (Scheme S2). The solid obtained was poured into n-hexane and further stirred in hot toluene for 8 hours. The mixture was then filtered off and the solid was dried under vacuum at 110 °C to obtain a yellow powder of PCF-1-SO3H. The yellow mass was then washed with water, dimethylformamide (DMF), tetrahydrofuran (THF), methanol, acetone and dichloromethane (DCM) repeatedly to get rid of unreacted Cl-SO3H. After that, solvent exchange was carried out with a THF and CHCl3 (1 : 1) mixture followed by desolvation at 110 °C under vacuum. Yield: 0.22 g.
Synthesis of monomer (mono-1)
A round bottom flask was charged with TFPT (0.5 g, 1.37 mmol), 4-methoxyphenol (0.51 g, 4.11 mmol) and potassium carbonate (1.13 g, 8.22 mmol). To this solid mixture, DMAc (25 mL) was added under a nitrogen atmosphere and the reaction was gradually heated to reflux. The stirring was continued for 24 hours under these conditions. Upon cooling, the mixture was concentrated under vacuum and the compound was extracted with DCM and washed with water several times (Scheme S3). The organic layer was then reduced in vacuo to yield an off-white powder of mono-1. The compound was recrystallized from DCM for further use (Fig. S4). Yield: 2.9 g.

File: ann/train/C7TA01147D.abstract.txt
All-solid-state lithium–sulfur batteries based on a newly designed Li7P2.9Mn0.1S10.7I0.3 superionic conductor
Conventional liquid lithium–sulfur batteries (LSBs) suffer from safety issues and poor cycling performance. The effective solution is to replace the liquid electrolyte with a solid one with high ionic conductivity and excellent electrochemical stability. Herein we report a lithium superionic conductor of Li7P2.9Mn0.1S10.7I0.3 as a solid electrolyte via high-energy milling. The Li7P2.9Mn0.1S10.7I0.3 glass-ceramic possessed a high ionic conductivity of 5.6 mS cm−1 at room temperature and a wide voltage stability up to 5 V vs. Li/Li+. Sulfur-based composites were prepared by mixing sulfur powder, carbon black and the solid electrolyte and utilized as the cathode for all-solid-state LSBs. Noticeably, the sulfur composite cathode showed a large capacity of 796 mA h g−1 at 0.05C and much better cycling stability than the counterpart with organic liquid electrolyte. Our newly designed solid electrolyte shows promising industrial prospects for application in all-solid-state LSBs.

File: ann/train/C7TA01147D.conclusion.txt
Conclusions
In summary, we constructed a solid electrolyte of Li7P2.9Mn0.1S10.7I0.3 prepared by a high-energy ball milling method. High lithium ion conductivity and a wide electrochemical window were confirmed in our newly designed Li7P2.9Mn0.1S10.7I0.3 solid electrolyte. Coupled with the sulfur composite cathode comprising sulfur, carbon black and solid electrolyte, the Li7P2.9Mn0.1S10.7I0.3 electrolyte was utilized in the all-solid-state LSBs, which exhibited superior capacity and rate capability to the liquid counterpart. The results indicated that our designed solid electrolyte holds great potential for commercial application in all-solid-state batteries.

File: ann/train/C7TA01147D.experimental.txt
Experimental
Materials synthesis
The mixture of powders of Li2S (99.9%, Alfa Aesar), P2S5 (99.9%, Alfa Aesar), MnS (99%, Alfa Aesar) and LiI (99.9%, Alfa Aesar) with an appropriate molar ratio were placed in an argon filled zirconia pot (45 mL in volume) with ten zirconia balls (10 mm in diameter). The mixture was mechanically milled using a planetary ball mill apparatus at a rotating speed of 510 rpm for 30 h at ambient temperature. The resulting powders were then placed in a quartz tube and heated at 250 °C in an argon atmosphere for 2 h to obtain the Li7P2.9Mn0.1S10.7I0.3 glass-ceramic. All the preparation processes mentioned above were conducted under an argon atmosphere in a dry glove box (O2 &lt; 0.1 ppm, H2O &lt; 0.1 ppm).
The cathode of all-solid-state LSBs consisted of sulfur powder, Li7P2.9Mn0.1S10.7I0.3 solid electrolyte and carbon black (CABOT, America). First, the sulfur and carbon black powders were mixed in a 75 : 25 (wt%) ratio into a zirconia pot and were mechanically milled at 370 rpm for 8 h at room temperature. Then, the S–C composite and Li7P2.9Mn0.1S10.7I0.3 glass ceramic were mixed in a ratio of 60 : 40 (wt%). The mixture was also mechanically milled at 370 rpm for 8 h. The three powders were finally mixed together with a weight ratio of S/C/Li7P2.9Mn0.1S10.7I0.3 = 45 : 15 : 40. The cathode used in liquid LSBs consisted of sulfur and carbon black mixed in a 75 : 25 (wt%) ratio, which was also prepared by the high-energy ball milling process.
The morphologies and microstructures of the products were characterized using a Hitachi S4800 scanning electron microscope (SEM), TecnaiG2 F20 field emission transmission electron microscope (TEM) and an X'Pert PRO X-ray diffraction (XRD) system with copper Kα radiation from 10° to 50°. Raman spectra were measured using a Renishaw inVia Raman microscope at an excitation of 532 nm. The samples were sealed in a chamber with a glass window under an argon atmosphere in a dry glove box. The differential thermal analyzer (DTA) curve was investigated using a Netzsch STA 449C thermal analyzer in nitrogen.
Electrochemical evaluation
The samples were pressed into pellets with 10 mm diameter under 380 MPa and both sides of the pellets were coated with indium foil as current collectors to form the symmetric blocking cells. Ionic conductivity measurements were performed by the alternating-current impedance method through the cold pressed samples in the frequency range of 1 MHz to 10 Hz with an amplitude of 10 mV. The cyclic voltammogram (CV) was measured on the asymmetric lithium metal/solid electrolyte/stainless steel cell at a scan rate of 1 mV s−1 between −0.2 to 5 V at room temperature to obtain the electrochemical window of the electrolyte.
For the assembly of the all-solid-state batteries, Li7P2.9Mn0.1S10.7I0.3 glass-ceramic was used as the solid electrolyte to separate the cathode and anode. The S–C–Li7P2.9Mn0.1S10.7I0.3 composite was used as the active material of cathode and Li was used as the anode. First, the solid electrolyte powder was put in a 10 mm die and cold pressed at a pressure of 380 MPa for 3 min. Then, the S–C–Li7P2.9Mn0.1S10.7I0.3 powders were put on top of the obtained solid electrolyte pellet and pressed together under a pressure of 380 MPa. A Li foil was placed on the other side of the solid electrolyte as a counter and reference electrode and a pressure of 120 MPa was applied. Finally, the preformed three-layered pellet was attached with two stainless steel disks as current collectors. All the cell assembly processes were performed in a dry glove box.
The liquid LSBs were prepared using the S–C composite as the active cathode material. In a typical assembly process, the active material was mixed with PVDF and NMP to make the electrode slurries. The slurries were cast onto the stainless steel disks with a diameter of 10 mm, dried at 80 °C and then pressed as the working electrode. The batteries were assembled using the S–C composite as the cathode, lithium metal as the anode, 1.0 M lithium bis(trifluoromethanesulfonyl) imide (LiTHSI) in 1,3-dioxolane (DOL) and 1,2-dimethoxyethane (DME) (1 : 1 by volume) with 1 wt% lithium nitrate (LiNO3) as the electrolyte and a polypropylene microporous film as the separator.
The charge and discharge behaviors were conducted with a LAND battery test system at 0.05C between 1.5 to 3.0 V at room temperature. The rate performance was tested at various current densities from 0.05 to 0.5C at room temperature. The electrochemical impedance spectra (EIS) were determined on a PARSTAT MC electrochemical workstation. Applied currents and charge–discharge capacities were calculated on the basis of the weight of sulfur in the cathodes.
