Repository: BananaTonic/Material_Synthesis_Corpus

# Annotated IOB-corpus for NER
This code and data is a companion to the paper, "Analyzing Research Trends in Inorganic Materials Literature Using NLP".

`corpus/*.tsv` contains tokenized and labelled information for 301 synthesis process. Each annotated process are splited as "train.tsv", "devel.tsv", or "test.tsv". This annotated documents contains equal-length arrays of tokens and their respective labels.
`ann` contains raw annotation files in the BRAT annotation format. You can load these into your own instance of BRAT and modify the annotations however you like.

File: ann/train/C7TA01648D.abstract.txt
Superhalogen-based lithium superionic conductorsElectronic supplementary information (ESI) available. See DOI: 10.1039/c7ta01648d
The development of cheap, durable, and safe inorganic solid electrolytes with superionic conductivity is the key for the next generation of all-solid metal-ion batteries. The recent discovery of antiperovskites with composition Li3OA (A = halogen) shows promise in this regard. Here, we demonstrate the potential of a new class of antiperovskites where halogens are replaced by BH4 superhalogens. In addition to maintaining the high ionic conductivity of Li3OA, Li3O(BH4) is lightweight, mechanically flexible, thermodynamically more stable, and electronically more insulating than Li3OA. By mixing BH4 with Cl to make Li3O(BH4)0.5Cl0.5, we further show that the conductivity will be doubled. The Li+-ion conductivity of the new materials is of the order of 10−4 to over 10−3 S cm−1 at room temperature and will be well above 10−2 S cm−1 at higher temperatures below the melting point. The conduction mechanism of the material is revealed by identifying the relationship between the orientational symmetry of the BH4− rotors and the potential surface felt by the lithium ions.

File: ann/train/C7TA01648D.experimental.txt
Results and discussion
Crystal structure and stability of Li3O(BH4)
Given the similar ionic radii of BH4− and Br−,16,17 we expected that Li3O(BH4) could be stabilized in the same cubic phase as Li3OBr, where BH4 would occupy the Br sites. However, unlike Br atoms, the BH4 cluster has a tetrahedral symmetry. Thus, one also has to determine the orientation of the BH4 tetrahedron. After an extensive testing for different starting orientations based on three high-symmetric cases as shown in Fig. S3 of the ESI, it is found that BH4− adopts a C3v orientational symmetry in the ground state. The optimized structure is given in Fig. 1a with a = b = c = 3.996 Å and α = β = γ = 90.0°. The Bader charge analysis suggests that the BH4 cluster acts just like a halogen by bearing one negative charge.
The dynamical stability of the Li3O(BH4) lattice is confirmed by calculating the phonon dispersions. The results are given in Fig. 1b. The modes around 20 THz (∼80 meV) and below are due to the translational and rotational modes of the BH4− units. The dispersion-less bands above 40 THz (∼160 meV) start to involve large distortions of BH4−. These are shown by the cartoons (ESI) made according to the eigenvectors of these modes at the Γ point. The thermal stability of Li3O(BH4) is tested by carrying out molecular dynamics (MD) simulations at constant temperature and pressure. The radial distribution functions (pair correlation functions) of O–O, Li–O and O–B calculated from the MD trajectory data at 400 K and 600 K are shown in Fig. 1c. No melting of the crystal is observed, indicating that the melting point of Li3O(BH4) should be higher than that of Li3OA (A = halogen).12 The linear thermal expansion coefficient estimated from the MD data by comparing the averaged volumes at different temperatures is about 3 × 10−5 K−1 which is not far from those of Li3OA (2.1 × 10−5 K−1 and 1.8 × 10−5 K−1 for A = Cl and Br, respectively12). The calculated electronic density of states using the HSE06 functional is given in Fig. 1d. It shows a large band gap of 7 eV which is significantly higher than those (around 5 eV) of Li3OA (A = halogen). The valence and conduction bands are contributed by O and Li just as seen in Li3OA (A = halogen). These results suggest that Li3O(BH4) would have a larger ESW.
Conduction mechanism
Defects31–33 are often the prerequisites for fast-ion conduction in lithium superionic conductors. For the LiRAP family, although a complex emergent process involving a pair of interstitial Li atoms and a three-atom hopping that shows low energy barriers has been identified, the formation energy of such an interstitial defect is quite large, making it unlikely to be the major contributor to the superionic conductivity.13 Based on this, to investigate the conduction mechanism of Li3O(BH4), we will only consider effects of the simplest defects which include a Schottky pair involving Li+ and BH4− vacancies (VLi–VBH4), a Schottky pair involving 2Li+ and O2− vacancies (V2Li–VO) and a Frankel defect consisting of interstitial Li with a substitutional O atom on the site of BH4. The formation energy and the binding energy that measure the strength of attractive interaction between paired defects20 are summarized in Table 1. Although a migration path with an extremely low energy barrier of about 0.04 eV is identified for the defect of  as shown in Fig. S4 of the ESI, the binding energy of the defect is relatively high, indicating that the motion of the interstitial Li will be localized by the substitutional oxygen. Also, such a defect is unlikely to appear due to its high formation energy (twice as much) compared to the defects with Li+ vacancies. On the other hand, the VLi–VBH4 defect has the lowest binding energy and formation energy and should be the major contributor to the fast Li+-ion conductivity inside the material.
Properties of the studied defects. All energies are in eV. See the Methods section for the calculation process of these energies
Formation energyBinding energyVLi–VBH41.170.10V2Li–VO1.210.902.060.73Having established that the Li+ vacancy is responsible for the superionic conductivity of Li3O(BH4), which is similar to the case of Li3OA (A = halogen),11,12 we calculate the migration barrier of Li+ hopping to the vacancy along the edge of the Li6O octahedron as shown in Fig. 1a. Because of the aspherical symmetry of the BH4− in Li3O(BH4), there are 12, instead of 1, possible pathways for the migration of Li. The averaged energy barrier is found to be 0.344 eV which is very similar to the barrier of 0.367 eV (ref. 12) in Li3OCl. With a BH4− vacancy along the route, the migration barrier rises to a much higher value, 0.493 eV, due to the positive residual charge and the local distortion around the BH4− vacancy. A similar phenomenon has also been observed in Li3OA (A = halogen) with the halogen vacancy. The diffusion coefficient (D) at each temperature is obtained by a linear fit to the data of mean square displacement (MSD) of the lithium ion against the simulation time. The Arrhenius model is then used to fit to the diffusion coefficients at different temperatures to obtain the Li+ conductivity at room temperature and the activation energy. The results of MSD and the D vs. temperature relationship are shown in Fig. 2b and c, respectively. The activation energy is 0.301 eV, which is almost identical to the calculated value of 0.303 eV in Li3OCl12 by the same theoretical method. The calculated conductivity of Li3O(BH4) at room temperature is 0.10 × 10−3 S cm−1 which is close to 0.12 × 10−3 S cm−1 of Li3ClO with the Li+ vacancy obtained by the same method. The method tends to underestimate the absolute value of the conductivity due to the fixed volume during the MD simulations.12 Given that, in the experiment, the room-temperature conductivity of Li3ClO is 0.85 × 10−3 S cm−1,11,12 it is expected that Li3O(BH4) would reach a similar Li+ conductivity at room temperature. We reckon that, in Fig. 1c, the little scatter of the data points about the line generated according to the Arrhenius model may be due to the error from the linear fitting of the MSD data. A more accurate value of the Li+ conductivity of Li3O(BH4) awaits to be obtained from future experimental measurements.
(a) The 2 × 2 × 2 supercell of Li3O(BH4) used in the molecular dynamics (MD) simulation. The yellow circles indicate the sites of Li+ vacancies. (b) The calculated mean square displacement (MSD) of Li+ ions at 750 (in black), 1000 (in blue), 1250 (in violet) and 1500 K (in red). The pink curve is the MSD from a MD simulation at 1500 K with fixed BH4−. (c) Fitting to the diffusion coefficients at different temperatures using the Arrhenius model.
As mentioned before, only the modes beyond 40 THz (160 meV ∼ 2000 K) involve serious distortions of BH4−. Thus, the BH4− clusters can be approximated by rigid tetrahedra under thermal excitation at temperatures below 1500 K. It is found that the translational and rotational motions of BH4− play the key role in the superionic conduction of Li3O(BH4), since, after freezing BH4−, the superionic conductivity of Li+ disappears, as shown by the MSD in Fig. 2c (pink line from MD at 1500 K).
We also find that the migration of Li+ is not likely to be due to the so-called “paddle-wheel mechanism”, where BH4− ‘kicks’ (or attracts) the Li+ ion around through its rotation.34 In our 1500 K MD simulation lasting over 100 ps, we estimate the averaged instant surface speed of the H atom of the rotating BH4− unit to be about 0.2 Å fs−1, while the highest instant speed of Li+ presence is of the order of 10−2 Å fs−1 – an order of magnitude smaller than the surface speed of BH4−. Also, the averaged velocity correlation, defined as the normalized dot product between the instant velocity of Li+ and its nearest H atom, is a negative number close to zero. Had Li+ ions been ‘kicked’ by the H atom in BH4−, the speed of Li+ ions should have been of the same order as the speed of the H atom and the averaged velocity correlation should be non-negligibly positive.
In our model with the Li+ vacancy, the Li+ ion migrates from the A1 site to the A2 site as shown in Fig. 3a. Each site is coordinated with four BH4− units. The interaction potential created by each of the BH4− units on the Li+ ion can be expressed by a multipole expansion1where q = −e is the total charge of the BH4− superhalogen and r⃑ the vector from boron (B) at the center of the BH4− unit to the Li+. p⃑ is the dipole moment generated by the charge distribution inside the BH4− unit,2where qHi = −0.25e is the charge on each H atom, R⃑i represents the coordinates of each H atom and r⃑i is the relative coordinate of each H atom from the boron center. Qij is the quadrupole term,3where qk is the charge on each H atom and Rik is the ith coordinate of the kth H atom. In eqn (1), both the dipole and the quadrupole terms are determined by the orientational symmetry of the BH4− unit inside the cubic cell.
(a) The model we used to study the conduction mechanism of Li3O(BH4). A1 and A2 indicate the Li+ sites. Each site is coordinated by four BH4− tetrahedra (as highlighted in yellow) and experiences the potential generated by these BH4− units with certain orientational symmetry. Curves 1 and 2 show the possible potential barriers along the migration pathway of Li+ ions according to different orientations of the BH4− rotors. (b) The schematic configurations of the BH4− tetrahedron inside a cube having Td, D2d, C2v and C3v symmetries. With each symmetry group, the potential surfaces (dipole + quadrupole terms in eqn (2) and (3)) generated by four BH4− rotors in a region of 0.1 Å × 0.1 Å square are calculated for all the symmetrically equivalent orientations in the group. (c) Orientations of BH4− rotors around the fastest Li+ ions in the simulation. (d) Orientations of BH4− rotors that generate the minimum potential. (e) Orientations of BH4− rotors that generate the maximum potential. (f) Orientations of BH4− rotors that generate zero potential.
To understand the relationship between the orientational symmetry of the BH4− tetrahedron and the magnitude of the interaction potential in eqn (1), we first note that there are four distinctive symmetry groups of a tetrahedron in a cubic field35 – Td, D2d, C2v and C3v, as shown schematically in Fig. 3b. The Td, D2d, C2v and C3v groups have 2, 6, 8 and 12 symmetrically equivalent orientations, respectively. In the ESI, we show for each group the needed symmetry operations to get one orientation from another. For each group, we calculate the dipole plus quadrupole terms of the in-plane interaction potential created by four BH4− atoms with certain orientations in a region (0.1 Å × 0.1 Å square) around the Li site (e.g. the region around the A1 site in Fig. 1a). The results are shown in Fig. 3b for all the symmetrically equivalent orientations in each group. One can see that, due to certain orientational symmetry, the dipole and quadrupole terms will be zero, as in the case of the Td group. The orientation of the C3v group, which is the ground state orientation (Fig. 1a), gives the lowest potential of the order of (1/4πε0) × (−10−3e Å−1) ≈ 10−2 V (e is the electron charge in coulomb). The potential difference of the C3v group vs. the Td, D2d and C2v groups is large enough to make a Li+ ion reach a speed of the order of 10−2 Å fs−1 – the highest speed observed in our MD simulation if all the potential energy is converted to the kinetic energy of a Li+ ion. In each group, the symmetrically equivalent orientations would generate different dipole plus quadrupole terms and there exists some degeneracy in each case. The order of magnitude of the potential, however, is solely determined by the symmetry group. Since, upon thermal excitation, the BH4− units are expected to be randomly oriented, the potential exerted on Li+ ions in the real case is generated from a combination of different orientational symmetries. Therefore, according to the above analysis, there must be a spatial variation of the potential felt by the Li+ ions in the material. And the maximum descent of the potential surface can reach the order of 10−2 V.
It is possible to define a set of order parameters to characterize the four symmetry groups of the BH4− rotor,35456(xi, yi, zi) are the coordinates of the H atoms of the BH4 rotor with the origin at the central B atom. The calculated values of the order parameters for the four symmetry groups are given in Table 2.
The averaged order parameters for the four symmetry groups35
〈M12〉〈M22〉〈M52〉Td100D2d00C2v0C3v0With these order parameters, we analyze the orientations of the BH4− rotors around the highest-speed Li+ ions in our MD data over 100 ps by decomposing each rotor's orientation into three symmetric groups D2d, C2v and C3v. We do not consider the Td group at this point, given that the group is highly symmetric and a random rotor is unlikely to adopt the symmetry. For each rotor, its three order parameters can be written as789where a12, a22 and a32 measure the partial contribution from D2d, C2v and C3v, respectively, to the total orientation of a random rotor. They satisfy the normalization condition, a12 + a22 + a32 = 1. The analyzed result of the MD data is shown in Fig. 3c. There are three apparent lines in the D2d–C2v–C3v triangle. The first is along the diagonal of the C3v–C2v plane, which shows the mixing of C2v and C3v symmetries of the orientation. The second line is on the diagonal plane of the plotted cubic box, which shows the mixing of the C3v–C2v–0.5D2d symmetries of the rotor orientation. The third line is along the diagonal of the D2d–C2v plane, which shows the mixing of C2v–D2d symmetries of the rotor orientation. To see the origin of these three featured lines, we carry out a simulation by generating four randomly oriented rotors and calculate their dipole plus quadrupole potential (eqn (2) and (3)) at the Li+ site. It turns out that all the data points with the minimum potential (∼−0.05 V in our calculation) fall on the first line of C3v–C2v mixing, as shown in Fig. 3d. The data points with the maximum potential (∼+0.02 V in the calculation) all fall on the first and the second line of the C3v–C2v mixing and C3v–C2v–0.5D2d mixing, respectively, as shown in Fig. 3e. All the data points having zero potential fall on the first, the second and the third line of the C3v–C2v mixing, the C3v–C2v–0.5D2d mixing and the D2d–C2v mixing, respectively, as shown in Fig. 3f. These results suggest that, since the orientations that entail the minimum, maximum and zero potential are mixing together along the featured lines, the potential created by the BH4− rotors will have a temporal variation and can readily show large fluctuations.
According to the above discussions, the variation of the potential surface caused by the translation motion of the BH4− and the change of its orientation can constantly deliver kinetic energy to the Li+ ion on-site (like a jumping ball on a constantly moving sheet), enhancing the thermal vibration of Li+. The spatial variation of the potential according to different BH4− rotors on different sites can facilitate the migration of the Li+ ion over long distances throughout the crystal. The BH4− super-ions serve more like ‘rotating gates’34,36 generating lower potential profiles along the migration pathway of the Li+ ion, as shown by the schematic potential curves (1 compared to 2) from the A1 site to the A2 site in Fig. 3a.
Mechanical properties
Lightweight batteries with excellent flexibility are necessary to power wearable electronics and implantable medical devices. Given the weight of Li3O(BH4) being only about half of those of Li3OA (A = halogen), we find that the material also shows favorable mechanical properties. From the phonon spectrum (Fig. 1b), we extract the elastic tensors of Li3O(BH4) from the acoustic branches at the three wave vectors [ξ, 0, 0], [ξ, ξ, 0] and [ξ, ξ, ξ] (see the Methods section). Other elastic constants are further calculated from the elastic tensors as tabulated in Table 3. For the lithium solid electrolyte, there is a threshold for the shear modulus above which the dendritic growth of the Li anode can be inhibited. For materials with a small Poisson's ratio (close to zero), the threshold is four times the shear modulus of Li metal,37 which is about 35 GPa. The shear modulus of Li3O(BH4) (μ = 51 GPa) is well above this threshold. Compared to typical ductile materials with both small Young's modulus and Poisson's ratio, Li3O(BH4) shows a Young's modulus (E = 114 GPa) between those of copper (125 GPa) and aluminum (75 GPa). Its Poisson's ratio (ν = 0.1) is between those of aluminum (0.34) and the carbon fiber (0.045). These indicate that the Li3O(BH4) conductor should have good flexibility.
Calculated elastic constants of Li3O(BH4). According to the cubic symmetry, there are only three distinctive elastic tensors c11, c12 and c44. E is the Young's modulus, ν the Poisson's ratio and μ the shear modulus. All in the unit of GPa
c11116E114c1212ν0.1c4451μ51Compositional mixing of BH4 and Cl
One way to improve the superionic conductivity is to prepare a material that is chemically and structurally more disordered. It is known that the mixed phase of Li3OCl0.5Br0.5 has a much higher Li+ ion conductivity than both the Li3OBr and Li3OCl phases, reaching 1.94 × 10−3 S cm−1 at room temperature.11,12 We find that the mixed phase of Li3O(BH4)0.5Cl0.5 with a lithium vacancy, as shown by the supercell in Fig. 4a, shows a significantly enhanced Li+-ion conductivity. By fitting to the MSD in Fig. 4b, we calculate the diffusion coefficients at different temperatures and obtain a room-temperature conductivity of 0.21 × 10−3 S cm−1, as shown in Fig. 4c. This value is identical to that of Li3OCl0.5Br0.5 with Li vacancy calculated by the same theoretical method.12 It is noted that although such a method can reproduce the correct relative ratio, i.e. 2 : 1 of Li3OCl0.5Br0.5vs. Li3OCl and Li3O(BH4)0.5Cl0.5vs. Li3O(BH4), it will underestimate the absolute value. Given the same theoretical conductivity of Li3OCl0.5Br0.5 and Li3O(BH4)0.5Cl0.5, it is expected that Li3O(BH4)0.5Cl0.5 can reach a similar Li+ conductivity over 10−3 S cm−1 as Li3OCl0.5Br0.5 does in the experiment. The activation energy of Li3O(BH4)0.5Cl0.5 is 0.299 eV which is also similar to 0.288 eV of Li3OCl0.5Br0.5. Given low activation energies of Li3O(BH4) and Li3O(BH4)0.5Cl0.5, their Li+ conductivity at a high temperature of 400 K would reach 1.3 × 10−2 S cm−1 and 2.6 × 10−2 S cm−1, respectively.
(a) The 2 × 2 × 2 supercell of the mixed phase of Li3O(BH4)0.5Cl0.5 used in the molecular dynamics (MD) simulation. The yellow circles indicate the sites of Li+ vacancies. (b) The calculated mean square displacement (MSD) of Li+ ions at 750 (in black), 1000 (in blue), 1250 (in violet) and 1500 K (in red). (c) Fitting to the diffusion coefficients at different temperatures using the Arrhenius model.
Suggested route to experimental synthesis
In order to verify our theoretical prediction, Li3O(BH4) needs to be synthesized. We should emphasize that hydride-based perovskites have already been synthesized where the halogen/oxygen atoms are replaced by BH4 moieties.19 We reckon that Li3O(BH4) could be synthesized in a similar manner as Li3OA crystals, namely by replacing halogens with BH4 superhalogens. We note that the reaction of Li2O + LiA gives rise Li3OA. To calculate the feasibility of synthesizing Li3O(BH4), we have studied the energetics of the reactions Li2O + LiA → Li3OA and Li2O + LiBH4 → Li3O(BH4). Both reactions are endothermic; while the formation of Li3OA requires 13.9 and 25.8 meV per atom for A = Cl and Br,12 respectively, Li3O(BH4) would require 58.8 meV per atom. We further find that the molar volume of Li3O(BH4) is about 17% more compact than the combined molar volumes of Li2O and LiBH4. However, if we start with Li2O and LiBH4 as clusters, the formation of the Li3O(BH4) cluster instead of the crystal becomes exothermic with about 200 meV per atom (see Fig. S6 in the ESI). Thus, it may be easier to synthesize Li3O(BH4) from Li2O and LiBH4 at the nanoscale under high pressures. We also reckon that using Li2O2 instead of Li2O may introduce lithium deficiencies in the synthesized Li3O(BH4), thus improving its superionic conductivity.

File: ann/train/C7TA01769C.abstract.txt
MgCl2/AlCl3 electrolytes for reversible Mg deposition/stripping: electrochemical conditioning or not?Electronic supplementary information (ESI) available. See DOI: 10.1039/c7ta01769c
To elucidate the discrepancy of electrochemical performance of inorganic MgCl2/AlCl3 electrolytes in ethereal solvents, we conducted a systematic study of MgCl2/AlCl3–DME electrolytes under different conditions. Under optimized conditions, the 1 : 1 MgCl2/AlCl3 electrolyte in vigorously dried 1,2-dimethoxyethane (DME) showed unprecedented performance regarding Mg deposition/stripping including reversibility (up to 100% CE), electrolyte conductivity (&gt;8.5 mS cm−1), and anodic stability (3.5 V vs. Mg). We showed that water impurity could jeopardize the electrochemical performance of the electrolytes, and the adverse influence caused by water could be recovered through continuous cyclic voltammogram scans, previously known as electrochemical conditioning. The results indicate that the cause of the electrochemical conditioning in previous studies is attributed to the high water level present in electrolytes and highlights that it is critical to carefully control experimental conditions to yield reliable data for Mg electrolytes. A comprehensive discussion of coordination chemistry on MgCl2/AlCl3–DME electrolytes is also present.

File: ann/train/C7TA02423A.abstract.txt
An interpenetrating network poly(diethylene glycol carbonate)-based polymer electrolyte for solid state lithium batteriesElectronic supplementary information (ESI) available. See DOI: 10.1039/c7ta02423a
Polycarbonate-based polymer electrolytes possess superior ionic conductivity at room temperature, higher lithium ion transference number and wider electrochemical stability window when compared with conventional poly(ethylene oxide)-based polymer electrolytes. Herein, the poly(diethylene glycol carbonate) dimethacrylate macromonomer (PDEC-DMA) was synthesized and the resultant interpenetrating network IPN-PDEC polymer electrolyte was developed via free radical in situ polymerization for polymer electrolyte Li metal batteries. This IPN-PDEC polymer electrolyte exhibited a decent ionic conductivity of 1.64 × 10−4 S cm−1 at room temperature and a wide electrochemical stability window (up to 4.5 V vs. Li+/Li). The LiFePO4/IPN-PDEC/Li and LiFe0.2Mn0.8PO4/IPN-PDEC/Li cells delivered excellent rate capability and cycling performance at room temperature. An all solid state lithium battery was also demonstrated by applying the as-prepared solid polymer electrolyte (SPE-PDEC) at a temperature of 100 °C, which displayed a superior cycling performance. Therefore, the IPN-PDEC network is a promising polymer electrolyte for solid state lithium batteries.

File: ann/train/C7TA02423A.conclusion.txt
4.Conclusions
In this work, poly(diethylene glycol carbonate) dimethacrylate macromonomer was synthesized and an interpenetrating network polymer electrolyte was prepared by in situ polymerization. The polymer electrolyte possessed excellent mechanical properties and interface compatibility with lithium metal anode. Polymer electrolyte IPN-PDEC–LiTFSI20 displayed a decent ionic conductivity of 1.64 × 10−4 S cm−1 and a good electrochemical stability window up to 4.5 V vs. Li+/Li. The LiFePO4/Li cells with all solid polymer electrolyte SPE-PDEC–LiTFSI20 possessed excellent cycle performance, with specific capacity of 139 mA h g−1 and coulombic efficiency of 99% at current intensity of 0.2C at 100 °C. The LiFe0.2Mn0.8PO4/Li cells with IPN-PDEC–LiDFOB15 could work under 4.35 V, and deliver reversible capacity of about 140 mA h g−1 at 0.1C after 100 cycles. In consequence, this interpenetrating network polymer electrolyte based on polycarbonate is a potential candidate for the next generation of high energy density lithium batteries.

File: ann/train/C7TA02431B.abstract.txt
PPN (poly-peri-naphthalene) film as a narrow-bandgap organic thermoelectric materialElectronic supplementary information (ESI) available. See DOI: 10.1039/c7ta02431b
A narrow-bandgap semiconducting thin film of poly-peri-naphthalene (PPN) has been synthesised via the pyrolysis of 3,4,9,10-perylenetetracarboxylic dianhydride (PTCDA). By tuning the pyrolysis temperature, the bandgap of the PPN film can be adjusted from 0.37 to 0.26 eV. Optimised thermoelectric performance can be achieved at the pyrolytic temperature of 600 °C, at which the power factor reached up to 0.43 μW m−1 K−2, with a Seebeck coefficient of 47 μV K−1 and an electrical conductivity of 1.85 S cm−1. IR and Raman spectra indicate that the structure of the pyrolytic film is similar to that of multilayer graphene or graphene nanoribbons with a narrow bandgap. Since the PPN film has the advantages of a tunable bandgap, low cost, feasibility for large-area fabrication, thermal and chemical stability, and a relatively high performance without further modification, it is a promising carbon-based thermoelectric material and is worth further investigations.

File: ann/train/C7TA02431B.conclusion.txt
4.Conclusions
We obtained lustrous conductive carbon thin films on quartz substrates via pyrolysis of PTCDA under different temperatures, and investigated their thermoelectric properties. Among the films obtained at five pyrolytic temperatures, the films obtained at 530 °C and 600 °C showed relatively better thermoelectric properties and characteristic semi-conducting behaviour. From the UV-vis spectroscopy characterisations, the direct bandgaps of PPN530 and PPN600 were determined to be 0.37 eV and 0.36 eV, respectively. Pyrolysation of PTCDA offers a simple and practical way to synthesise large-scale conducting carbon films with narrow bandgaps, and shows promising prospects for industrialisation. In addition, the conducting PPN films may find applications in other fields of organic electronics, considering their stable electron transport properties under ambient conditions.

File: ann/train/C7TA02617J.abstract.txt
Simple mono-halogenated perylene diimides as non-fullerene electron transporting materials in inverted perovskite solar cells with ZnO nanoparticle cathode buffer layers
We have synthesized and characterized three perylene diimides, X-PDI, where X = H, F, or Br. These three compounds have been tested for the substitution of [6,6]-phenyl C61 butyric acid methyl ester (PC61BM) in inverted perovskite solar cells (PVSCs). Although the efficiency of PDI derivative-based conventional PVSCs is as high as 17.6% (J. Mater. Chem. A, 2016, 4, 8724), the corresponding performance of inverted PVSCs is still lagging behind and improvement is necessary. For electron accepting (from CH3NH3PbI3 perovskite) and electron transporting properties of the materials, UV-visible absorption spectroscopy, electrochemical cyclic voltammetry, direct current conductivity, space-charge limited current (SCLC) electron mobility, atomic force microscopy (AFM) surface morphology, and photoluminescence (PL) spectroscopy gauging charge-trapping have been studied. The HOMO/LUMO energy levels are 5.94/4.00, 5.83/3.96, 6.00/3.97, and 5.48/3.73 eV for H-PDI, F-PDI, Br-PDI, and PC61BM, respectively. Direct current conductivities of H-PDI, F-PDI, Br-PDI, and PC61BM are 8.71 × 10−8, 1.18 × 10−9, 2.2 × 10−6, and 8.42 × 10−6 S cm−1, respectively. The SCLC electron mobility of H-PDI, F-PDI, Br-PDI, and PC61BM are 1.12 × 10−4, 8.31 × 10−6, 1.08 × 10−3, and 5.00 × 10−3 S cm−1, respectively. PL spectroscopy of CH3NH3PbI3 perovskite provides emission at wavelength of 781 nm, which is the same as for the perovskite layer covered with a thin film of H-PDI or F-PDI. However, the emission wavelength was blue-shifted to 773–774 nm when the perovskite layer was covered with a thin film of Br-PDI or PC61BM. Using UV-visible absorption spectroscopy, the solubility (in chloroform) was determined as 1.2 × 10−2, 8.7 × 10−2 and &gt;10−1 mol L−1 for F-PDI, H-PDI, and Br-PDI, respectively. In thin film state, UV-visible absorption spectroscopy indicated that the extent of molecular aggregation was F-PDI ≫ H-PDI &gt; Br-PDI, which is consistent with the AFM-estimated root-mean-square roughness of F-PDI &gt; H-PDI &gt; Br-PDI ∼ PC61BM. Without the solution processed ZnO NP cathode buffer layer (CBL), the power conversion efficiency (PCE) of H-PDI, F-PDI, Br-PDI, and PC61BM PVSCs is ∼1%, ∼0%, 3.2%, and 4.1%, respectively. With the ZnO NP CBL, PCE is ∼7.8%, ∼0%, 10.5%, and 11.1% for H-PDI, F-PDI, Br-PDI, and PC61BM PVSCs, respectively. Through this study, we have demonstrated that the simple mono-bromine substituted perylene diimide (Br-PDI), is solution processable and has potential for use as a non-fullerene electron accepting and electron transporting material in inverted PVSCs.

File: ann/train/C7TA02617J.conclusion.txt
Conclusions
We have developed and demonstrated three solution processable perylene diimides, i.e., X-PDI, X = H, F, or Br, as non-fullerene electron accepting and electron transporting materials in inverted PVSCs. Whereas H-PDI or F-PDI performs unsatisfactorily, our best PVSC is based on Br-PDI exhibiting PCE of 3.23%, which is just a bit shy of 4.13% of fullerene (PC61BM) PVSCs. Through a series of physical, spectroscopic, and microscopic studies, we have understood that the low solubility of F-PDI is a major factor causing the poor quality of the thin film, rendering virtually no photovoltaic effect for F-PDI. Although the solubility is better than F-PDI, the inferior electron mobility and conductivity, compared with those of Br-PDI make H-PDI PVSCs have relatively worse performance. Having the highest solubility, electron mobility, and conductivity among X-PDI, Br-PDI-based PVSCs are almost as efficient as PC61BM-based PVSCs. Except for F-PDI, the PCEs of PVSCs based on X-PDI or PC61BM are significantly improved to 7.78%, 10.50%, and 11.07%, respectively, once solution processed ZnO NP are included in the PVSCs as a CBL. We infer that the CBL of ZnO NP has the function of interspace-filling on the defect of H-PDI, Br-PDI, or PC61BM thin film, reducing the direct contact of Ag cathode to the perovskite material. Due to the strong molecular interaction, F-PDI aggregates significantly in thin film, creating too many and too large defects to be remedied or improved with or without CBL of ZnO NP. Very poor electron mobility and conductivity of F-PDI are two other factors devastating its PVSCs.

File: ann/train/C7TA02617J.experimental.txt
Experimental
General instruments
1H and 13C NMR spectra were recorded on a Brucker AV-400 MHz or AV-500 MHz Fourier transform spectrometer at room temperature. Fast atom bombardment (FB) high resolution mass spectroscopy (HRMS) was performed by the Mass Spectroscopic Laboratory as an in-house service of the Institute of Chemistry, Academia Sinica. UV-visible absorption spectra were recorded on a Perkin-Elmer Lambda 900 spectrometer and Hewlett-Packard 8453 diode array spectrometer for solution and thin film samples, respectively. The PL spectrum was measured by LP920 flash photolysis spectrometer (Edinburgh Instrument, Kirkton Campus, Livingston, England) at room temperature. A 532 nm green laser (Brilliant B laser, Quantel Company, Newbury, Berkshire, UK) was used as the excitation source in PL measurement. The thin film AFM images were obtained by Digital Instrument D3100CL. The thin film SEM images were characterized by FEI Nova NanoLab™ 600 DualBeam (FIB/SEM).
Materials
All chemicals were purchased from Aldrich, Alfa Aesar, Acros, and TCI Chemical Co., and they were used without further purification. Solvents such as dichloromethane (CH2Cl2), N-methylpyrrolidinone (NMP), N,N-dimethylformamide (DMF) were distilled after drying with appropriate drying agents. The dried solvents were stored over 4 Å molecular sieves before use. 2,9-Bis(2-ethylhexyl)-anthra[2,1,9-def:6,5,10-d′,e′,f′]diisoquinoline-1,3,8,10(2H,9H)-tetraone (H-PDI) and 5-bromo-2,9-bis(2-ethylhexyl)-anthra[2,1,9-def:6,5,10-d′,e′,f′]diisoquinoline-1,3,8,10(2H,9H)-tetraone (Br-PDI) were synthesized according to the procedures of literature.29,42 The previously unknown F-PDI was synthesized according to the procedures shown in Scheme 1. Patterned ITO-coated glass substrates with a sheet resistance of 15 ohm sq−1 were purchased from Ruilong Tech. PEDOT:PSS aqueous solution (Heraeus Clevios™ P VP Al 4083) was purchased from Heraeus. Methylammonium iodide (MAI, CH3NH3I, &gt;99.5%) and lead iodide (PbI2) were purchased from Lumtec and Acros, respectively. The fullerene PC61BM (&gt;99.5%) was purchased from Solenne. Unless otherwise stated, all chemicals were purchased from Sigma-Aldrich and used as received.
Synthesis of 5-fluoro-2,9-bis(2-ethylhexyl)-anthra[2,1,9-def:6,5,10-d′,e′,f′]diisoquinoline-1,3,8,10(2H,9H)-tetraone (F-PDI)
A mixture of Br-PDI (2 g, 2.82 mmol), KF (2 g, 34.4 mmol), and DMF (125 mL) was stirred at 130 °C for 12 h under argon atmosphere. After the removal of solvent, the residue was subjected to purification by silica gel column chromatography, using CH2Cl2/hexane (3/1, v/v) as an eluent, affording F-PDI (0.82 g) as a red solid in a yield of 50%. 1H NMR (400 MHz, CDCl3) δ ppm: 9.06 (d, 2H, J = 8.0 Hz), 8.68 (m, 5H), 8.49 (d, 2H, J = 13.6 Hz), 4.17–4.09 (m, 4H), 1.97 (m, 2H), 1.24–1.53 (m, 16H), 0.94 (t, 6H, J = 7.6 Hz), 0.89 (t, 6H, J = 7.6 Hz). 13C NMR (100 MHz, CDCl3) δ ppm: 163.62, 163.45, 163.32, 162.57, 162.52, 162.49, 134.35, 133.83, 131.75, 130.97, 130.33, 128.85, 128.61, 128.30, 128.05, 126.29, 126.06, 123.61, 123.31, 123.08, 122.67, 122.00, 121.68, 44.49, 44.44, 44.37, 37.97, 37.94, 30.79, 30.75, 28.71, 28.67, 24.10, 24.07, 23.08, 23.06, 14.08, 10.63, 10.60. MALDI-MS for C41H43FN2O4, m/z = 646.79, found, m/z = 646.32.
Synthesis of ZnO NPs
ZnO NPs were synthesized by a solution-precipitation process according to literature procedures.43 Briefly, zinc acetate dihydrate (2.95 g) was dissolved in methanol (125 mL) at room temperature. A potassium hydroxide solution (1.48 g in 65 mL methanol) was then added dropwise within 30 min and stirred for 3 h at 65 °C. After cooling, the solution was then decanted and the precipitate was washed twice with ethyl acetate and ethanol, respectively. Afterward, ethanol was added to disperse the precipitates and produce ZnO NPs solution with a concentration of 6 mg mL−1. Before use, the ZnO NPs solution was filtered through a 0.45 mm PVDF syringe filter.
Cyclic voltammetry of X-DPI
Using an Electrochemical Analyser BAS C3 operated at a scanning rate of 50 mV s−1, cyclic voltammetry (CV) studies were conducted in a tetrabutylammonium hexafluorophosphate (Bu4NPF6, 0.1 M) supported CH2Cl2 solution containing X-PDI or PC61BM (1.0 × 10−3 M) at room temperature. The measurement was conducted with a glassy carbon rod as the working electrode and a platinum wire as the counter electrode. The Ag–Ag+ (0.1 M of AgNO3 in acetonitrile) was used as the reference electrode. The ferrocene/ferrocenium (Fc/Fc+) was used as the reference to calibrate the redox potentials. Fc/Fc+ potential in our CV measurement was +0.10 V relative to Ag–Ag+. For a thin film CV measurement, X-PDI or PC61BM thin film-coated platinum electrode was prepared from a drop-cast chloroform solution. The CV of the X-PDI or PC61BM thin film was studied in an anhydrous and nitrogen-saturated solution of acetonitrile containing 0.10 M Bu4NPF6. The HOMO and LUMO energy levels of X-PDI or PC61BM were calculated based on equations, ELUMO = −(Ered11/2 + 5.10) [eV] and EHOMO = ELUMO − Eopg[eV], where Eopg is the optical energy gap corresponding to the absorption onset wavelength of the absorption spectra; the energy level of Fc/Fc+ related to the vacuum level was 5.10 eV, based on literature reports.9,31
Determination of direct current conductivity of X-PDI and PC61BM
The X-PDI or PC61BM thin films were prepared by spin-coating from chloroform solution on an ITO bottom electrode. A layer of Al (100 nm) as the top electrode was then deposited through an area (0.2 × 0.5 cm2) patterned mask in a thermal evaporation chamber under high vacuum (&lt;10−6 Torr). The electrical conductivity was analysed based on the current–voltage characteristics of the thin film. The DC (direct current) conductivity (σ0), which is in units of siemens per meter (S m−1), of the thin film material in such a device can be obtained by the Claude Pouillet law, R = L(σ0A)−1, where the resistance (R) of a given thin film increases with length (L), but decreases with increasing cross-sectional area (A). The σ0 is defined as the inverse of resistivity (ρ, in unit of Ω m), i.e., σ0 = ρ−1.
Electron mobility determination by SCLC
In the case of a field dependent mobility, as described by the Poole–Frenkel effect, the space-charge limited (SCL) current density (JSCL) is given by the modified Mott–Gurney equation,44JSCL = 9ε0εrμVin2 exp(γV1/2L−1/2)(8L3)−1, where ε0 is the permittivity of free space (8.854 × 10−12 F m−1); εr is the relative dielectric constant of the thin film, which was assigned as 3; μ is the charge carrier mobility; L is the thickness of the device; Vin is the voltage drop across the sample given by Vin = V − Vbi − Vrs, where V is the applied voltage, Vbi the built-in voltage, and Vrs is the voltage drop due to the series resistance of the contacts; γ is the electric field-activation factor of mobility and accounts for the degree of disorder, particularly the energetic level distribution of the carrier hopping sites in the material. Accordingly, in the region of a log J − log V curve having a slope of ∼2, the μ can be calculated from the intercept of a ln(JL2V−2) − (VL−1)1/2 plot (see Fig. 5b and d), i.e., μ = exp(intercept)8L(9ε0εr)−1. The expression of a field dependent SCL current (SCLC) yields a reasonably good fit to the measured J–V curves of single-carrier devices (see the fitting curves in Fig. 5a and c).45
Fabrication and characterization of perovskite solar cells
ITO-coated glass substrates were cleaned stepwise in detergent, water, acetone, and isopropyl alcohol under ultra-sonication for 20 min each, and subsequently pre-treated with UV-ozone for 60 min. The PEDOT:PSS layer (25 nm) was spin-coated onto the ITO surface and then annealed at 120 °C for 15 min. The CH3NH3PbI3 perovskite layer (∼380 nm) was prepared following two-step solution deposition, as described in our previous work.35,36 Briefly, PbI2 and MAI were dissolved in DMF and 2-propanol with concentrations of 450 mg mL−1 for PbI2 and 40 mg mL−1 for MAI, respectively. Both solutions and PEDOT:PSS-coated ITO substrates were heated at 100 °C for 10 min before being used. The PbI2 solution was spun on a preheated substrate (5000 rpm for 40 s) and then annealed at 70 °C for 10 min. The MAI solution was then spun on top of the dried PbI2 film (6000 rpm for 30 s), followed by annealing at 100 °C for 2 h. The X-PDI solution (15 mg mL−1 in chloroform) was then cast by spin-coating (1000 rpm for 60 s) on top of the preformed perovskite layers. The thickness of X-PDI was near 200 nm. Afterward, the ZnO NPs layer (about 10–20 nm) was deposited by spin-coating ZnO NP precursor solution (3000 rpm for 60 s), then dried in ambient conditions without thermal annealing. The opaque Ag cathode (150 nm) was then deposited from a thermal evaporator under high vacuum (&lt;10−6 Torr). Contributions to the Jsc from regions outside the active area were eliminated using illumination masks with an aperture size of 0.12 cm2. The bulk resistances, Rsh and Rs, of the samples, were calculated from Ohm's law, R = VI−1, with at least ten separate measurements made for each sample.
For the evaluation of the device performance, the devices were illuminated under light intensity of 100 mW cm−2 by using a 150 W Class AAA solar simulator (XES-100S1, SAN-EI). The light intensity was determined by using a standard silicon photodiode (Hamamatsu S1133), calibrated by the National Renewable Energy Laboratory. The J–V curves were measured using a Keithley 2400 digital source meter. Unless otherwise stated, the scan rate was set at 0.15 V s−1.
From the J–V characteristics of solar cells in dark circumstances, the dark current densities (JD) of a solar cell can be estimated according to the thermionic emission model,39,40JD = J0[exp(qV(nkT)−1)−1], where n is the dark ideality factor, J0 is the reverse saturation current, q is the elementary charge, and kT is the thermal energy (Boltzmann's constant and temperature). It is well known that the ideality factor of PVSC is normally between 1 and 2.41 The ideality factor is close to 1 for an ideal trap-free device, while it is closer to or larger than 2 in the case of the deep and dominant charge recombination induced by the trap.
