Repository: BananaTonic/Material_Synthesis_Corpus

# Annotated IOB-corpus for NER
This code and data is a companion to the paper, "Analyzing Research Trends in Inorganic Materials Literature Using NLP".

`corpus/*.tsv` contains tokenized and labelled information for 301 synthesis process. Each annotated process are splited as "train.tsv", "devel.tsv", or "test.tsv". This annotated documents contains equal-length arrays of tokens and their respective labels.
`ann` contains raw annotation files in the BRAT annotation format. You can load these into your own instance of BRAT and modify the annotations however you like.

File: ann/train/C7TA03015K.abstract.txt
An extremely high power factor in Seebeck effects based on a new n-type copper-based organic/inorganic hybrid C6H4NH2CuBr2I film with metal-like conductivityElectronic supplementary information (ESI) available. See DOI: 10.1039/c7ta03015k
Organic/inorganic hybrid materials can be promising thermoelectric materials due to the possibilities of achieving high electrical conductivity and low thermal conductivity, which are necessary for their potential application in heat–electricity conversion. In this work, we show that the new n-type organic/inorganic hybrid C6H4NH2CuBr2I can simultaneously exhibit a high electrical conductivity of ∼3.6 × 103 S cm−1 and a Seebeck coefficient of ∼−70 μV K−1 at room temperature in a thin-film design, presenting the highest power factor reaching 1740 μW mK−2. The temperature dependence of both the electrical conductivity and Seebeck coefficient in this C6H4NH2CuBr2I film illustrates that this organic/inorganic hybrid film behaves like a metallic material. The high electrical conductivity of the C6H4NH2CuBr2I film can be attributed to the defect-related heavy doping caused by CuI in this semiconductor, while the relatively large Seebeck coefficient is due to the coexisting entropy difference and polarization difference. The temperature-dependent polarization difference between the hot and the cold side of the film can function as an additional driving force besides the entropy difference and contribute to the Seebeck effect development in C6H4NH2CuBr2I. When applying a temperature difference of 4.8 °C along the in-plane direction, the C6H4NH2CuBr2I film with gold contacts generates a thermoelectric voltage of −0.31 mV and a thermoelectric current of −0.022 mA, suggesting a promising n-type thermoelectric material for heat–electricity conversion in thermoelectric power generators.

File: ann/train/C7TA03513F.abstract.txt
One-pot synthesis of silica–titania binary nanoparticles with acid–base pairs via biomimetic mineralization to fabricate highly proton-conductive membranesElectronic supplementary information (ESI) available. See DOI: 10.1039/c7ta03513f
Simultaneous manipulation of vehicle-type and Grotthuss-type proton conduction within proton exchange membranes (PEMs) to induce satisfactory proton conductivity is crucial and challenging for promising environmentally friendly devices such as PEM fuel cells. In this study, a facile one-pot biomimetic mineralization approach is proposed for the construction of binary SiO2–TiO2 nanoparticles with a tunable ratio of silica to titania. Then the nanoparticles are functionalized by acid–base pairs and introduced into a Nafion matrix to fabricate novel hybrid membranes. The interaction between functional groups on SiO2–TiO2 binary nanoparticles and the polymer endows the hybrid membrane with good interfacial compatibility and enhanced dimensional stability. The incorporation of acid–base pairs reduces the activation energy for proton transfer; as a result, the hybrid membrane exhibits the highest proton conductivity of 1.37 × 10−2 S cm−1 at 26.1% RH and 80 °C, which is two orders of magnitude higher than that of recast Nafion. Compared with recast Nafion, a 51.3% increase in maximum power density is achieved for the Nafion/Si1–Ti2-160 hybrid membrane at 60 °C.

File: ann/train/C7TA03513F.conclusion.txt
Conclusions
In summary, SiO2–TiO2 binary nanoparticles are synthesized via a facile one-pot biomimetic mineralization process. The mole ratio of SiO2 to TiO2 in SiO2–TiO2 can be precisely manipulated and the obtained binary nanoparticles possess a higher surface area compared with alkali-catalyzed nanoparticles. The acid–base pair functionalized SiO2–TiO2 binary nanoparticles are incorporated into a Nafion matrix to adjust the vehicle-type and Grotthuss-type proton conduction mechanisms simultaneously. The interaction between functional groups on SiO2–TiO2 binary nanoparticles and the Nafion polymer endows the hybrid membrane with good inorganic–organic interfacial compatibility. Due to the efficient proton transfer ability of –SO3H/–NH2 pairs, the prepared hybrid membranes show enhanced proton conductivity compared with recast Nafion under both 100% RH and low RH conditions. At 26.1% RH, 80 °C, the Nafion/Si1–Ti2-160 membrane shows a high proton conductivity of 1.37 × 10−2 S cm−1, which is two orders of magnitude higher than that of the recast Nafion. The study suggests that biomimetic mineralization can be used as an attractive method to design multifunctional nanoparticles and fabricate novel PEMs.

File: ann/train/C7TA03513F.experimental.txt
Experimental
Materials
Tetramethoxysilane (TMOS, 99%), dihydroxybis(ammonium lactato)titanium(iv) (TiBALDH, 50 wt%), and protamine (98%) were purchased from Sigma Aldrich. Nafion solution (5 wt%, DE520) was obtained from Dupont. 1,2-Dihydroxybenzene-3,5-disulfonic acid disodium salt (Tiron, 98%) and 3-(2-aminoethylamino)propyltrimethoxysilane (AAPTS, 95%) were purchased from Aladdin. N,N-Dimethylacetamide (DMAC), methanol and other reagents were obtained from the Guangfu Fine Chemical Research Institute (Tianjin, China) and used without further purification.
Synthesis of silica–titania (SiO2–TiO2) binary nanoparticles
The SiO2 solution was prepared by stirring TMOS with HCl solution (1 mM) at room temperature for 30 min and adding the resultant solution to a tris(hydroxymethyl)aminomethane (Tris) buffer (20 mM, pH 7.5). Simultaneously, the TiO2 solution was obtained by mixing TiBALDH with a Tris buffer (20 mM, pH 7.5). Then the SiO2 and TiO2 solution were mixed and stirred at room temperature for 30 min to obtain SiO2–TiO2 solution.
Protamine was dissolved into a Tris buffer (20 mM, pH 7.5) to get a protamine solution (5 mg mL−1). Then the Tris-buffered protamine solution was added into the SiO2–TiO2 solution slowly. The particles could be observed right after the addition, after reaction for 1 h, the particles were washed 4 times with water to remove the free protamine and then collected by centrifugation. The prepared particles are named SiX–TiY, where X : Y represents the mole ratio of SiO2 to TiO2.
For comparison, alkali-catalyzed SiO2 and TiO2 particles were also prepared. TMOS was added into the mixed solution of ethanol, water and sodium hydroxide, and stirred vigorously for 12 h to obtain SiO2 particles. TiBALDH was mixed with ammonium hydroxide (25 wt%) at 100 °C for 2 h to obtain TiO2 particles.
Functionalization of SiO2–TiO2 binary nanoparticles
Firstly, the SiO2–TiO2 particles were suspended in HCl solution (pH 2.0). Then the prepared Tiron aqueous solution (2 mg mL−1, pH 2.0) was added into the suspension, the reaction was kept at room temperature for 1 h to get the particles functionalized by –SO3H groups. Finally, desired amounts of AAPTS were added into the above solution, followed by stirring at 50 °C for 4 h to get the particles functionalized by –NH2 groups.
Incorporation of functionalized SiO2–TiO2 into membranes
A low-boiling-point alcoholic solvent of commercial Nafion solution will lead to a fragile and brittle membrane structure,26 so a high-boiling-point solvent DMAC is used as the solvent instead for membrane casting. Typically, the obtained Nafion solution was dried at 60 °C for 72 h. The resulting Nafion resin was dissolved in DMAC to get a transparent solution (50 mg mL−1). A premeasured amount of the functionalized SiO2–TiO2 suspension was mixed with Nafion solution under vigorous stirring for 12 hours to obtain a homogeneous solution. The mixture was degassed and cast onto a glass plate, followed by heating at 80 °C for 12 h and annealing at 120 °C for 10 h. All the membranes were activated before use, i.e. soaking in 3 wt% H2O2 (1 h), water (1 h) and 1 M sulfuric acid (1 h) at 80 °C successively. Finally the membrane was washed with water until the pH reached neutral. The pure Nafion membrane is designated as recast Nafion and the fabricated hybrid membranes are named Nafion/SiX–TiY-Z, where Z is the mole concentration of titania–silica in the casting solution, including 40, 100, 160 and 200 mM. The thickness of the as-prepared membranes is in the range of 90–100 μm.
Characterization
Transmission electron microscopy (TEM) observation was performed using a Tecnai G2 F20 equipped with an energy dispersive X-ray detector (EDX). The cross-sectional morphology of membranes was observed using a NanoSEM 430 field emission scanning electron microscope (FESEM). Fourier transform infrared (FTIR) spectra were obtained using a Nicolet MAGNA-IR 560 spectrometer, equipped with an attenuated total reflection (ATR) setup. The Raman scattering spectra were recorded on an inVia reflex microscope with light from a He–Ne laser (λ = 532 nm). Solid state 29Si NMR was performed with an Infinityplus 300 MHz spectrometer at 59.6 MHz and a MAS rate of 4 kHz. The crystalline structure was characterized using a RigakuD/max2500v/Pc X-ray diffractometer (XRD) using Cu Kα radiation. The thermal stability was measured using a Perkin-Elmer Pyris thermogravimetric analyzer (TGA). The specific surface area and pore size were calculated using the Brunauer–Emmett–Teller (BET) model with a TriStar 3000 system.
The pick-off annihilation lifetime of o-Ps (τ3) was measured by positron annihilation lifetime spectroscopy (PALS) experiments using an EG&amp;G ORTEC fast–fast coincidence system. The radius of the free volume cavity (r3) was calculated by1
The volume of the equivalent sphere (Vf) and the fractional free volume (FFV) could be calculated as follows,23FFV = VfI3
Induction period
The induction period of SiO2 and TiO2 was measured as follows. The SiO2 or TiO2 precursor was added into a mixing solvent of water and ethanol at room temperature. Then a predetermined amount of protamine solution (0.5 mg mL−1) was added into the above solution quickly. The solution was stirred at a suitable speed to ensure homogeneous blending. The period from the addition of protamine solution to the formation of the primary particles is the induction period.
Water uptake and swelling degree
The water uptake and swelling degree of the prepared membranes at 25 and 80 °C were measured as described in the literature27 and calculated as follows,45where the Ww and Wd and Aw and Ad are the weight and area (length × width) of the hydrated and dry membranes, respectively.
Proton conductivity
The membrane impedance was measured on a frequency response analyzer (PARSTAT 2273, Princeton) over the frequency range of 1 Hz to 1 MHz. For the measurement of proton conductivity at 100% relative humidity (RH), the temperature was controlled by water vapor from 25 to 100 °C. For the test of proton conductivity at low RH at 80 °C, the RH was maintained at 78.9%, 65.4%, 51.4% and 26.1%, respectively under saturated steam of KCl, NaNO3, NaBr and MgCl2. The proton conductivity (σ, S cm−1) was calculated by6where l0, A and I denote the distance between the electrodes, the effective membrane area and the membrane impedance, respectively.
Single PEMFC performance
Firstly, a certain amount of Pt catalyst (0.1 mg cm−2 for the anode and 0.25 mg cm−2 for the cathode) was loaded on carbon papers. Then the membrane sample (4 × 4 cm2) sandwiched between two gas-diffusion carbon papers was hot-pressed into membrane electrode assemblies (MEAs) at 130 °C and 4 MPa for 2 min. The single PEMFC was operated at 60 and 80 °C with humidified H2 and O2, the flux rates of O2 and H2 were 200 and 150 mL min−1 respectively.

File: ann/train/C7TA03554C.abstract.txt
A simple approach for preparation of porous polybenzimidazole membranes as a promising separator for lithium ion batteriesElectronic supplementary information (ESI) available: See DOI: 10.1039/c7ta03554c
A simple and controllable approach has been developed for the preparation of a series of poly(2,2′-(p-oxydiphenylene)-5,5′-bibenzimidazole) (OPBI) porous membranes with controlled porosity and pore size. The micropores were formed by simply extracting poly(ethylene glycol) (PEG) from the dry OPBI/PEG blend membranes with water. The effects of PEG molecular weight (Mw = 350–10 000) and PEG weight fraction (OPBI/PEG = 1 : 1–1 : 5) on membrane morphology and properties were investigated. It was found that higher Mw and weight fraction of PEG in polymer blends tended to give higher porosity but lower mechanical strength. The porous membrane, M-4, prepared from PEG10000 (Mw = 10 000) at a weight ratio of OPBI/PEG10000 = 1 : 5 exhibited a high porosity (71%), a high ionic conductivity (1.3 mS cm−1 at room temperature), and reasonably high tensile strength (10 MPa). Furthermore, M-4 showed only ∼5% thermal shrinkage after heating at 200 °C for 1 h and good fire-retardant properties which were much better than those of the commercial separator Celgard 2400. The charge–discharge cycle test and C-rate performance test results revealed that M-4 was a promising candidate as a separator for lithium ion batteries.

File: ann/train/C7TA03554C.conclusion.txt
4Conclusions
A new, simple and controllable approach was developed for the preparation of a series of OPBI microporous membranes by simply extracting PEG from dry OPBI/PEG blend membranes with water. The PEG molecular and weight fraction in the polymer blend have a great effect on pore formation and the higher Mw and fraction of PEG resulted in higher porosity. The porous membrane M-4 prepared from PEG of Mw = 10 000 at the weight ratio of OPBI/PEG = 1 : 5 displayed a fairly high porosity (71%), good pore penetrability, excellent wettability to both electrolyte and water, very high EU (316%), high ionic conductivity (1.3 mS cm−1 at room temperature), and acceptable mechanical strength (10 MPa). Furthermore, M-4 showed a high thermal resistance (∼5% shrinkage at 200 °C for 1 h) and excellent fire-retardant properties which are much better than that of the commercial separator Celgard 2400. The single cell assembled with M-4 exhibited a better C-rate performance and higher charge–discharge capacities than the one assembled with Celgard 2400 making it a promising separator candidate for use in LIBs.

File: ann/train/C7TA03554C.experimental.txt
2Experimental
2.1Materials
3,3′-Diaminobenzidine (DAB, Suzhou Yacoo Chemical Reagent Co., Ltd., China) was dried in a vacuum oven at 60 °C prior to use. 4,4′-Dicarboxylic diphenyl ether (DCDPE, Changzhou Sunlight Pharmaceutical Co., Ltd., China) was dried in a vacuum oven at 100 °C before use. Methanesulfonic acid (MSA), phosphorus pentoxide (P2O5), polyethylene glycol monomethyl ether (molecular weight (Mw) = 350 or 550) and PEG (Mw = 1000 or 10 000) were purchased from Sinopharm Chemical Reagent Co., Ltd and were used as received. Lithium hexafluorophosphate (LiPF6), ethylene carbonate (EC), and diethyl carbonate (DEC) were obtained from TCI Chemicals, Japan and were stored in the glove box and used without further purification. Lithium iron phosphate (LiFePO4), PVDF, and conductive agent (Super P carbon black) were purchased from Shanghai Xiaoyuan Energy Technology Ltd., and used as received.
2.2Synthesis of OPBI
OPBI was prepared using condensation polymerization of DAB and DCDPE in Eaton's reagent (P2O5/MSA = 1 : 10, w/w) at 140 °C for 1.5 h (as shown in Scheme S1).36 The resulting product, OPBI, exhibited a reduced viscosity of 3.54 dl g−1 at a polymer concentration of 0.5 g dL−1 in dimethylsulfoxide (DMSO) at 30 °C. Proton nuclear magnetic spectroscopy (1H-NMR) δ (ppm): 13.0 (2H, imidazole N–H), 8.30 (4H, Ar), 7.80 (2H, Ar), 7.70 (2H, Ar), 7.60 (2H, Ar), 7.30 (4H, Ar) (see Fig. S2).
2.3Preparation of porous OPBI membranes
A series of porous OPBI membranes were prepared using a blending phase inversion process from the OPBI solution with different PEG contents. The experimental details are described next.
OPBI (0.2 g) and PEG (1.0 g) were dissolved in 10 mL of DMSO to form a homogeneous solution. The polymer solution was cast onto a glass substrate and dried in an air oven at 80 °C for 8 h. The thickness of the blend membrane was controlled to about 20–30 μm. The resulting blend membrane was soaked in deionized water at 60 °C for 48 h to remove the PEG component followed by drying in a vacuum oven at 100 °C for 10 h to yield the dry porous OPBI membrane.
2.4Preparation of cathodes
The cathode was prepared using the following process: to a glass bottle were added 1.000 g of LiFePO4, 0.125 g of Super P, 2.5 g of 5 wt% PVDF/NMP solution and 2.0 g of NMP. The suspension mixture was stirred magnetically at room temperature for 5 h and subsequently underwent ultrasonic treatment for 30 min. The resulting homogenous slurry was cast onto aluminum foil and the paste thickness was controlled at ∼100 μm by using a scraper. The slurry was dried in a vacuum oven at 100 °C for 10 h and finally cut into round electrodes of 12 mm in diameter with a mold for use in the next step which was coil cell assembly.
2.5Measurements
The microscopic morphology of the OPBI porous membranes were investigated using a field-emission scanning electron microscopy (Nova NanoSEM 450, FEI, USA). The porosities of the OPBI porous membranes were calculated using the following equation:where ρ and ρ0 (1.3 g mL−1) are the densities of OPBI porous membrane and OPBI dense membrane, respectively. The tensile strength and Young's moduli of various membranes were measured using a universal test machine (Instron 4465, Instron, USA) at a crosshead speed of 4 mm min−1. The wettability of the porous membranes was measured by placing a droplet of EC/DEC (1 : 1, v/v) or water onto the membrane surfaces and the contact angle was recorded (DSA30, KRÜSS, Germany). Electrolyte uptake (EU) measurement was performed by immersing a sheet of the membrane (∼0.1 g) into electrolyte [1.0 mol L−1 LiPF6 in EC/DEC (1 : 1 v/v)] at room temperature for 1 h in an argon filled glove box. The EUs of the membranes are calculated from the following equation:where W and W1 refer to the weights of the membrane before and after soaking, respectively, in the liquid electrolyte at room temperature for 1 h.
Glass transition temperature (Tg) measurement was performed using a differential scanning calorimeter (DSC, Pyris-1, PerkinElmer, USA) from room temperature to 240 °C at a heating rate of 20 °C min−1 in nitrogen. Thermogravimetric analysis (TGA) was performed in nitrogen with a thermal gravimetric analyzer (TGA Q5000, TA Instruments, USA) at a heating rate of 20 °C min−1. The thermal shrinkage test was performed by putting the porous membranes in an air oven (101C-3B, Shanghai Experimental Instrument Factory, China) at various temperatures (100, 150, and 200 °C), for 1 h at each temperature.
Ionic conductivity was measured using a four-point probe electrochemical impedance spectroscopy technique over a frequency range from 100 Hz to 100 kHz (HIOIKI 3532-40, Japan). A membrane sheet (19 mm in diameter) filled with electrolyte was sandwiched between two lithium sheets and then assembled in a CR2016 coin cell. The ionic conductivity was calculated from the following equation:where d, S and Rb refer to membrane thickness, area of the lithium sheet and cell resistance, respectively.
The CR2016 coin cells were assembled in an argon filled glove box by sandwiching a liquid electrolyte filled separator between a cathode (round LiFePO4 electrode, see Section 2.4) and an anode (round lithium foil, 12 mm in diameter). The charge–discharge capacities of the cells were measured using a battery tester (CT2001A, LAND, China) in the voltage range of 2.4–4.3 V at a rate of 0.1C. The cycle performance test was carried out at a rate of 0.1C for four cycles and a rate of 1C for eighty cycles. The rate performance test was carried out at 0.1, 1, 2, 3, 4 and 5C successively and then finally reverting to 1C.

File: ann/train/C7TA03699J.abstract.txt
Ionic conductivity promotion of polymer electrolyte with ionic liquid grafted oxides for all-solid-state lithium–sulfur batteriesElectronic supplementary information (ESI) available: Flammability tests, XPS, EDX, STEM spectra, TG curves, the discharge/charge curves, EIS spectra results of corresponding samples. See DOI: 10.1039/c7ta03699j
Recently, great attention has been paid to all-solid-state lithium–sulfur (Li–S) batteries for their high energy density and security. But large-scale application of this technology is hindered by the poor ionic conductivity of solid-state electrolytes and high interfacial resistance at ambient temperature. In addition, seeking an appropriate carbon matrix for solid-state Li–S batteries is challenging. Herein, with the purpose of addressing these problems, N-doped carbon nanosheets (N-CNs) as a matrix for optimizing a sulfur cathode was successfully prepared. Furthermore, we fabricated innovative poly(ethylene oxide) (PEO)-based solid-state polymer electrolytes (SSPEs) containing ionic liquid grafted oxide nanoparticles (IL@NPs), which showed high ionic conductivity at low temperatures. Additionally, the differences among IL@NPs based on ZrO2, TiO2, and SiO2 are compared. The electrolyte with IL@ZrO2 showed the highest ionic conductivity of 4.95 × 10−4, 2.32 × 10−4 S cm−1 at 50 and 37 °C, respectively. With advanced and innovative designs in both cathode and electrolyte, our solid-state Li–S battery exhibits improved electrochemical performance. The battery with SSPEs based on IL@ZrO2 delivered a high specific capacity of 986, 600 mA h g−1 at 50 and 37 °C, respectively. It's believed that this strategy, using IL@NPs added SSPEs and the N-CNs/S cathode, may shed light on prospective applications with all-solid-state Li–S batteries.

File: ann/train/C7TA03699J.conclusion.txt
4.Conclusions
In summary, we fabricated solid-state Li–S batteries using N-doped porous carbon nanosheets as the host material of a sulfur cathode, lithium metal as the anode, and ionic liquid grafted oxide nanoparticle (IL@NPs) modified SSPEs as both electrolyte and binder. We proved that the N-CNs is a kind of carbon material suitable for solid-state Li–S batteries. The PEO–Li–Si, PEO–Li–Ti, and PEO–Li–Zr electrolytes show improved and considerable ionic conductivity compared to the tPEO–Li electrolyte. It should be mentioned that the PEO–Li–Zr electrolyte possessed the highest conductivity of 4.95 × 10−4 S cm−1 at 50 °C and 2.32 × 10−4 S cm−1 at 37 °C. Moreover, the Li–S battery based on the PEO–Li–Zr electrolyte exhibits outstanding stability and electrochemical performance. At 50 °C, the PEO–Li–Zr battery had a stable capacity of 986 mA h g−1. At 37 °C, the discharge capacity remained at 600 mA h g−1 and stayed stable after 80 cycles. Notably, the highly improved capacity and effectively reduced working temperature are superior to many previous works. These results firmly demonstrate that combination of the N-CNs/S cathode and the SSPEs is an effective strategy to enhance battery performance. This strategy may be promising and hopeful for the development of advanced solid-state batteries.

File: ann/train/C7TA03967K.abstract.txt
Phase separated nanofibrous anion exchange membranes with polycationic side chainsElectronic supplementary information (ESI) available: SEM images of the samples, elemental analysis data, BET analysis and Arrhenius plot of hydroxide ion conductivity. See DOI: 10.1039/c7ta03967k
Anion exchange membranes (AEMs) have gained significant interest in electrochemical energy devices with a unique set of benefits. However, none of the commercial AEMs behave ideally under alkaline operation conditions and developing appropriate membranes is one of the major hurdles to the durability and performance of anion exchange membrane fuel cells. Here we demonstrate a simple and efficient strategy of using nanofibrous materials, activated by radiation and functionalized with ionic groups to fabricate highly durable and conductive membranes with polycationic side chains. Two series of AEMs were prepared by radiation induced emulsion grafting of vinylbenzyl chloride onto syndiotactic polypropylene and nylon-66 nanofibrous sheets followed by crosslinking and introducing quaternary ammonium groups. A strong correlation was found between the choice of nanofibrous substrate as well as crosslinking degrees with water uptake, ion conductivity and stability of the membranes. A well-developed phase separated morphology was confirmed and the membranes with ion exchange capacities of 1.6–2.1 mmol g−1 showed high ionic conductivity, low methanol permeability and excellent alkaline stability. A hydroxide ion conductivity as high as 132 mS cm−1 was achieved at 80 °C and it was exceptionally retained at up to 90% after evaluation by accelerated degradation testing in 1 M NaOH at 80 °C for 672 h. A Pt-catalyzed fuel cell using these nanofibrous composite membranes showed a peak power density of above 120 mW cm−2 at 80 °C under 90% relative humidity. This strategy and observed properties pave the way for highly conductive and durable ion conducting membranes with tunable characteristics.

File: ann/train/C7TA03967K.conclusion.txt
4.Conclusion
Novel nanofibrous membranes with poly-cation groups per side chain were designed and prepared by a facile and highly efficient method. Crosslinking of ionic side chains was performed to enhance mechanical integrity and induce phase separation between ionic side chains and main backbones. The effect of the polymer backbone as well as crosslinking degree on the physicochemical properties of the membranes was evaluated. Syn-PP based substrates provided better dimensional stability and were exceptionally stable in an accelerated degradation test compared to nylon based substrates. The main decrease in the stability was linked to the backbone of the polymer rather than ionic functionalities especially in the crosslinked samples. On the other hand, nylon based substrates showed very low MeOH permeability and a better conductivity/permeability ratio. Evaluation of hydroxide conductivity over temperature indicated that the activation energy is considerably higher in highly crosslinked samples. This reasonable stability and very easy and inexpensive synthesis and membrane fabrication along with high thermal stability of membranes indicate the high potential of the AEMs for operation at higher temperatures. Upon testing in a single cell, the syn-PP based AEM exhibited promising fuel cell performance at 80 °C. A high power density of 120.1 mW cm−2 and OCV of around 900 mV were obtained. Since the membranes are stable and their preparation method is flexible, further investigation will be focused on increasing their IEC to achieve higher conductivity. On the other hand, more work is yet to be carried out to further explore for appropriate ionomers and optimize the ionomer catalyst ratios.

File: ann/train/C7TA04204C.abstract.txt
Polymeric ionic liquid–ionic plastic crystal all-solid-state electrolytes for wide operating temperature range lithium metal batteriesElectronic supplementary information (ESI) available. See DOI: 10.1039/c7ta04204c
In developing all-solid-state polymer electrolytes for wide operating temperature range lithium metal batteries, an exciting organic ionic plastic crystal, N-ethyl-N-methylpyrrolidinium bis(fluorosulfonyl)imide (P12FSI), has been introduced into the pyrrolidinium-based polymeric ionic liquid (PIL)/LiTFSI solid system to obtain a novel class of PIL–P12FSI–LiTFSI solid polymer electrolytes (SPEs). Such SPEs reveal flexible mechanical characters, attractive room temperature ionic conductivity above 10−4 S cm−1, and high thermal and electrochemical stability as well as potential to suppress the lithium dendrite growth. Particularly, Li/LiFePO4 cells assembled with the as-obtained SPE exhibit high discharge capacity and excellent cycle life over a broad operating temperature range (25–80 °C) and good rate performance. This significant finding indicates that the SPE system obtained in our work has great potential for use in wide operating temperature range lithium metal batteries.

File: ann/train/C7TA04204C.conclusion.txt
Conclusions
In summary, a new class of polymeric ionic liquid (PIL)–organic ionic plastic crystal all-solid-state polymer electrolytes (PIL–P12FSI–LiTFSI SPEs) has been successfully discovered by incorporating N-ethyl-N-methylpyrrolidinium bis(fluorosulfonyl)imide (P12FSI) as a desirable ionic plastic crystal in the pyrrolidinium-based PIL/LiTFSI solid system. The as-obtained SPEs provide flexible mechanical character, high thermal and electrochemical stability, desirable room temperature ionic conductivity, and good interfacial stability with lithium metal. In particular, the Li/LiFePO4 cells using the [50/50]/20 SPE can achieve stable discharge capacities of about 150 mA h g−1, 155 mA h g−1, and 165 mA h g−1 at 0.2C rate at 25 °C, 40 °C, and 80 °C, respectively, and show excellent cycling performance. Furthermore, good rate performance can be realized. Such favorable results make the as-prepared SPE system a promising candidate for future LMBs with a broad operating temperature range.

File: ann/train/C7TA04204C.experimental.txt
Experimental section
Materials
Poly(diallyldimethylammonium) chloride solution (average Mw 400 000–500 000, 20 wt% in H2O) was purchased from Aldrich. Lithium bis(trifluoromethanesulfonyl)imide (LiTFSI) was kindly provided by Zhangjiagang Guotai Huarong Chemical New Material Co., Ltd. Lithium bis(fluorosulfonyl)imide (LiFSI) was kindly provided by Morita Chemical Industries Co., Ltd. N-Methylpyrrolidine (98%) was purchased from Energy Chemical. Bromoethane (99%) was purchased from Aladdin. Acetone was purchased from Sinopharm Chemical Reagent Co., Ltd. All reagents were used as received.
Preparation of PIL–P12FSI solid polymer electrolytes (SPEs)
A polymeric ionic liquid (PIL), poly(diallyldimethylammonium) bis(trifluoromethanesulfonyl)imide (P(DADMA)-TFSI), was synthesized by an anion exchange reaction that was reported before.36
The synthesis route of N-ethyl-N-methylpyrrolidinium bis(fluorosulfonyl)imide (P12FSI) is shown in Fig. 1. An appropriate amount of N-methylpyrrolidine was mixed with acetonitrile, and then bromoethane was added dropwise into the solution under an argon atmosphere. The mixture was stirred at 50 °C for 24 h, and the solvent was removed by rotating evaporation. The as-obtained solid product was washed with ethyl ether three times and dried under vacuum at 70 °C for 48 h. Subsequently, the produced bromide and LiFSI were dissolved in deionized water with the molar ratio of 1 : 1.2. The as-obtained product was extracted with dichloromethane, and then washed with deionized water until there was no visible evidence of bromine in the water layer with the use of AgNO3. After removing dichloromethane by rotating evaporation, the products were dried under vacuum at 80 °C for 48 h to obtain N-ethyl-N-methylpyrrolidinium bis(fluorosulfonyl)imide (P12FSI). The 1H NMR characterization (Fig. S1) shows that the NMR spectrum of P12FSI is in good agreement with the expected structure.
Reaction route of P12FSI.
P(DADMA)-TFSI, P12FSI and LiTFSI were dissolved in acetone with different weight ratios of PIL/P12FSI, while keeping the amount of LiTFSI constant (20 wt%). The solution was stirred for 8 h and then cast onto PTFE slides. The as-obtained electrolyte membranes were dried at 80 °C under high vacuum for 48 h and then moved into an argon-filled glovebox for 24 h. It is necessary to tune the PIL/P12FSI weigh ratio to prepare ideal membranes, which have not only suitable mechanical characteristics but also desirable thermal and electrochemical performance. As observed, the transparent, dimensionally stable and crack-free membranes can be obtained when the PIL/P12FSI weigh ratio is higher than 40/60. The SPE samples are denoted with the weight ratio of PIL/P12FSI in percentage in square brackets and then followed by the weight percentage of LiTFSI in the PIL/P12FSI/LiTFSI system, i.e. [PIL/P12FSI]/LiTFSI. Therefore, the three as-prepared samples are denoted as [50/50]/20, [60/40]/20 and [70/30]/20, respectively. The thickness of the SPE samples is about 300 μm.
Measurements
The chemical structure of P12FSI was examined by the 1H NMR (Avance III400) experiment.
The water content in the SPE samples was measured by using an automatic Karl Fischer coulometric titrator (Metrohm 831) with an 860 KF Thermoprep.
The Fourier-transform infrared (FT-IR) spectroscopy measurement was carried out with a Spectrum 100 (Perkin Elmer, Inc.) FT-IR spectrometer.
The mechanical properties of the SPE membranes were tested with a universal electromechanical tester (Instron 4465) with a tensile speed of 0.5 mm min−1.
A field emission scanning electron microscope (FESEM, Nova NanoSEM 450) and an energy dispersive X-ray spectrometer (EDS, Edax Apollo XP) were used to investigate the morphology and elemental distributions of the samples.
A differential scanning calorimeter (DSC, TA Q2000) was employed to investigate the thermal behavior of the samples between −80 °C and 220 °C. The SPE samples were sealed in aluminum pans and then cooled and heated under a nitrogen atmosphere at a rate of 10 °C min−1.
X-ray diffraction (XRD) measurements of the samples were conducted from 5° to 80° with a rate of 6° min−1 using a Rigaku D/max-2200 with Cu Kα radiation (λ = 1.5418 Å).
Thermal gravimetric analysis (TGA, Q5000IR, TA Instruments) scans were carried out from room temperature to 600 °C at a heating rate of 10 °C min−1 under a nitrogen atmosphere.
The ionic conductivity of the SPE samples was measured by AC impedance spectroscopy measurements over the frequency range from 100 kHz to 0.1 Hz with an amplitude of 5 mV at the temperature range between 25 °C and 100 °C using a CHI660D electrochemical workstation. The ionic conductivity (σ) of the SPE samples was calculated using the following equation:1where L, Rb and S are the thickness, bulk ohmic resistance and area of the electrolytes, respectively.
Linear sweep voltammetry (LSV) was carried out at 40 °C at a scan rate of 1 mV s−1 using a CHI660D electrochemical workstation. The cell for the LSV measurement was assembled by sandwiching the SPE membrane between a stainless steel (working electrode) and a lithium foil (reference and counter electrodes).
The lithium ion transference number (tLi+) of the SPE samples was tested by chronoamperometry and AC impedance spectroscopy measurements at different temperatures (25 °C, 40 °C and 80 °C) using the method of Bruce et al.37 In the chronoamperometry measurement, a polarization voltage (ΔV) of 10 mV was applied to the symmetrical Li/SPE/Li cell, and the initial current I0 and the steady-state current Is were recorded. AC impedance spectroscopy was employed before and after polarization to detect the initial and the steady-state interfacial resistances, R0 and Rs. The lithium ion transference number (tLi+) could be calculated by2
The periodic charge–discharge cycling test of the symmetrical Li/SPE/Li cell was carried out at different temperatures (25 °C, 40 °C and 80 °C) at different current densities (0.1 mA cm−2, 0.2 mA cm−2) (1 h charge and 1 h discharge) using a cell test instrument (Land CT2001A).
The LiFePO4 electrodes were fabricated from a slurry of carbon coating LiFePO4 (Jiangsu Litian Co., Ltd.), acetylene black and PVDF (weight ratio 80 : 10 : 10) in N-methyl-2-pyrrolidone. The loading of active material was 1.5–2.0 mg cm−2. CR2016-type coin cells were assembled by contacting a LiFePO4 electrode, the SPE membrane and a lithium foil in sequence in an argon-filled glovebox. The Li/SPE/LiFePO4 cells were tested between 2.5 and 4.0 V in a wide temperature range (25 °C, 40 °C and 80 °C). The current rate was determined using a nominal capacity of 170 mA h g−1 for Li/LiFePO4 batteries.
