Repository: BananaTonic/Material_Synthesis_Corpus

# Annotated IOB-corpus for NER
This code and data is a companion to the paper, "Analyzing Research Trends in Inorganic Materials Literature Using NLP".

`corpus/*.tsv` contains tokenized and labelled information for 301 synthesis process. Each annotated process are splited as "train.tsv", "devel.tsv", or "test.tsv". This annotated documents contains equal-length arrays of tokens and their respective labels.
`ann` contains raw annotation files in the BRAT annotation format. You can load these into your own instance of BRAT and modify the annotations however you like.

File: ann/train/C7TA04599A.abstract.txt
Organic–inorganic hybrid electrolytes from ionic liquid-functionalized octasilsesquioxane for lithium metal batteriesElectronic supplementary information (ESI) available: NMR, DSC, TGA, XRD, EIS, stripping/plating tests, Raman, and battery performance. See DOI: 10.1039/c7ta04599a
The use of highly conductive solid-state electrolytes to replace conventional liquid organic electrolytes enables radical improvements in the reliability, safety and performance of lithium batteries. Here, we report the synthesis and characterization of a new class of nonflammable solid electrolytes based on the grafting of ionic liquids onto octa-silsesquioxane. The electrolyte exhibits outstanding room-temperature ionic conductivity (∼4.8 × 10−4 S cm−1), excellent electrochemical stability (up to 5 V relative to Li+/Li) and high thermal stability. All-solid-state Li metal batteries using the prepared electrolyte membrane are successfully cycled with high coulombic efficiencies at ambient temperature. The good cycling stability of the electrolyte against lithium has been demonstrated. This work provides a new platform for the development of solid polymer electrolytes for application in room-temperature lithium batteries.

File: ann/train/C7TA04599A.conclusion.txt
Conclusion
In summary, we have presented a unique class of organic–inorganic hybrid electrolytes based on IL-grafted POSS. The electrolyte exhibits many remarkable features, including non-flammability, superior room temperature ion conductivity and excellent electrochemical stability, for Li–metal batteries. Prototype batteries using this electrolyte have been successfully cycled at room temperature. The plating–stripping experiments on a symmetrical cell with Li–metal electrodes confirmed the ability of POSS-IL to successfully mediate lithium deposition and dissolution. While considerable work remains to be done, we believe that this work provides a promising structural platform for the development of new solid-state electrolytes for ambient-temperature lithium batteries.

File: ann/train/C7TA04599A.experimental.txt
Experimental
Materials
Octasilane polyhedral oligomeric silsesquioxane (POSS) was purchased from Hybrid Plastics and dried at 60 °C under vacuum overnight before use. Hexaethylene glycol (97%), triphenyl phosphine (99%), tetrabromomethane (CBr4, 99%), trichlorovinylsilane (97%), lithium bis(trifluoromethanesulfonyl)imide (LiTFSI), Karstedt catalyst solution in xylene (2%), 1-butyl imidazole (98%), anhydrous acetonitrile, anhydrous dimethylformamide (DMF), anhydrous tetrahydrofuran (THF), and anhydrous benzene were purchased from Sigma-Aldrich. Dichloromethane, diethyl ether, ethyl acetate, chloroform, and methanol were purchased from VWR.
Synthesis of 17-bromo-3,6,9,12,15-pentaoxaheptadecan-1-ol (2)
In a 50 mL flask equipped with a magnetic stirrer, hexaethylene glycol (hEG, 10 g, 35.42 mmol) and triphenyl phosphine (4.65 g, 17.71 mmol) were dissolved in 25 mL anhydrous THF at 30 °C. The reactor was purged with nitrogen for 35 min before CBr4 (5.87 g, 17.71 mmol) was added. The reaction was allowed to proceed for 4 hours at 30 °C under a nitrogen atmosphere. The solution was then concentrated on a rotary evaporator at 50 °C and the crude product was purified by column chromatography with chloroform/methanol (95 : 5 v/v) to give 17-bromo-3,6,9,12,15-pentaoxaheptadecan-1-ol as slight yellow oil (81%). 1H NMR (300 MHz, CDCl3, ppm) δ: 3.02 (s, –OH̲), 3.48 (t, –CH̲2–Br), 3.59–3.73 (m, –O–CH̲2–), 3.79 (t, –CH̲2–CH2–Br); 13C NMR (CDCl3, ppm) δ: 30.1, 61.6, 70.2–70.7 (br), 73.0 (–C̲H2–CH2–Br).
Synthesis of vinyl tris-17-bromo-3,6,9,12,15-pentaoxaheptadecan-1-ol silane (3)
In a 100 mL flask equipped with a magnetic stirrer, 17-bromo-3,6,9,12,15-pentaoxaheptadecan-1-ol (5.6 g, 0.016 mol) and triethylamine (3.2 g, 0.032 mol) were dissolved in toluene (50 mL) at room temperature. The reactor was purged with nitrogen for 40 min before trichlorovinylsilane (0.873 g, 5.33 mmol) was added dropwise. The reaction mixture was stirred for 3 hours at room temperature under a nitrogen atmosphere. The product solution was then diluted with ethyl acetate (50 mL), washed with de-ionized water and dried over anhydrous Na2SO4. The organic layer was separated, concentrated, and dried under vacuum at 60 °C to give product 3 (84%). 1H NMR (300 MHz, CDCl3, ppm) δ: 3.43 (t, –CH̲2–Br), 3.58–3.68 (m, –O–CH̲2–), 3.79 (–O–CH̲2–CH2–Br), 3.89 (t, –Si–O–CH̲2–), 5.9–6.1 (m, CH̲2CH̲–Si–); 13C NMR (CDCl3, ppm) δ: 30.1, 62.4 (–Si–O–C̲H2), 70.8–71.9 (signal overlap), 72.7 (–C̲H2–CH2–Br), 137.4 (C̲H2C̲H–Si–).
Synthesis of POSS-IL
In a 50 mL flame dried flask equipped with a magnetic stirrer, POSS (640 mg, 0.63 mmol) and compound 3 (5.48 g, 5.04 mmol) were dissolved in anhydrous benzene (20 mL) at room temperature. The reactor was degassed by bubbling with nitrogen for 1 h. 2 drops (14 μL) of the Karstedt catalyst were added subsequently. The mixture was stirred in an oil bath at 50 °C for 48 h. Then the solvent was evaporated on a rotary evaporator and dried in a vacuum at 60 °C to give compound 4. Then 4 was dissolved in DMF (20 mL) and 1-butyl imidazole (2.04 g, 16.43 mmol) was added. The solution was stirred at 40 °C under N2 for 24 h. After the removal of the solvent, the product was mixed with LiTFSI (4.72 g, 16.43 mmol) in anhydrous acetonitrile (20 mL). The mixture was stirred for 24 h at room temperature before the solvent was evaporated. The product was redissolved in dichloromethane and lithium bromide was removed by filtration. The final products were purified by washing with diethyl ether several times, and then the product was dried under vacuum to give final product 6: POSS-IL: 1H NMR (300 MHz, DMSO-d6, ppm) δ: 0.90 (t, –CH̲3), 1.26 (m, –CH2––CH3), 1.78 (m, –CH̲2–CH2–CH3), 3.42–3.60 (m, –O–CH̲2–), 4.20 (t, O–CH2–CH̲2–N–), 4.35 (t, –N––CH2–), 7.78 (d, –N–CH̲CH̲–N–), 9.18 (s, –NCH̲–N–).
Characterization
The chemical structures of the polymers were determined by 1H and 13C NMR on a Bruker AM-300 Nuclear Magnetic Resonance Spectrometer. FTIR spectra were obtained using a Bruker Vertex 70 spectrometer. Raman spectra were measured on a Horiba LabRam HR Evolution equipped with an Oxxius DPSS 532 nm laser and a Horiba Synapse EM detector. Analysis of the peak around 742 cm−1 was performed with the 1800 g mm−1 grating which yields a spectral resolution of 0.4 cm−1. We tested for laser beam damage and found that all species measured with Raman were stable even at the maximum incident power of 45 mW. All thermal analysis Raman measurements presented in this paper were performed with an acquisition time of 30 s, a 50 μm confocal pinhole and 2 accumulation to account for any interference. A Linkam HFS600 temperature stage was used to change the environmental temperature and the objective used was an Olympus 50× LMPLFLN with a numerical aperture of 0.5. At each temperature set point there was a wait time of &gt;10 min before each measurement to ensure that the temperature of the sample had stabilized. Pulse field gradient NMR (PFG-NMR) diffusion measurements were performed using a Bruker Avance-III-HD-500 MHz, 11.7 T, prodigy probe. Spectrometer frequencies for 7Li and 19F are 194.4 MHz and 470.6 MHz. Signal attenuation parameters: the diffusion delay (Δ) ranges from 0.1–0.6 s, the gradient pulse length (δ) is 6 ms, the gradient pulse magnitude (g) ranges from 0–50 G cm−1, and the relaxation delay is 10 s.
X-ray photoelectron spectroscopy (XPS) experiments were performed using a Physical Electronics VersaProbe II instrument equipped with a monochromatic Al kα X-ray source (hν = 1486.7 eV) and a concentric hemispherical analyzer. Charge neutralization was performed using both low energy electrons (&lt;5 eV) and argon ions. The binding energy axis was calibrated using sputter cleaned Cu foil (Cu 2p3/2 = 932.7 eV and Cu 2p3/2 = 75.1 eV). Peaks were charge referenced to the CHx band in the carbon 1 s spectra at 284.8 eV. Measurements were made at a takeoff angle of 45° with respect to the sample surface plane. This resulted in a typical sampling depth of 3–6 nm (95% of the signal originated from this depth or shallower). Quantification was done using instrumental relative sensitivity factors (RSFs) that account for the X-ray cross-section and inelastic mean free path of the electrons. The curves were fitted using a mixed Gaussian/Lorentzian profile.
The glass transition temperature (Tg) was measured on a TA Q100 differential scanning calorimeter (DSC) at a heating and cooling rate of 10 °C min−1 in the temperature range from −80 to 100 °C. Thermogravimetric analysis (TGA) measurements were performed on a TA Instrument model Q50 at a heating rate of 10 °C min−1 under N2 from room temperature up to a maximum of 800 °C to study the thermal stability. Wide-angle X-ray diffraction (WAXD) was performed on a Rigaku DMAX-Rapid Microdiffractometer equipped with a 2-D detector, also using CuKα radiation. The software routines were used to evaluate the scattering intensity as a function of the diffraction angle of 2θ, or q, defined as q = 4π sin(θ)/λ.
Dynamic shear moduli were measured using an RDS-IIE rheometer. The POSS-IL sample was placed between two parallel plates with a diameter of 25 mm. The shear strain was varied to obtain the storage modulus (G′) and loss modulus (G′′) at room temperature.
The ionic conductivity (σ) was measured by Broadband Dielectric Relaxation Spectroscopy (DRS). Measurements were performed on a Concept 40 system from Novocontrol GmbH over the frequency range of 10 mHz to 10 MHz. The temperature was controlled using a Quatro temperature control system with a precision of greater than ±0.1 °C. All polymers were measured over the temperature range from −25 °C to 80 °C. To prepare samples for DRS measurements, the polymer electrolyte solutions were cast onto stainless steel electrodes and dried under vacuum overnight at 60 °C.
Electrochemical impedance spectroscopy (EIS) was used to study the interfacial properties of Li/Li symmetrical cells using a PAR 2273 FRA/potentiostat. The lithium transference number (tLi+) of the electrolyte was also calculated from the results obtained from the Nyquist plots measured by EIS (1 MHz to 100 mHz, 20 mV AC voltage). tLi+ was calculated according to the method reported by Bruce and Vincent30 (a combination of AC impedance and DC polarization measurements) which was widely used for the determination of tLi+ of the polymer–IL–Li salt system.31–33 The equation can be written as tLi+ = Is(V − IiRi)/Ii(V − IsRs), where V is the constant DC voltage applied; Ii and Is are the initial and steady state current, and Ri and Rs are the interfacial resistance before and after DC polarization. A DC voltage of 30 mV was applied to the two lithium electrodes. Voltammetry experiments were performed on a PAR Potentiostat/Galvanostat Model 263A using a sealed cell with synthesized polymer electrolytes sandwiched between a stainless steel disk working electrode and a lithium foil counter/reference electrode aided by a Teflon o-ring spacer with an inner diameter of 1 cm. Tests were done at a scan rate of 1 mV s−1 at 25 °C.
Cell assembly and battery performance
The synthesized polymer electrolyte was dissolved in anhydrous THF (11% w/v) in a glove box. LiTFSI was then added to the above solution. Coin cells (CR2032) were assembled in an argon-filled glove box (Labstar MB10, MBRAUN). Li4Ti5O12 (LTO, Ishihara Sangyo Kaisha, Ltd.) and LiFePO4 (LFP, Sud-Chemie) were selected as cathode materials (slurries containing 80 wt% of LTO or LFP, 10 wt% of super P (a carbon additive to enhance electrode conductivity) and 10 wt% of POSS-IL in 1-methyl-2-pyrrolidone (NMP) were made and cast onto 9 μm thick copper foil (15 μm thick aluminum foil was used for LFP) followed by the doctor blade method). The areal density of the active material was ca. 2.8 mg cm−2. The cathode sheets were punched into 1 cm diameter (0.785 cm2) disks, vacuum dried at 80 °C completely, weighed, and transferred into a glove box for coin cell assembly. Lithium foils (MTI, 250 μm thick) were used as the anode. The polymer electrolyte solution was cast on the anode and the solvent was evaporated in a glove box leaving the solvent-free polymer electrolyte membrane. The coin cell was assembled by sandwiching the solvent-free polymer electrolyte between the cathode and anode in the coin cell case with a 125 μm ring shaped Teflon spacer. Battery tests were performed on a Neware CT-3008 battery tester. The theoretical capacities of LTO and LFP were 175 mA h g−1 and 170 mA h g−1, respectively.34 An ESPEC BTU-133 temperature chamber was used to change the environmental temperature for the coin cells. The batteries were cycled between 1.3 to 2.0 V for the Li/POSS-IL-LiTFSI/LTO cell and 2.5 to 3.9 V for the Li/POSS-IL-LiTFSI/LFP cell under constant current conditions. A conventional liquid electrolyte (1 M LiTFSI in ethylene carbonate–dimethyl carbonate (EC–DMC, 1 : 1, v/v)) was used as a control in the lithium stripping/plating and galvanostatic polarization tests.
Field emission scanning electron microscopy (FEI NanoSEM 630 FESEM) was used to study the electrode surface morphology.
The flammability test was performed with a Master Microtorch fed with butane flux; inert glass fiber filter strips with 1 cm width and 0.6 μm pore size were soaked in the concentrated POSS-IL solution in anhydrous THF for 5 min. Then these strips were dried and placed at a fixed distance from the microtorch before testing. As a control, the glass fiber filter was also soaked in the liquid electrolyte (1 M LiTFSI EC–DMC, 1 : 1, v/v).

File: ann/train/C7TA04684G.abstract.txt
Structural lithium ion battery electrolytes via reaction induced phase-separationElectronic supplementary information (ESI) available. See DOI: 10.1039/c7ta04684g
For the realization of structural batteries, electrolytes where both higher ionic conductivity and stiffness are combined need to be developed. The present study describes the formation of a structural battery electrolyte (SBE) as a two phase system using reaction induced phase separation. A liquid electrolyte phase is combined with a stiff vinyl ester based thermoset matrix to form a SBE. The effect of monomer structure variations on the formed morphology and electrochemical and mechanical performance has been investigated. An ionic conductivity of 1.5 × 10−4 S cm−1, with a corresponding storage modulus (E′) of 750 MPa, has been obtained under ambient conditions. The SBEs have been combined with carbon fibers to form a composite lamina and evaluated as a battery half-cell. Studies on the lamina revealed that both mechanical load transfer and ion transport are allowed between the carbon fibers and the electrolyte. These results pave the way for the preparation of structural batteries using carbon fibers as electrodes.

File: ann/train/C7TA04684G.conclusion.txt
4.Conclusions
A series of two phase SBEs, combining a liquid phase and a stiff polymer thermoset phase, where the different phases are percolating throughout the SBE have successfully been made using reaction induced phase separation. The domain size of the phase separation and the morphology of the SBEs can be tailored, by changing the monomer structure as well as the ratio between the monomers, to range from an opaque micron scale phase separation to a fully transparent nanoscale phase separation. The SBEs can furthermore be combined with carbon fibers to form a lamina half-cell with both structural integrity and ionic conductivity. Combining the results from the mechanical and conductivity measurements, it is seen that, at ambient temperature, all SBEs exhibit good ionic conductivity in combination with high E′ on a level that allows truly structural batteries to be made.

File: ann/train/C7TA04684G.experimental.txt
2.Experimental
2.1Materials used
The chemical structures of the monomers, solvents and lithium salt used can be seen in Fig. 1. Bisphenol A dimethacrylate (A; M = 364.43 g mol−1), bisphenol A ethoxylate dimethacrylate (B; Mn = 540 g mol−1), dimethyl methylphosphonate (97%) (DMMP), ethylene carbonate (99% anhydrous) (EC), and lithium trifluoromethanesulfonate (LiTFS) (96%) were purchased from Sigma-Aldrich. 2,2-Dimethoxy-2-phenylacetophenone (DMPA) was obtained from BASF. Carbon fibers of the type T800HB-6000-40 were purchased from Toray Industries Inc. All materials were used as received.
Chemical structures of the chemicals used in the study: monomers A and B, solvents EC and DMMP and the LiTFS salt.
2.2Techniques &amp; procedures
2.2.1Structural battery electrolyte (SBE) preparation
A series of different SBE samples with different compositions were prepared as listed in Table 1. All samples were prepared in a glovebox, under an argon atmosphere and dry conditions (&lt;1 ppm H2O, &lt;1 ppm O2). A stock solution of liquid electrolyte was mixed and used in all the prepared SBEs. EC was heated to roughly 40 °C and mixed with DMMP ((50 : 50) wt%). LiTFS was then dissolved until a concentration of 1.0 M was reached. The liquid electrolyte was then mixed with monomer A and/or B and the UV-initiator, DMPA, in the amounts listed in Table 1.
Chemical composition of the prepared samples
SampleA (g)B (g)1.0 M LiTFS in EC : DMMP (g)DMPA (g)A/0.60100.600.01A/0.65100.650.01AB/0.600.50.50.600.01AB/0.650.50.50.650.01B/0.60010.600.01B/0.65010.650.01Samples containing monomer A were heated to approximately 80 °C to melt the crystalline monomer. The sample mixtures were then transferred to an aluminum mold (30 × 6 × 0.6 mm) and UV-cured, with a total dose of 1.2 J cm−2. Samples containing monomer B were cured at ambient temperature while samples consisting solely of monomer A were UV-cured at approximately 60 °C, to prevent monomer A from recrystallizing. A Blak Ray B100-AP (100 W, 365 nm) Hg UV lamp with an intensity of 5.2 mW cm−2 was used as a light source for 4 minutes. The intensity was determined with a Uvicure Plus High Energy UV Integrating Radiometer (EIT, USA), measuring UVA at 320–390 nm.
2.2.2Fourier-transform infrared spectroscopy (FT-IR)
To measure the conversion of the reaction, FT-IR analysis was performed on the sample mixture prior to curing and on the cured SBE films. A PerkinElmer Spectrum 2000 FT-IR instrument equipped with a single reflection ATR (attenuated total reflection) accessory unit, with a diamond ATR crystal (Golden gate) from Graseby Specac Ltd. was used for the analysis. 16 scans with a resolution of 4 cm−1 were performed for each spectrum. The conversion of the acrylate groups in the samples was calculated from the disappearance of the vinyl stretching peak at 1637 cm−1. The carbonyl peak of the ester group at 1715 cm−1 was used as an internal reference peak. The lithium salt/solvent mixture, as-prepared SBEs, and washed and dried SBEs were also analyzed using FTIR in order to evaluate the washing process.
2.2.3Scanning electron microscopy (SEM)
SEM was performed to examine the microstructure and differences in the phase separation of the SBEs. The cross-sections on the cured SBE films were examined using a Hitachi S-4800 equipped with a cold field-emission electron source. All samples were immersed in water (minimum 24 h) to extract LiTFS and EC : DMMP. The samples were then dried in a vacuum oven; afterwards, they were weighed to determine the mass loss before studying them under the SEM. The samples were cooled in liquid nitrogen and then fractured to expose the cross-section. The fractured samples were coated with Pt/Pd using an Agar HR sputter coater; a sputtered layer thickness of 3 nm was chosen.
2.2.4Dynamic mechanical analysis (DMA)
DMA measurements were performed to characterize the mechanical properties using a TA Instruments DMA Q800 in tensile mode. The SBE films were clamped in the DMA with a length of 10–15 mm between the clamps. The starting temperature was set to 25 °C where it was held isothermally for 10 min, before increasing it at a rate of 3 °C min−1 to 150 °C. An amplitude between 10–15 μm was applied (0.1% of the sample length).
2.2.5Electrochemical impedance spectroscopy (EIS)
EIS was used to measure the ionic conductivity at ambient and elevated temperatures. The measurement was performed on SBE films inside the glovebox directly after curing using a Gamry Series G 750 Potentiostat/Galvanostat/ZRA interface. A four-point electrode type cell was used with gold wires as electrodes, two working electrodes (20 mm apart) and two reference electrodes (5 mm apart). A conventional convection oven was used for the measurement of the conductivity at elevated temperatures. The impedance was measured in the frequency range of 1 Hz to 300 kHz, with an amplitude of 10 mV. The bulk resistance (Rb) was obtained from the low-frequency intercept with the real axis in the resulting Nyquist plot. The ionic conductivity was calculated using the following equation, σ = l/(Rb × A), were σ is the ionic conductivity, l is the length between the reference electrodes (5 mm), Rb is the bulk resistance and A is the cross-sectional area of the sample. The thickness and width of each sample were measured with a digital slide caliper.
2.2.6Half-cell production with carbon fiber electrodes
To prepare a carbon fiber lamina half-cell a tow of carbon fibers (6000 fibers) was spread to approximately 10 mm width and 0.05 mm thickness on a glass slide with dimensions of 150 × 70 mm. The tow was fixed with tape to the glass surface and a copper foil current collector was attached to one of the ends of the carbon fiber tow with Electrolube silver conductive paint. The carbon fibers were then covered with one layer of release film (perforated polyethylene film), peel-ply (nylon fabric treated with a release agent) and breather (distribution medium of coarse polyester felt cloth). The samples were dried in a vacuum oven at 60 °C for 12 h. The layup was then sealed using a vacuum bag and rubber tape, and placed inside a glovebox in a dry argon atmosphere (&lt;1 ppm H2O, &lt;1 ppm. O2). The SBE solution AB/0.65 was infused into the mould under vacuum. The curing procedure from Section 2.2.1 was repeated. The resulting carbon fiber lamina was removed from the vacuum equipment and directly inserted into a two-electrode pouch cell. Lithium metal foil was used as the counter electrode and a Whatman glass-microfiber filter was used as a separator between the electrodes. Small amounts of 1 M LiTFS in EC : DMMP were used to guarantee contact between the lithium metal foil and the carbon fiber lamina half-cell.
2.2.7Galvanostatic cycling of the half-cell
The electrochemical capacity of the structural lamina half-cell was measured by galvanostatic cycling between 0.002 V and 1.5 V vs. Li/Li+ over 10 cycles. The applied current was set to C/20 with respect to the theoretical capacity of graphite (372 mA h g−1), which results in an approximate current of 0.16 mA. A second test series at C/5 was also performed over 50 cycles.
2.2.8Mechanical testing of the half-cell
The elastic modulus of the half-cell was measured in the transverse direction to fibers, which is a matrix dominated property. This was done using a three-point bending set-up. However, since the half-cell laminae are very thin (approx. 0.05 mm), the tests were performed by bonding the lamina to a substrate (a 0.13 mm PET film) and measuring the bending stiffness of the assembly and then back-calculating the modulus of the half-cell lamina. This was also done for a SBE molded into a thin film (0.1 mm).

File: ann/train/C7TA05358D.abstract.txt
Solvent-free synthesis of an ionic liquid integrated ether-abundant polymer as a solid electrolyte for flexible electric double-layer capacitorsElectronic supplementary information (ESI) available: Mechanism of (PEO-A) formation; FTIR spectra of DGEBA, ED-900, and (PEO-A); impedance spectra of the electrolytes; photographs of SPEs; cross-sectional image of EDLC-SPE-(PEO-A):IL; cyclic voltammograms at various rates; galvanostatic charge–discharge curves at various rates and after different times of cycling; detailed electrochemical performance data of EDLCs; low-temperature electrochemical performance of EDLCs. See DOI: 10.1039/c7ta05358d
This study develops a solvent-free synthesis technique for producing a poly(ethylene oxide)-co-poly(propylene oxide) copolymer cross-linked by a bisphenol-A diglycidyl ether in an ionic liquid (IL), 1-ethyl-3-methylimidazolium bis(trifluoromethylsulfonyl)imide (i.e., EMImTFSI). The ether-abundant feature renders the polymer precursors soluble in the IL and enables the integration of the resulting polymer and IL involved in the synthesis into a solid polymer electrolyte (SPE). The SPE exhibits excellent mechanical and thermal stabilities and presents an electrochemical performance similar to liquid-state EMImTFSI (e.g., with an ionic conductivity of 1.38 × 10−3 S cm−1 at 20 °C). When incorporated into a flexible electric double-layer capacitor (EDLC), the SPE is directly synthesized on the carbon electrodes to enable full penetration of the SPE into the carbon micropores. The abundant ether functionalities facilitate the dissociation of the [EMIm]+[TFSI]− pair to improve the ultimate capacitance of the EDLC, despite the polymer network slightly impeding the ion transport across the carbon electrode. The high mechanical strength of the SPE is demonstrated by the negligible difference in the charge-storage performance when the flexible EDLC is bent in a range of 0–90°. This EDLC has superior specific energy and power (41.2 W h kg−1 and 12.3 kW kg−1, respectively) and excellent stability when operated within 0–3 V. The distinct merits of this synthesis technique are its environmentally friendly features and efficient integration of the SPE and electrodes, thus ensuring that this technique is readily applicable at industrial levels.

File: ann/train/C7TA05358D.conclusion.txt
Summary and conclusions
The present study developed a solvent-free technique for synthesizing an SPE-(PEO-A):IL, which comprised PEO-based polymer chains cross-linked by bisphenol-A segments and which was incorporated with EMImTFSI as the charge carrier. The ether-abundant cross-linked polymer framework exhibited excellent mechanical strength and a high capacity for EMImTFSI. The SPE-(PEO-A):IL presented ionic conductivity and a stable voltage window similar to neat EMImTFSI. In the assembly of the EDLCs, the solvent-free synthesis was conducted directly on the porous carbon electrodes to form the SPE-(PEO-A):IL with complete penetration into the pores. The intimate integration of the SPE-(PEO-A):IL and electrodes rendered the EDLC-SPE-(PEO-A):IL as efficient as liquid-state EDLC-EMImTFSI in terms of charge storage. Although it slightly impeded ion transportation across the carbon film, the (PEO-A) polymer network also facilitated the dissociation of the [EMIm]+[TFSI]− ion pair to increase the ultimate capacitance of the electrodes. Additionally, the EDLC-SPE-(PEO-A):IL delivered a maximum Ecell of 41.2 W h kg−1 and a maximum Pcell of 12.3 kW kg−1 for operation within a 0–3 V window, outperforming other reported EDLCs fabricated using IL-based SPEs. Finally, the EDLC-SPE-(PEO-A):IL was flexible and exhibited similar charge storage behaviors when bent within 0–90°. This unique solvent-free synthesis strategy for SPEs is also facile and environmentally friendly, and the direct polymerization of an SPE on the electrode is scalable and would substantially simplify the assembly process of flexible EDLCs. In short, our work has paved a new way forward for fabricating solid-state energy storage devices.

File: ann/train/C7TA05787C.abstract.txt
A sulfonimide-based alternating copolymer as a single-ion polymer electrolyte for high-performance lithium-ion batteriesElectronic supplementary information (ESI) available. See DOI: 10.1039/c7ta05787c
For the next generation of lithium-ion batteries (LIBs), single Li-ion polymer electrolytes (SPEs) are widely considered an effective substitute to traditional dual-ion electrolytes, due to their ability to restrain the salt concentration gradient and the polarization loss in the cells. A new single-ion conductor with an alternating structure is synthesized by the simple radical copolymerization of lithium 4-styrenesulfonyl(phenyl-sulfonyl)imide and maleic anhydride. Its SPE membrane composite with poly(vinylidene fluoride-co-hexafluoropropylene) exhibits both high lithium ion conductivity (σLi+ = 2.67 mS cm−1) and transference number (tLi+ = 0.98). The full cell with the prepared SPE sandwiched between a LiFePO4 cathode and a Li4Ti5O12 anode shows good cycling stability and rate capability. These results suggest that this novel electrolyte is promising for application in next-generation LIBs.

File: ann/train/C7TA05787C.conclusion.txt
Conclusions
In summary, a new class of single-ion polymer conductors that possess an alternating structure is presented in this work. These polymers were synthesized by the simple radical copolymerization of SSPSILi and MA monomers. The structure of the prepared single-ion conductor was determined by spectroscopic techniques (FT-IR, 1H NMR, and 13C NMR). The alternating arrangement of MA with a high dielectric constant and SSPSILi results in the high rate and very uniform dissociation of the lithium ions, leading to a significant improvement of σLi+ and tLi+. The corresponding composite SPE membrane displays both high ionic conductivity (σ = 2.57 mS cm−1) and high transference number of the lithium ions (approaching 1) at room temperature. The SPE membrane also shows other suitable features for use in LIBs, such as good mechanical strength, sufficient thermal stability, and a wide electrochemical stability window. The battery using the prepared SPE membrane exhibited outstanding cycling stability without any distinct capacity decay, even at high C rates. All these results suggest great possibilities for this composite SPE membrane, which is based on a new single-ion conductor with an alternating structure, for application in next-generation lithium-ion batteries.

File: ann/train/C7TA05787C.experimental.txt
Experimental
Materials
Oxalyl chloride, 4-styrenesulfonic acid sodium salt, benzenesulfonamide, triethylamine, 4-dimethylaminopyridine (DMAP), lithium hydroxide (LiOH), maleic anhydride (MA), 2,2′-azobis(isobutyronitrile) (AIBN), and poly(vinylidene fluoride-co-hexafluoropropylene) (PVDF-HFP, molar mass 400 000 g mol−1) were all purchased from Aldrich and used as received. Acetonitrile, N,N′-dimethylformamide (DMF), dimethylsulfoxide (DMSO), tetrahydrofuran (THF), and dichloromethane (DCM) were obtained from J&amp;K Scientific Co., Ltd. and purified by distillation before use.
Synthesis of the SSPSILi monomer
The SSPSILi monomer was synthesized according to the published procedures.23 Dried acetonitrile (50 ml), oxalyl chloride (25 mmol), and DMF (1 mmol) were added into a two-necked flask, and the solution was stirred under an argon gas atmosphere at room temperature for 5 h to form a Vilsmeier–Haack complex. A light yellow solution was obtained at the end of the reaction. Next, 4-styrene sulfonic acid sodium salt (25 mmol) was slowly added into the solution and the mixture was stirred for 24 h. The solid residue was discarded by filtration, while the filtrate (4-styrenesulfonyl chloride) was concentrated to 10 ml using a Rotavapor and cooled at 0 °C. Dry acetonitrile (10 ml) was placed in a two-necked flask, and stirred under an argon gas atmosphere. Benzenesulfonamide (22 mmol), DMAP (22 mmol), and triethylamine (66 mmol) were successively added to the solvent. When all components were completely solubilized, the mixture was cooled to 0 °C. Then, the solution of 4-styrenesulfonyl chloride in dried acetonitrile was added to the mixture with a syringe for 5 min. Afterwards, the reaction mixture was kept at 0 °C for 0.5 h, and then stirred for 48 h at room temperature. The solvent was removed using a Rotavapor, and the resulting brown mass was dissolved in 50 ml of DCM. The DCM layer was washed with a 4% aqueous solution of NaHCO3 (40 ml) and 1 M hydrochloric acid (20 ml). The lithium salt of 4-styrenesulfonyl(phenylsulfonyl)imide was obtained by a neutralization reaction between LiOH and the acid monomer formed from the rotary evaporation of the DCM layer. 1H NMR (400 MHz, DMSO-d6, 25 °C, TMS): δ = 7.6 (m, 4H; Ph), 7.41 (m, 5H; Ph′), 6.76 (dd, J(H,H) = 17.7, 10.9 Hz, 1H), 5.89 (d, J(H,H) = 17.6 Hz, 1H), and 5.33 (d, J(H,H) = 10.9 Hz, 1H). HRMS (ESI) m/z: [M − H]+ calculated for SSPSILi, 322.02; found, 322.2.
Synthesis of the P(SSPSILi-alt-MA) alternating copolymer
In the copolymerization of maleic anhydride and vinylbenzyl-terminated monomers, the polymerization type is alternating when the former is in excess. SSPSILi (2 mmol) and MA (2.1 mmol) were used as monomers with a feed ratio of SSPSILi : MA = 1 : 1 by mole, AIBN (0.01 mmol) as the initiator, and DMF (6 mL) as the solvent. The reaction mixture was kept at 60 °C for 24 h, and the target product P(SSPSILi-alt-MA) was obtained by reprecipitation with THF three times. The number-averaged molecular weight (Mn) of P(SSPSILi-alt-MA) is 43 500 g mol−1, which was obtained from the gel permeation chromatographic (GPC) measurement in DMF.
Preparation of the PVDF-HFP/P(SSPSILi-alt-MA) SPE membrane
The lithiated polymer and PVDF-HFP were dissolved in 10 ml of DMSO under magnetic stirring. Subsequently, the transparent solution was drop-cast into a flat glass dish, and dried at 80 °C in order to evaporate the solvent. The obtained membrane was then transferred to a vacuum oven and dried at 80 °C to remove the trace amount of DMSO. The thickness of the electrolyte membrane is 51 μm which was measured using a micrometer caliper. Before the electrochemical tests, the electrolyte membrane was cut into circles 19 mm in diameter and placed in a solution of ethylene carbonate/propylene carbonate (EC/PC) with a volume ratio of 1 : 1 for soaking.
Characterization of the SSPSILi monomer and P(SSPSILi-alt-MA) alternating copolymer
1H NMR spectra were obtained on a 400 MHz instrument (AVANCE III 400 MHz, Bruker, Swiss) with dimethyl sulfoxide-d6 as the inner reference. FT-IR spectra were recorded on a Bruker Tensor 27 spectrometer (Germany). The GPC measurement was performed on a Waters 2414 instrument (USA). High-resolution mass spectrometry (HRMS) was carried out on an Agilent 1200 HPLC-6310 spectrometer (USA). X-ray diffraction (XRD) patterns were recorded using a D8 Advance diffractometer (Bruker, Germany) with Cu Kα radiation (λ = 0.15 nm) at a scan rate of 8.0° min−1, a voltage of 40 kV, and a current of 200 mA. The differential scanning calorimetry (DSC) study was performed on a Q20 instrument (TA. Inst., USA) in a N2 atmosphere with a flow rate of 50 ml min−1. The thermal stability was analyzed with a thermogravimetry instrument (Q2000, TA. Inst., USA) at a heating rate of 10 °C min−1 under a N2 gas flow rate of 50 ml min−1. The morphology and microstructure of the electrolyte membranes were probed using a field emission scanning electron microscope (FE-SEM, S4800, HITACHI, Japan). Mechanical properties were measured using a universal testing machine (XQ-1C, XinXian, China), fitted with a 0.1 N load cell and at a loading rate of 3 mm min−1.
Electrochemical measurements
To evaluate the electrochemical stability of the PVDF-HFP/P(SSPSILi-alt-MA) SPE membrane, linear-sweep voltammetry was carried out using the cell configuration of Li|SPE membrane|SS (stainless steel). The linear-sweep voltammetry was implemented at room temperature from 1.5 to 5.5 V (versus Li+/Li) at a scan rate of 10 mV s−1 on an electrochemical workstation (CHI660C, Chenhua, China).
The ionic conductivity of the SPE membrane was measured in the frequency range of 0.1 to 106 Hz by electrochemical impedance spectroscopy (EIS), using the cell configuration of SS|SPE membrane|SS, from 25 °C to 90 °C with an increment of 10 °C. Impedance data were gained with the electrochemical workstation. The ionic conductivity was calculated according to the following eqn (1):1where L, S, and R stand for the membrane thickness, the membrane area, and the ohmic resistance, respectively.
To calculate the lithium ion transference number (tLi+), EIS analysis was performed before and after potentiostatic DC polarization, with the sample membrane sandwiched between two lithium electrodes. During the potentiostatic DC polarization, a static potential polarization of 3 mV was applied for 104 seconds until a steady state was reached. EIS was carried out from 1 MHz to 100 Hz at a potential polarization amplitude of 5 mV. The formula used to calculate tLi+ is as follows.2where ΔV is the potential applied across the cell, I0 and IS represent the initial and steady-state currents, and R0 and RS are the initial and steady-state resistances of the passivating layers on the Li electrode, respectively.
The Li symmetric cell with the SPE membrane was assembled as Li|SPE membrane|Li, and the polarization test was performed on a LAND battery test system (CT2001A, LANHE, China). The symmetric cells were charged/discharged for 3 h during each process, using a constant current density of 1.0 mA cm−2.
A Li4Ti5O12 (LTO) or LiFePO4 (LFP) half 2032-type coin cell was assembled with the EC/PC-swollen SPE membrane sandwiched between a lithium metal foil and the Li4Ti5O12 (or LiFePO4) electrode. The electrode was composed of 80 wt% Li4Ti5O12 (or LiFePO4), 10 wt% PVDF, and 10 wt% carbon black. The mass loading of the LTO (or LFP) electrode was 1–2 mg cm−1. All cells were assembled in a glovebox filled with argon. The galvanostatic charge–discharge cycling performance and C-rate capacity of LTO (or LFP) half-cells were recorded on a LAND battery test system (CT2001A, LANHE, China) under a voltage window of 1.0–2.0 V (or 2.5–4.0 V).
The full cell was fabricated with the configuration of LTO|SPE membrane|LFP, where the LTO anode, the prepared electrolyte film, and the LFP electrode were used as the anode, separator, and cathode, respectively. The procedure for full cell testing was the same as that for the half-cells described above, but under a voltage window of 1.0–2.5 V.
