Repository: BananaTonic/Material_Synthesis_Corpus

# Annotated IOB-corpus for NER
This code and data is a companion to the paper, "Analyzing Research Trends in Inorganic Materials Literature Using NLP".

`corpus/*.tsv` contains tokenized and labelled information for 301 synthesis process. Each annotated process are splited as "train.tsv", "devel.tsv", or "test.tsv". This annotated documents contains equal-length arrays of tokens and their respective labels.
`ann` contains raw annotation files in the BRAT annotation format. You can load these into your own instance of BRAT and modify the annotations however you like.

File: ann/train/C7TA06029G.experimental.txt
Experimental section
Materials
Tetrahydrofuran (THF, HPLC grade, Honeywell) was dried over molecular sieves (Acros; 4 Å, 8–12 mesh) before use. Poly(2,6-dimethyl-1,4-phenylene oxide) (PPO, Sigma-Aldrich, Mn = 20 kg mol−1, MwMn−1 = 2.3), n-butyllithium (n-BuLi, 2.5 M, solution in hexanes, Acros), dimethyl sulfoxide-d6 (99+%, Sigma-Aldrich), chloroform-d (99+%, Sigma-Aldrich), 1,6-dibromohexane (98%, Acros), N-methyl-2-pyrrolidone (NMP, reagent grade, Acros), trimethyl amine (TMA, 7.3 M aq. solution, Acros), quinuclidine (Qui, 97%, Sigma-Aldrich), N-methylpiperidine (Pip, 99%, Sigma-Aldrich), N-methylpyrrolidine (Pyr, 97%, Sigma-Aldrich), 4-methylmorpholine (Mor, 98+%, Sigma-Aldrich), azepane (Aze, 99%, Sigma-Aldrich), 2,6-dimethylpiperidine (2,6DMPip, 98%, Sigma-Aldrich), 3,5-dimethylpiperidine (3,5DMPip, 96+%, Sigma-Aldrich), 4-methylpiperidine (4MPip, 96+%, Sigma-Aldrich), N-methyldipropylamine (DPMA, 98%, Sigma-Aldrich), iodomethane (99%, Sigma-Aldrich), diethyl ether (99+%, Sigma-Aldrich), sodium nitrate (99%, Sigma), sodium bromide (99.5%, Sigma-Aldrich), methanol (MeOH, HPLC grade, Honeywell) and 2-propanol (IPA, HPLC grade, Honeywell) were all used as received. Silver nitrate (99 995%, Sigma-Aldrich) was dried under vacuum at 30 °C in the dark before use.
Bromoalkylation of PPO
A sample of PPO modified with bromopentyl side chains was prepared via lithiation and subsequent bromoalkylation, as described previously (Scheme 1).22 The degree of bromination (DB) was targeted at ∼30 bromoalkyl chains per 100 repeating units of PPO by controlling the degree of lithiation. A 4-neck 500 mL round bottomed flask equipped with a thermometer and a mechanical stirrer fitted with an argon/vacuum line was filled with PPO (4 g, 33.29 mmol repeat units) and dry THF (400 mL). The content was heated to 60 °C and kept for 40 min to fully dissolve the PPO and was then allowed to cool to room temperature before being degassed using 7 vacuum/argon cycles. A few droplets of n-BuLi solution were slowly added until the solution turned pale yellow in order to consume any remaining reactive impurities. Next, 24 mL of n-BuLi (60 mmol) was added dropwise and the color quickly turned dark-yellow and insoluble lithiated PPO began to precipitate out of the solution. The reaction mixture was then heated to 55 °C and left for 3 h with stirring until a homogeneous orange-red solution formed. After cooling to room temperature, the flask was transferred to an isopropanol/dry ice bath for 30 min to cool to −70 °C. The lithiated PPO was then quenched by quickly injecting a 200% molar excess of 1,4-dibromohexane (based on the amount of added n-BuLi). The bromoalkylation reaction occurred immediately, followed by a change of color back to pale yellow. The solution was left stirring overnight until finally obtaining a colorless solution to ensure complete reaction. Next, the solution was added dropwise to methanol to obtain a fine white precipitate of the product, designated as PPO5-Br. After filtration, the polymer was washed repeatedly with methanol and dried under vacuum at 50 °C until a constant weight was obtained. The organolithium synthesis was straightforward and efficient and the bromoalkylation reaction resulted in a very high yield (∼100%). No gel formation was observed when dissolving the PPO5-Br in common solvents such as THF, NMP and chloroform.
Preparation of PPO functionalized with different QA cations either by reaction of bromoalkylated PPO with the corresponding secondary (cyclic) amine, followed by reaction with iodomethane (samples PPO5-QA1+), or by direct reaction with corresponding tertiary (cyclic) amines (samples PPO5-QA2+). In addition, PPO samples with QA cations in benzylic positions (samples PPO5-QA3+) were prepared by reacting benzyl brominated PPO with the corresponding tertiary amine. All polymers were subsequently ion-exchanged to the OH− form after AEM fabrication.
Introduction of QA cations
Two different pathways were employed to functionalize PPO with 10 different QA cations on pentyl alkyl spacers (Scheme 1). This included 8 different hetero-cycloaliphatic QA cations. Because the same bromoalkylated precursor PPO was used throughout the work, the ion exchange capacity (IEC) varied only slightly, mainly depending on the different molecular weights of the QA cations. Consequently the IEC was kept in a narrow range (1.72–1.90 mequiv. g−1, see Table 1) for all AEMs.
Molecular weight and thermal data of PPO precursors
PrecursorMn, [kg mol−1]MwMn−1DBTg, [°C]Td,95, [°C]Determined by SEC.Degree of bromination.Measured by TGA under N2.PPO202.30216419PPO5-Br262.931149342PPO1-Br223.823232300The first pathway involved a two-step synthesis in which the Br atoms of PPO5-Br were first displaced by reaction with the corresponding secondary amine, followed by a quaternization reaction with iodomethane. In this way PPO was tethered with 1,4-dimethylpiperidinium (designated as PPO5-4MPip), 1,3,5-trimethylpiperidinium (PPO5-3,5DMPip) and 1,2,6-trimethylpiperidinium (PPO5-2,6DMPip), as well as 1-methylazepanium (PPO5-Aze). This pathway is illustrated by the synthesis of the latter sample in which 0.8 g of PPO5Br-31 (1.38 mmol of Br) and 0.41 g of azepane (4.14 mmol, 200% excess) were dissolved in 16 g of NMP to form a homogeneous solution. After heating to 85 °C, the solution was stirred for 7 days to fully substitute the terminal Br atoms with tertiary azepane rings. The homogeneous solution was then poured into diethyl ether (500 mL) and the intermediate was collected by filtration, washed intensively with diethyl ether, and then dried under vacuum at room temperature overnight. Next, the polymer was weighed and dissolved in NMP to form a 5 wt% solution before adding an excess amount of iodomethane (&gt;200%). The solution was stirred for 2 days in the dark and then added dropwise into diethyl ether to precipitate PPO5-Aze. To convert to the Br− form, the sample was soaked in 200 mL of 1 M aq. NaBr at 50 °C under stirring for at least 48 h. After washing intensively with de-ionized water, the product was dried under vacuum for at least 2 days before further use.
Following the second pathway, the QA cations were introduced by directly substituting the Br atoms of PPO5-Br in Menshutkin reactions with the corresponding tertiary amine. In this way, PPO was tethered with 1-methylpyrrolidinium (designated as PPO5-Pyr), 1-methylpiperidinium (PPO5-Pip), 1-methylmorpholinium (PPO5-Mor), quinuclidinium (PPO5-Qui), dipropylmethylammonium (PPO5-DPMA) and trimethylammonium (PPO5-TMA) QAs, respectively. The latter two samples were included as reference materials to the samples carrying the different hetero-cycloaliphatic QA cations. The preparation of PPO5Q-Qui is described here. An amount of 16 g of NMP was first added to 0.8 g of PPO5-Br (1.38 mmol of Br) and 0.47 g of quinuclidine (4.14 mmol, 200% excess) and the mixture was stirred to form a homogeneous solution. Next, the solution was kept at 85 °C for 7 days under stirring to ensure complete quaternization. The homogeneous orange-red solution was added dropwise into diethyl ether (500 mL) and the product was collected by filtration, washed repeatedly with diethyl ether, and dried under vacuum at room temperature to a constant weight.
In addition, a PPO containing an average of 23 bromobenzyl groups per 100 repeating units (PPO1-Br, DB = 23) was reacted with N-methylpiperidine and trimethylamine, respectively, to introduce 1-methylpiperidinium and trimethylammonium QAs in samples PPO1-Pip and PPO1-TMA, respectively. The preparation followed our previously reported method,21,23 and the DB value of the precursor polymer was chosen to reach IECs close to the other samples in the present study (Table 1).
Structural characterization
1H NMR spectra of the different polymers were recorded in chloroform-d (δ = 7.26 ppm) or DMSO-d6 (δ = 2.50 ppm) solutions, using a Bruker DRX 400 spectrometer operating at 400.13 MHz. The number and weight average molecular weight values (Mn and Mw, respectively) of the brominated PPOs were evaluated using HPLC-grade chloroform as an eluent at room temperature in a size-exclusion chromatography (SEC) system with a series of three Shodex gel columns (KF-805, −804 and −802.5) and a refractive index detector. Standard polystyrenes of known molecular weights with low polydispersities (Mn = 650 kg mol−1 from Water Associates, and Mn = 96 and 30 kg mol−1 from Polymer Laboratories, and Mn = 3.18 kg mol−1 from Agilent Technologies) were used for the calibration. An amount of 5 mg dry polymer was first dissolved in 1 mL of chloroform and passed through a Teflon filter with pore size 0.45 μm. Finally, 200 μL of the sample solution was injected and analyzed at a flow rate of 1.0 mL min−1.
Membrane preparation
An amount of 0.15 g of each cationic polymer in the Br− form was dissolved in 3 g of NMP to form a homogeneous solution. After pouring the solution onto a Petri dish, AEM formation was achieved in a well-ventilated casting oven at 80 °C in 48 h. The membrane was removed from the dish, washed repeatedly, and stored in de-ionized water before further measurements. In order to obtain the OH− form, the AEM was immersed in 1 M aq. NaOH and kept for at least 48 h under a nitrogen atmosphere. The NaOH solution was exchanged at least 3 times to ensure complete removal of any traces of remaining Br− ions. The AEMs had an average thickness of ∼70 μm.
Thermal characterization
The thermal stability of the polymers was studied using a TA Instruments TGA Q500 under a nitrogen atmosphere. The sample was first dried in a vacuum oven at 50 °C for at least 48 h. Next, the sample was kept isothermally at 150 °C for 10 min in the TGA to remove any traces of absorbed water. TGA measurements were performed at a heating rate of 10 °C min−1 in the temperature interval 50–600 °C under a 60 mL min−1 nitrogen flow. The thermal decomposition temperature (Td,95) was noted at 5% weight loss. DSC measurements were performed with a model Q2000 DSC analyzer from TA Instruments to determine the glass transition temperature (Tg) of the brominated precursor polymers. Data were collected during the following cycle: 20 → 280 → 50 → 280 °C. The upper limit of 280 °C was based on the decomposition temperature obtained by TGA.
Determination of ion exchange capacity and water uptake
The theoretical IEC (IECNMR) values of the AEMs in the Br− form were calculated from the 1H NMR spectrum of the PPO5-Br and PPO1-Br precursors, assuming that the respective quaternization reaction reached full conversion. The IECNMR values in the OH− form were also calculated assuming that all Br− ions of the polymer were exchanged to OH− ions. The experimental IEC (IECtitr) of the AEMs was determined by Mohr titrations as follows. The sample was dried under vacuum for at least 48 h. Next, 0.050 g of the sample was stored in 0.2 M aq. NaNO3 (25.00 mL) under stirring for at least 48 h until all Br− ions were completely exchanged from the sample. A 5.0 mL volume of the solution was taken and titrated with 0.01 M aq. AgNO3 using K2CrO4 as the indicator. The end point of the titration was observed by the formation of the Ag2CrO4 precipitate, followed by a color change from yellow to stable reddish brown. The procedure was repeated 3 times to calculate the average value of IECtitr.
The dry weight of the AEM sample in the Br− form (WBr) was measured after drying at 50 °C for at least 48 h in a vacuum oven. Based on the value of the IECtitr and the dry weight WBr, the dry weight in the OH− form (WOH) was calculated. The wet weight in the OH− form was measured by the following procedure. The dried sample in the Br− form was first kept in a large excess of degassed 1 M aq. NaOH solution for at least 24 h under a nitrogen atmosphere. The NaOH solution was exchanged twice during this period. Next, the sample was immersed in 200 mL de-ionized water for at least 2 h under a nitrogen atmosphere. The water used was repeatedly exchanged (4–6 times) with fresh de-ionized water every 2 h until the rinsed water reached neutral pH. The sample was then kept in de-ionized water for an additional 24 h under a nitrogen flow. Finally, the wet weight in the OH− form (W′OH) was noted after wiping off excess water with tissue paper. The water uptake (WUOH) was calculated as:1
Subsequently, the membrane in the OH− form was recovered by immersing the sample in 1 M degassed aq. NaOH solution again for at least 4 h. Using a similar procedure to that described above, the water uptake was measured at 40, 60, and 80 °C, respectively by soaking the sample in de-ionized water under argon at different temperatures.
The hydration number (λ), i.e. the number of water molecules per QA cation, was calculated as:2
Conductivity measurements
The OH− conductivity (σOH) measurements were performed by electrochemical impedance spectroscopy (EIS) employing a Novocontrol high resolution dielectric analyzer 1.01S in the frequency range 10−1 to 10−7 Hz at 50 mV. The membrane sample was first cut into a 1.4 cm × 1.4 cm piece and soaked in a closed vial containing 100 mL 1 M aq. NaOH for 48 h under nitrogen to obtain the AEM in the OH− form. The NaOH solution was exchanged with fresh solutions three times. Subsequently, the sample was transferred into a beaker containing 200 mL of de-ionized water and kept for at least 2 h under a nitrogen atmosphere. The rinsing water was repeatedly exchanged (4–6 times) with new fresh de-ionized water every 2 h until it reached neutral pH. Finally, OH− conductivity measurements were performed under immersed conditions using a two-probe method during the cycle: 20 → 80 → −20 → 80 °C.
Small angle X-ray scattering
The morphology (ionic clustering) of the AEMs was analyzed by small-angle X-ray scattering (SAXS) measurements. First, the membrane in the Br− form was cut into a 2 cm × 0.5 cm piece and dried under vacuum at 50 °C for 24 h. Next, SAXS measurements were carried out using a SAXSLab ApS instrument (JJ-Xray, Denmark) equipped with a microfocus sealed X-ray tube and a Pilatus detector. The scattering vector (q) was calculated as:3where l (1.542 Å) is the wavelength of the CuK(α) radiation used and 2q is the scattering angle. The characteristic distance between scattering centers (d) was determined as:4
Evaluation of alkaline stability
The alkaline stability was studied by monitoring the structural degradation of the membrane polymers by 1H NMR spectroscopy. Three sample pieces of in total ∼10 mg were cut from each membrane and soaked in 350 mL of degassed 1 M aq. NaOH under a nitrogen atmosphere at 90 °C. The NaOH solution was exchanged with fresh solution every 3 days. After specified time periods of 4, 8 and 16 days, respectively, a sample piece was taken out and washed extensively with de-ionized water to remove any residual NaOH. In order to convert to the Br− form, the sample was soaked in 1 M aq. NaBr at 60 °C for at least 48 h under stirring. The NaBr solution was exchanged with fresh solutions at least 3 times during the ion exchange process. Next, any residual NaBr salt in the sample was removed by extensive washing and storing in de-ionized water under stirring for 24 h. Prior to the NMR measurements, the sample was first dried for at least 24 h at 50 °C under vacuum, before gently dissolving it in DMSO-d6 under heating. To complement the NMR data, the alkaline stability was also studied by TGA analysis. Three weighed samples (∼10 mg) were treated with an excess of degassed 1 M aq. NaOH under nitrogen at 90 °C for 4, 8 and 16 days, respectively. The next steps followed the same procedure described above for the NMR evaluation, including the ion-exchange and drying. However, the final AEM sample (∼3 mg) was directly analyzed by TGA, as described above.

File: ann/train/C7TA07185J.abstract.txt
High-performance stretchable electrodes prepared from elastomeric current collectors and bindersElectronic supplementary information (ESI) available. See DOI: 10.1039/c7ta07185j
The preparation of high-performance stretchable electrodes is the main challenge in achieving stretchable lithium-ion batteries. The ideal solution is to use an extensible current collector with high conductivity; however, no related work has been reported yet. Commercial binders have difficulty withstanding tensile deformation and guaranteeing sufficient contact between active materials and current collectors. Here, stretchable electrodes are developed based on a poly(styrene)-b-poly(n-butyl acrylate)–poly(styrene)/single-walled carbon nanotube composite as an elastic current collector and poly(styrene)-b-poly(methyl acrylate)–poly(styrene) as an elastomeric binder. The relationship between the conductivity of the current collector and the electrode performance is revealed. It is found that when the conductivity of the stretchable current collector is higher than 10−2 S cm−1, the stretchable electrodes exhibit equivalent electrochemical performance to those prepared from rigid metal current collectors. 50% deformation can be reached which is enough for most wearable devices. With the decrease of carbon nanotube content, 80% deformation can be reached without badly sacrificing the performance. Stretchable electrodes that have been subjected to 100 stretching cycles display similar performance to the initial pre-stretched state, indicating that the electrode is stable and deforms reversibly. Based on their performance, stretchable current collectors may soon replace rigid metal ones in batteries used in stretchable electronics.

File: ann/train/C7TA07185J.conclusion.txt
Conclusions
In conclusion, this is the first time that stretchable electrodes were fabricated using the integrated design of stretchable current collectors and binders. The mixing method of core–shell SBAS latex with SWCNTs can decrease the usage of SWCNTs in generating a conductive network, which can tolerate deformation via SWCNT alignment. The results show that the electrode performance is directly related to the conductivity of the current collector. When the conductivity of the current collector is maintained at 10−2 S cm−1 or higher, the electrochemical performance of electrodes using this current collector is similar to that of regular electrodes employing metal current collectors. At this conductivity, the bearable tensile strain is 50%, which should be enough for most wearable devices. The SBAS/SWCNT composite is stable because of the physically cross-linking network. And these PSt cross-linking points have strong π–π conjugated interactions with SWCNTs that help to maintain the stability of the conductive network by anchoring SWCNTs to the copolymer matrix. The elastomeric binder enables active materials and conductive additives to form a stable structure and adhere to the current collector tightly during deformation. The stability of this electrode contributes to the similarity in electrochemical performance between the pre-stretched electrodes and the electrodes subjected to 100 stretching cycles. These stretchable electrodes show great potential to replace rigid ones in batteries used in stretchable and flexible electronics. However, many difficulties, e.g. preparing similar highly stretchable separator and packing materials and some packing issues, are still needed to be resolved before achieving a real highly stretchable battery.

File: ann/train/C7TA07185J.experimental.txt
Experimental section
Materials
Styrene (St) and n-butyl acrylate (BA) were purchased from Sinopharm Chemical Reagent Co., Ltd. (SCRC). St was distilled under a reduced pressure to remove inhibitor. BA was washed using aqueous NaOH solution (10 wt%) three times, rinsed with deionized water until neutral, and separated from the solution with molecular sieves. The poly(acrylic acid)20-b-polystyrene5 trithiocarbonate macroRAFT agent was synthesized by following the process reported by Huang.34 Single-walled carbon nanotubes (SWCNTs, ≧95%, diameter &lt; 2 nm, length 5–30 μm) and sodium dodecyl benzene sulfonate (SDBS, 98%, surfactant) were purchased from Aladdin. Carbon black (Super P Li, Timcal), sodium carboxymethyl cellulose (CMC, SCRC), poly(vinylidene fluoride) (PVDF, Arkema), LiFePO4 and Li4Ti5O12 (Shenzhen Kejing Star Technology Co., Ltd.) were used as purchased without further purification.
Synthesis of the triblock copolymer emulsion
The targeted molecular weights of three kinds of poly(St-b-BA-b-St) were 15k–90k–15k, 15k–120k–15k and 15k–150k–15k, respectively. We chose the synthesis of SBAS (15k–90k–15k) as an example of the synthesis process. Firstly, the MacroRAFT agent (1.0 g) was dissolved in deionized water (30 g). Then, St (6.44 g) was added to the solution in a 250 mL flask. After deoxygenation (30 min) by a nitrogen purge, the water bath was set at 70 °C. Then, KPS (0.2318 g, potassium persulfate, initiator) dissolved in deionized water was added to start the emulsion polymerization. After 40 min, NaOH (0.2576 g) in deionized water was injected into the solution. After another 40 min, BA (38.6432 g) was injected to initiate the second period of polymerization which lasted for 80 min. Finally, St (6.44 g) was combined and reacted for 120 min. The poly(St-b-MA-b-St), whose molecular weight was 15k–90k–15k, was synthesized following the procedure reported in the article.35 The solid content of each emulsion was about 30 wt%.
Synthesis of stretchable electrodes
The SWCNT dispersion was prepared by 300 W ultrasonication for 1 h, with the help of SDBS whose concentration was 10 mg mL−1. The final concentration of the SWCNT aqueous dispersion was 2 mg mL−1. Depending on the SWCNT content, the required amount of SWCNT dispersion was magnetically stirred into the SBAS emulsions for 1 h. Then, the whole mixture was poured into a Teflon Petri dish at 35 °C where it formed a coherent film. Once the film formation was completed, the SBAS/SWCNT membrane was washed with deionized water by vacuum filtration until there were no bubbles left. Afterwards, the membrane was placed into a vacuum oven at 120 °C for 12 h and cooled to room temperature at the cooling rate of 10 °C min−1 to eliminate the internal stress of the membrane. The density of the SBAS/SWCNT composite film was in the range of 0.0068–0.0084 g cm−2, and the film thickness was in the range of 80–100 μm. So the average content of the SBAS/SWCNT current collector in the stretchable electrode was around 44 wt%. It was similar to the contents of Al and Cu current collectors in the metal electrodes, which were 37.0 wt% and 47.7 wt%, respectively. The SBAS/SWCNT current collector did not have an advantage regarding the energy density or power density because it is thicker. The LiFePO4 cathode and Li4Ti5O12 anode were made by coating the aqueous slurry of active materials of LiFePO4 and Li4Ti5O12 powders, carbon black, and SMAS/CMC binder with the weight ratio of 8 : 1 : 1 on the SBAS/SWCNT conductive elastomer, and the weight ratio of SMAS : CMC was 1 : 1. Then the samples were dried in a vacuum oven at 60 °C overnight to completely remove the dispersion medium. The loading level of active materials was in the range of 5–10 mg cm−2. The thickness of stretchable electrodes was in the range of 120–200 μm. Although it is reported that some side reactions may happen between water and cathode materials such as LiFePO4, in this work, we mainly focus on the research of stretchable electrodes and did not find any distinct negative effects of water on the LiFePO4 stretchable cathode.
Synthesis of conventional metal electrodes
The conventional LiFePO4 cathode and Li4Ti5O12 anode were also made by coating the aqueous slurry of active materials of LiFePO4 and Li4Ti5O12 powders, carbon black, and SMAS/CMC binder with the weight ratio of 8 : 1 : 1 on Al foil and Cu foil, respectively. The weight ratio of SMAS : CMC was 1 : 1. The density of Al foil and Cu foil was 0.0055 g cm−2 and 0.0085 g cm−2. Then the electrodes were dried in a vacuum oven at 60 °C overnight to completely remove the water. The loading level of active materials was in the range of 5–10 mg cm−2. The thickness of Al foil and Cu foil was around 70 μm, and the thickness of metal electrodes was in the range of 100–150 μm. The stretchable electrodes and the metal electrodes are kept similar in the loading level of active materials, the thickness of electrodes and the density of current collectors.
Characterization and electrochemical measurements
The number-average molecular weight (Mn), weight-average molecular weight (Mw), and polydispersity index (PDI = Mw/Mn) were measured by GPC (Waters 1525 binary HPLC pump, Waters 2414 refractive index detector, Waters 717 autosampler). The monomer conversion rate of each block of copolymer was calculated according to the weighing method. A certain amount of emulsion was taken out as a kinetic sample after the reaction of each block, and then the samples were dried in a vacuum oven at 120 °C overnight. The conversion rates were calculated by recording the mass of the kinetic samples before and after drying. A four-point probe resistivity tester (Guangzhou Kunde Technology Co., Ltd., KDB-1) was used to measure the conductivities of the stretchable elastomers. The mechanical properties of the stretchable elastomers were measured using a Zwick/Roell Z020. The surface and section morphologies of the stretchable electrodes were characterized using a SU-8010 field emission scanning electron microscope (FESEM). To perform TEM measurements, SBAS/SWCNT composite samples were first cut at −140 °C using a Leica UC-7 frozen slicer into thin films with a thickness of around 100 nm. These thin films were then measured using a JEOL JEMACRO-1230 transmission electron microscope directly with an accelerating voltage of 90 kV. Some of them were stained with ruthenium tetroxide (RuO4) vapor at room temperature before measurements for comparison. The TEM samples of SBAS emulsions were stained with osmium tetroxide (RuO4) vapor at room temperature before measurements. The coin cells (CR2025) were assembled in a glovebox filled with argon gas. The electrochemical performance of the cells was measured using a Neware BTS battery test system at 30 °C. The AC impedance spectra were recorded using a CHI660C electrochemical analyzer at 25 °C. For the half cells, the rate (C) here is calculated based on the theoretical capacities of the electrodes (170 mA h g−1 for LFP and 175 mA h g−1 for LTO). For the full cells, the rate is used based on the theoretical capacity of LTO. The capacities of full cells were matched based on the theoretical capacities of LFP and LTO.

File: ann/train/C7TA07667C.abstract.txt
Optimisation of oxide-ion conductivity in acceptor-doped Na0.5Bi0.5TiO3 perovskite: approaching the limit?Electronic supplementary information (ESI) available. See DOI: 10.1039/c7ta07667c
Na0.5Bi0.5TiO3 (NBT) perovskite is often considered as a potential lead-free piezoelectric material but it can also be an excellent oxide-ion conductor (M. Li et al., Nature Materials, 13, 2014, 31–35). Here we report the non-stoichiometry and oxide-ion conductivity of undoped and acceptor-doped NBT. A range of acceptor-type ions with varying doping levels are selected to incorporate into NBT or Bi-deficient NBT (nominal Na0.5Bi0.49TiO2.985; NB0.49T). Low levels of acceptors (typically &lt; 2 at%) can be doped on both cation sites of NBT by an ionic compensation mechanism to create oxygen vacancies and are therefore effective in enhancing the bulk oxide-ion conductivity to values of ∼2 mS cm−1 at 400 °C. A maximum enhancement of less than 1 order of magnitude is achieved using either A-site Sr (or Ca) or B-site Mg doping in NB0.49T. This conductivity maximum is in good agreement with an oxygen-vacancy diffusivity limit model in a perovskite lattice proposed by R. A. De Souza (Advanced Functional Materials, 25, 2015, 6326–6342) and suggests that optimisation of the ionic conductivity in NBT has been achieved. Our findings on NBT illustrate that this approach should be applicable to other acceptor-doped perovskite oxides to determine their electrolyte (oxide-ion) conductivity limit.

File: ann/train/C7TA08715B.abstract.txt
NASICON LiM2(PO4)3 electrolyte (M = Zr) and electrode (M = Ti) materials for all solid-state Li-ion batteries with high total conductivity and low interfacial resistanceElectronic supplementary information (ESI) available. See DOI: 10.1039/c7ta08715b
All solid-state batteries based on NASICON-type LiM2(PO4)3 electrolyte phases are highly promising owing to their high ionic conductivities and chemical stabilities. Unlike Ti-based phases, extensively studied as Li+ solid electrolyte membranes, LiZr2(PO4)3 (LZP) is expected to form a stable interface with a metallic lithium anode, a challenge which has posed a serious roadblock to realising safe all solid-state batteries. However, prohibitively large grain boundary resistances are often observed in this material and this issue, combined with processing difficulties in fabricating LZP in dense forms, has impinged on the application of LZP as a solid electrolyte for all solid-state batteries. To overcome these shortcomings and demonstrate the excellent potential of LZP as a solid electrolyte, we have developed a simple approach, based on sol–gel chemistry, to effectively improve the densification of the material leading to higher total conductivity than previously reported (1.0 × 10−4 S cm−1 at 80 °C) and enabling the investigation of the material as a Li+ solid electrolyte without the need for elaborate post-processing steps. The interfacial resistance decreases dramatically on using thin layers of Au buffer to improve the contact between Li and the LZP surface. The Li/LZP interface shows constant resistance upon Li+ cycling (at 40 μA cm−2), despite the formation of a passivation layer of Li3P/Li8ZrO6 on the LZP surface. This is consistent with the prediction that this surface layer serves as a Li+ conductive, solid electrolyte interface between Li and LZP. Finally, an analogue material, LiTi2(PO4)3, is also introduced and demonstrated as an electrode material for proposed LZP-based all-solid-state batteries.

File: ann/train/C7TA08715B.conclusion.txt
Conclusions
We have prepared dense LZP phases by quenching sol–gel processed solid precursors from 1100 °C for the first time. Due to reduction of grain boundary resistances, the as-prepared phases (LZP-1100) possess higher total conductivity than previously reported LZP phases and conductivity values close to spark plasma sintered phases. We demonstrate that the use of thin layers of Au buffer improves the contact between LZP and Li metal and effectively reduces the interfacial resistance. Upon Li+ cycling, a surface layer of Li3P/Li8ZrO6 is formed on LZP. The interface is Li+ conductive and has a stable resistance upon Li+ cycling at relatively low current densities. It is proposed that the surface microstructure plays a critical role in determining the interfacial resistance and the stability of the interface upon cycling. Homogeneous, highly dense surfaces are required to achieve less resistive and more stable interphases upon Li+ cycling. This highlights the importance of engineering of the surface microstructure to obtain stable SEI with Li in case of robust ceramic solid-electrolytes. LTP shows excellent chemical and electrochemical compatibility with LZP and is suggested as a potential electrode material in proposed LZP-based all-solid-state batteries.

File: ann/train/C7TA08741A.abstract.txt
Polyethylene-supported ultra-thin polyvinylidene fluoride/hydroxyethyl cellulose blended polymer electrolyte for 5 V high voltage lithium ion batteries
A new polyethylene (PE)-supported ultra-thin blended polymer electrolyte based on polyvinylidene fluoride/hydroxyethyl cellulose (PVDF/HEC) was prepared by a simple dipping method for 5 V high voltage lithium-ion batteries (LIBs). The performances of the prepared membranes and the resulting GPEs were investigated by scanning electron microscopy, electrochemical impedance spectroscopy, linear potential sweep voltammetry, and charge–discharge cycling. The effects of the ratio of PVDF to HEC on the performance of the composite separator were further discussed. It was found that PE-supported polymer separators (PVDF : HEC = 3 : 1, by weight) present the best mechanical, thermal and wettability performance. The ionic conductivity of this GPE is 0.78 mS cm−1, which is much higher than that of PE separators (0.39 mS cm−1) at room temperature. The electrochemical stability of this GPE can reach up to 5.25 V (vs. Li/Li+). A LiNi0.5Mn1.5O4 cathode with this GPE exhibits a superior cycling stability and rate performance at room temperature. This suggests that the polyethylene (PE)-supported ultra-thin blended polymer electrolyte can be used for 5 V LIBs due to its good performance, low cost and strong operability.

File: ann/train/C7TA08741A.conclusion.txt
4Conclusions
A new polyethylene-supported ultra-thin polymer electrolyte was successfully prepared by blending environmentally friendly and low-cost HEC with tough PVDF as the raw material through a simple dipping method along with activation in a liquid electrolyte. The large surface area, robust mechanical properties, excellent thermal stability and sufficient electrolyte wettability allow the PE-supported GPE (PVDF : HEC = 3 : 1) to exhibit better cycle and rate performances. The wide electrochemical window and high Li+ conductivity demonstrate that the electrolyte is suitable for LiNi0.5Mn1.5O4 as well as other electrodes.

File: ann/train/C7TA08780B.abstract.txt
Bulk properties and transport mechanisms of a solid state antiperovskite Li-ion conductor Li3OCl: insights from first principles calculationsElectronic supplementary information (ESI) available. See DOI: 10.1039/c7ta08780b
The excellent Li+ conductivity (0.85 × 10−3 S cm−1 at room temperature) and wide electrochemical stability window (&gt;6 V) of the antiperovskite Li3OCl material make it a promising candidate electrolyte for rechargeable all-solid-state Li batteries. In this study, we systematically evaluate the electronic, mechanical, and thermodynamic properties of Li3OCl by first-principles density functional theory calculations. The defect chemistry and Li+ migration mechanisms are also discussed in the context since Li+ diffusion is strongly influenced by defects in the material. Our results show that Li3OCl is an indirect wide-band gap insulator in the equilibrium state with a band gap of ∼6.26 eV. Phonon spectral data confirm that Li3OCl is dynamically stable at its ground state. It is also revealed that Li3OCl is mechanically brittle. The bulk modulus of Li3OCl is greater than that of Li10GeP2S12, while it is comparable to that of Li0.5La0.5TiO3 and Li7La3Zr2O12. From quasi-harmonic approximation, the linear thermal expansion coefficient and thermal conductivity of the material are found to be 3.12 × 10−6 K−1 and 22.49 W m−1 K−1 at room temperature, respectively. With four types of point defect pairs in Li3OCl being considered, it is revealed that the LiCl defect pair has the lowest formation energy compared to Li2O, O substituted Cl, and Li/Li-vacancy Frenkel defect pairs. The LiCl and Frenkel defect pairs are the most important point defects responsible for the fast Li diffusion. Overall, our study provides fundamental and comprehensive insights into the bulk properties and transport mechanisms of Li3OCl for its practical application as a solid-state electrolyte in all-solid-state Li batteries.

File: ann/train/C7TA08968F.abstract.txt
Computational screening and first-principles investigations of NASICON-type LixM2(PO4)3 as solid electrolytes for Li batteries
Li-containing NASICONs (Na super ionic conductors) usually have high ionic conductivity and can serve as solid electrolytes for Li batteries. In this work, we screened the Materials Project database and found seven kinds of LixM2(PO4)3 (M = Bi, Ge, In, Mo, Sb, Sc, and Zr) which could be applied as solid electrolytes for Li batteries. The most thermodynamically stable phases of each series of LixM2(PO4)3 were investigated through density functional theory computations. The results indicate that all these materials are wide-band-gap semiconductors with the band gap ranging from 3.55 to 4.88 eV. Meanwhile, the width of their electrochemical window is not directly related to the band gap; instead, it is mainly determined by the chemical potential of Li ions in these materials. Ab initio molecular dynamics simulations indicate that NASICONs with more Li ions or monoclinic symmetry possess higher Li ion conductivity at room temperature, among which Li3Bi2(PO4)3 has the highest conductivity of ∼10−3 S cm−1. Comprehensively considering the stability, the width of the electrochemical window, the band gap and the ionic conductivity, we propose that Li3Sc2(PO4)3 could be a very promising solid electrolyte for Li batteries.

File: ann/train/C7TA08968F.conclusion.txt
Conclusions
We screened the Materials Project database using Pymatgen and obtained 251 NASICON-type compounds with the chemical formula LixM2(PO4)3. Depending on the band gap and binding strength of Li ions, these compounds could be applied as the cathode, anode, or solid electrolyte in Li batteries. Seven series of candidate materials (where M = Bi, Ge, In, Mo, Sb, Sc, and Zr) were further systematically investigated by DFT computation. In terms of stability, electrochemical window, band gap and ionic conductivity, the performance of Li3Sc2(PO4)3 is the best as the solid electrolyte. Among the rest, Li3Bi2(PO4)3 and Li3Sb2(PO4)3 also exhibit high Li ion conductivity but their thermal stability is unsatisfactory. Improving their stability by doping or modification could be the key to utilizing their great ionic conductivity.
This high throughput method combining database and computational studies can greatly improve the efficiency of material exploration, and lay a solid foundation for further experiments. Meanwhile, our approaches could also be extended to various areas, such as the exploration for novel electrode materials. Our work could offer some guidance for further studies on NASICON-type solid electrolytes for Li batteries.
