Repository: BananaTonic/Material_Synthesis_Corpus

# Annotated IOB-corpus for NER
This code and data is a companion to the paper, "Analyzing Research Trends in Inorganic Materials Literature Using NLP".

`corpus/*.tsv` contains tokenized and labelled information for 301 synthesis process. Each annotated process are splited as "train.tsv", "devel.tsv", or "test.tsv". This annotated documents contains equal-length arrays of tokens and their respective labels.
`ann` contains raw annotation files in the BRAT annotation format. You can load these into your own instance of BRAT and modify the annotations however you like.

File: ann/train/C7TA08968F.experimental.txt
Results and discussion
With the matproj package of Pymatgen, we found 251 NASICON-type compounds with the chemical formula LixM2(PO4)3, where x could be from 1 to 5 and M is distributed mainly over Bi, Co, Cr, Fe, Ge, In, Mn, Nb, Ni, Sb, Sc, Ti, V, and Zr. Several compounds (where M = Fe, Ge, In, Sc, V, Sn, Ti, and Zr) have ICSD (Inorganic Crystal Structure Database) numbers, indicating that these materials have been experimentally achieved. However, besides the materials mentioned above, some compounds without ICSD numbers are high-temperature stable phases or ones that have been reported in experiments but not included in the ICSD yet.
As shown in Fig. 1, the crystal structure of LixM2(PO4)3 is complicated and varied, and the monoclinic structure shows the greatest percentage of 62.15%, followed by triclinic (20.32%), trigonal (8.76%), orthorhombic (6.37%), cubic (1.99%), and tetragonal (0.40%). In terms of space group, the percentage of P21/c (#14) is the largest (21.91%), followed by C2/c (#15) (13.94%) and P1̄ (#2) (13.55%). In the remaining part, R3̄ (#148) and R3̄c (#167) belonging to the trigonal (also called rhombohedral) structure are also important, due to the common phase transition between monoclinic and rhombohedral observed in experiments. Most importantly, the NASICON-type compounds of P21/c, R3̄, and R3̄c have been extensively studied in experiments; thus LixM2(PO4)3 with these three space groups are the main subjects to be investigated in the following sections.
The pie chart with the percentages of the crystal system and space group of LixM2(PO4)3, and the distribution of M metals in LixM2(PO4)3.
For solid electrolytes, an adequate band gap for electronic insulation is necessary. According to the band gap value obtained from the MP, with a band gap of 3.50 eV as the rescreening criteria, we found seven compounds that could be applied as the solid electrolyte: Li3Bi2(PO4)3, LiGe2(PO4)3, Li3In2(PO4)3, Li3Mo2(PO4)3, Li3Sb2(PO4)3, Li3Sc2(PO4)3, and LiZr2(PO4)3.
From the MP database, nine Li3Bi2(PO4)3 and five LiBi2(PO4)3 were obtained. However, the positive Ehull indicates that all phases of LixBi2(PO4)3 are thermodynamically metastable at 0 K. Li3Bi2(PO4)3 could decompose into BiPO4 and Li3PO4, and LiBi2(PO4)3 has a tendency to form BiPO4, LiPO3 and O2. The most energetically favorable Li3Bi2(PO4)3 (mp-684504) is monoclinic with space group P21/c, while LiBi2(PO4)3 (mp-504151) is a triclinic phase with space group P2̄. A metastable LiBi2(PO4)3 (mp-585241) shows the same space group, P21/c, as Li3Bi2(PO4)3, and could be regarded as the extraction/insertion of a pair of Li with Li3Bi2(PO4)3. As the electrode material, the electrochemical reaction might be9LiBi2(PO4)3 + 2Li+ + 2e− → Li3Bi2(PO4)3with a voltage of 4.68 V vs. Li/Li+. However, most conventional organic electrolytes cannot bear such a high electrode potential, which leads to serious limitations on the application of Li3Bi2(PO4)3 as an electrode material. Besides the Li3Bi2(PO4)3 mentioned above, two additional Li3Bi2(PO4)3 isomers show the same space group of P21/c (mp-27069 and mp-780333). These three isomers exhibit similar atomic structures, and thermodynamic and electronic properties. The main difference is the arrangement of Li ions. At appropriate temperatures, phase transitions between them are quite expectable.
LiGe2(PO4)3 has been widely studied as an electrode material and solid electrolyte for Li batteries. As a conversion electrode material, LiGe2(PO4)3 exhibits a specific capacity of 460 mA h g−1 with a Li ion conductivity of 7.2 × 10−7 S cm−1.23 However, its application as a solid electrolyte is more common than as an electrode material. From the MP, two LiGe2(PO4)3 isomers were obtained with space groups R3̄c (mp-541272) and R3̄ (mp-1021510). The isomer with space group R3̄c has smaller Ehull, which indicates that it is more thermodynamically stable. By comparison, these two isomers are almost identical in terms of atomic structure. They have similar lattice parameters and formation energies, and they only exhibit a very slight difference in the angles of GeO6 and PO4 groups. Similar to Li3Bi2(PO4)3, LiGe2(PO4)3 isomers are thermodynamically metastable at 0 K and tend to form Li4P2O7, Ge5P6O25 and GeP2O7. The Li4P2O7 phase could be observed from LiGe2(PO4)3 at high temperature through X-ray diffraction (XRD).23,24
The earliest investigation of Li3In2(PO4)3 began in 1987.25 According to the annealing temperature, Li3In2(PO4)3 would exhibit mainly two different lattice structures: one is monoclinic (high temperature phase), and the other is rhombohedral (low temperature phase).26 Generally, the low temperature phase exhibits better stability than the high temperature phase, which coincides with the data from the MP. Two Li3In2(PO4)3 isomers (mp-6425 and mp-14488) were obtained. The former has a rhombohedral structure with space group R3̄, and an Ehull of 0 eV indicates that rhombohedral Li3In2(PO4)3 is thermodynamically stable at 0 K. The latter is a monoclinic metastable phase with a rather small Ehull of 0.003 eV and has been experimentally confirmed to be stable.
Although Li3Mo2(PO4)3 and LiMo2(PO4)3 were successfully prepared in 1999,27 there are very few relative experimental studies on them. At room temperature, Li3Mo2(PO4)3 could mainly crystallize in two structural types: rhombohedral (β-Li3Mo2(PO4)3) and monoclinic (α-Li3Mo2(PO4)3).27 α-Li3Mo2(PO4)3 is of space group P21/c, and at 558 K, it could pass through a phase transition to α′-Li3Mo2(PO4)3 which is isostructural with α-Li3Mo2(PO4)3. Both β-Li3Mo2(PO4)3 and LiMo2(PO4)3 crystallize in space group R3̄c. Simulations could reproduce similar results. From the MP, five Li3Mo2(PO4)3 and seven LiMo2(PO4)3 were obtained. Among them, the most stable phases of Li3Mo2(PO4)3 (mp-32098) and LiMo2(PO4)3 (mp-32104) are rhombohedral and monoclinic with space group R3̄ and P21/c, respectively, and both are thermodynamically stable at 0 K. Although no Li3Mo2(PO4)3 phase with space group R3̄c could be found, the rhombohedral one obtained from the MP presents a similar atomic structure and lattice parameter to the experimental data of β-Li3Mo2(PO4)3. Besides the rhombohedral phase, we also got two monoclinic Li3Mo2(PO4)3 isomers with space group P21/c. They have the same framework structure and similar formation energies, but the arrangements of Li ions in them are different. In terms of electrode materials for LIBs, the thermodynamically metastable P21/c Li3Mo2(PO4)3 (mp-32111) and LiMo2(PO4)3 (mp-32104) could be regarded as the same electrode material under Li extraction/insertion without phase transition. The electrochemical reaction might be10LiMo2(PO4)3 + 2Li+ + 2e− → Li3Mo2(PO4)3with a voltage of 3.24 V. This voltage, compared with that of Li3Bi2(PO4)3, is relatively mild for organic electrolytes. However, considering the semiconducting nature, it seems essential to add additional conductive agents into Li3Mo2(PO4)3 for electrode preparation.
Nine Li3Sb2(PO4)3 and one LiSb2(PO4)3 were obtained from the MP database. The positive Ehull indicates that none of them are thermodynamically stable at 0 K. The most energetically favorable phase of Li3Sb2(PO4)3 (mp-684539) is monoclinic with space group P21/c and tends to form SbPO4 and Li3PO4 at 0 K, while LiSb2(PO4)3 (mp-684508) is isostructural with Li3Sb2(PO4)3 and tends to form LiPO3, SbPO5, and SbPO4. Besides, the remaining three Li3Sb2(PO4)3 isomers (mp-761135, mp-761135, and mp-762044) which belong to space groups R3̄ and P21/c were also screened out. In the application as electrode materials, the reaction might be11LiSb2(PO4)3 + 2Li+ + 2e− → Li3Sb2(PO4)3with a voltage of 3.36 V, which is similar to that of Li3Mo2(PO4)3.
As a novel Li ion conductor, Li3Sc2(PO4)3 has been widely studied in experiments. Li3Sc2(PO4)3 has three different phases, and with increasing the temperature, the phase transition from α to β to γ could be observed.28 α and β phases have similar lattice parameters to the same space group P21/c and the main difference is the arrangement of Li ions. At high temperature, the γ phase could be obtained with space group Pbcn and here Li ions show a completely disordered state. In experiments, this high temperature (γ) phase is regarded as a superionic conduction phase which could be stabilized at room temperature by substitution of Sc with other transition metals, such as Ti, Zr, Nb, and Ta.29,30 From the MP database, two Li3Sc2(PO4)3 isomers (mp-6565 and mp-774742) were obtained and both are monoclinic with space group P21/c. In these two isomers, three different 4e positions are available for Li ions, and their lattice parameters and atomic structures are almost the same, which are consistent with the experimental results.28,30 Due to the disordered state of Li ions, no relevant information on the γ phase was obtained from the Materials Project.
Based on the difference of the heating temperature during preparation, LiZr2(PO4)3 shows two main crystal types.31 The high temperature phase, heated at 1200 °C, exhibits a NASICON-type structure with a monoclinic system. A clear phase transition occurs at ∼50 °C from monoclinic to rhombohedral.32 The monoclinic and rhombohedral structures could be found from the MP. Among the obtained LiZr2(PO4)3 compounds, mp-10499 is the most thermodynamically stable and exhibits a monoclinic system with space group P21/c, while mp-541661 is rhombohedral with space group R3̄c and the phase transition energy from monoclinic to rhombohedral is about 27 kJ mol−1.
The most thermodynamically stable phases of each series of LixM2(PO4)3 compounds, Li3Bi2(PO4)3 (mp-684504), LiGe2(PO4)3 (mp-541272), Li3In2(PO4)3 (mp-6425), Li3Mo2(PO4)3 (mp-32098), Li3Sb2(PO4)3 (mp-684539), Li3Sc2(PO4)3 (mp-6565), and LiZr2(PO4)3 (mp-10499), are the main subjects in the following sections. The atomic structure and lattice information are illustrated in Fig. 2 and Table 1. The optimized lattice parameters are in good agreement with the experimental results. As shown in Fig. 2, NASICON-type LixM2(PO4)3 compounds are three-dimensional framework structures, where the MO6 octahedrons and PO4 tetrahedrons sharing the corner O atoms are the basic structural units. Obvious distortion of MO6 octahedrons could be found in some metastable phases, such as Li3Bi2(PO4)3 and Li3Sb2(PO4)3, while in other stable structures the shapes of the octahedrons are relatively regular. These results indicate that BiO6 and SbO6 octahedrons are not very stable and could be easily affected by ambient PO4 groups and Li ions. The degree of regularity of the structure could more or less reflect the stability of the structures.
The atomic structures of (a) Li3Bi2(PO4)3, (b) Li3Sb2(PO4)3, (c) Li3Sc2(PO4)3, (d) LiZr2(PO4)3, (e) LiGe2(PO4)3, (f) Li3In2(PO4)3, and (g) Li3Mo2(PO4)3.
Structural information on the most thermodynamically stable phases of each series of LixM2(PO4)3 compounds. For monoclinic α = β = 90°, and for rhombohedral α = β = 90°, γ = 120°, and a = b. The stability is measured at 0 K
MCrystal symmetrySpace groupStabilityLattice parameterLi positiona (Å)b (Å)c (Å)γ (°)BiMonoclinicP21/cMetastable8.9713.428.8786.994eGeRhombohedralR3̄cMetastable8.358.3520.64120.006bInRhombohedralR3Stable8.578.5723.37120.0018fMoRhombohedralR3Stable8.558.5523.21120.0018fSbMonoclinicP21/cMetastable8.8513.298.8686.024eScMonoclinicP21/cStable8.8912.318.8389.994eZrMonoclinicP21/cStable8.9112.529.0289.294eAfter optimizing the structures, we calculated the electronic band structures and density of states (DOS) of LixM2(PO4)3 compounds, and the results confirm that all these materials are wide-band-gap semiconductors with the band gap ranging from 3.55 to 4.88 eV (the band gaps are illustrated in Fig. 4b). Considering the intrinsic gap underestimation in the GGA method, the band gaps of these materials should be larger. As shown in Fig. 3, the VBM (valence band maximum) of LixM2(PO4)3 mainly consists of O orbitals, while the CBM (conduction band minimum) is mainly composed of O and M orbitals. The overlap of the bands between O, P and M could be observed, which indicates the high degree of orbital hybridization. The contribution of Li to the total DOS is rather small.
Density of states of LixM2(PO4)3. The dashed line represents the Fermi level.
To further understand the performances of LixM2(PO4)3 as solid electrolytes, the EW and Li ion conductivity (σ) were estimated by computations. The EW is a voltage range where LixM2(PO4)3 compounds are either lithiated or delithiated, and is one of the main characteristics of solid electrolytes. Normalized by the Li chemical potential of Li metal, the plots of Li evolution per formula unit of LixM2(PO4)3 against the voltage could be obtained from Li grand potential phase diagrams and are shown in Fig. 4a. In view of the overall point, all LixM2(PO4)3 compounds exhibit a rather high reduction potential, which indicates the intrinsic instability of LixM2(PO4)3 against Li metal (0 V) and interfacial coating layer materials are necessary to prevent reactions between LixM2(PO4)3 and Li metal. Most LixM2(PO4)3 compounds have a wide EW ranging from ∼2 to ∼4 V, except for Li3Mo2(PO4)3 and Li3Sb2(PO4)3. The internal combination of Li ions with these two kinds of compounds is not strong, i.e., the chemical potential of Li ions in them is high. Thus with increasing the voltage, it is easier for delithiation oxidation reactions to occur for Li3Mo2(PO4)3 and Li3Sb2(PO4)3, and these results are in good agreement with the calculated delithiation voltage of ∼3 V. Note that the width of the EW is not directly related to the band gap of a material and is mainly affected by the chemical potential of Li ions in this material. In general, a material containing fewer Li ions has a higher EW, which could be reflected in LiGe2(PO4)3 and LiZr2(PO4)3. Since the decomposition products could serve as a good interfacial passivation layer, which hinders further decomposition of the solid electrolyte, the actual working EW of LixM2(PO4)3 might be wider and higher than the computed one.
(a) Plots of Li evolution per formula unit of LixM2(PO4)3 against the voltage vs. Li/Li+. Some decomposition products are annotated. (b) Electrochemical windows (purple rectangle) and band gaps (black line) of LixM2(PO4)3 solid electrolytes. Short dashed lines represent the highest voltage of full delithiation.
The diffusion coefficient (D) of Li ions could be estimated from MSD (mean-squared displacement) plots, and then based on the Nernst–Einstein relationship, we could extract the Li ion conductivity at different temperatures. From the fitted line of ln(σT) ∼ 1000/T, the Li ion conductivity of LixM2(PO4)3 at room temperature (300 K) could be extrapolated. The results are summarized in Fig. 5. In general, materials containing more Li (Li3M2(PO4)3) exhibit higher ionic conductivity than those with a smaller amount of Li (LiM2(PO4)3). However, more Li ions lead to a lower oxidation potential in the EW. Thus, in practice there would be some balance between the EW and the ionic conductivity. Besides, it could be observed from Fig. 5 that the structures with space group P21/n show better ionic conductivity than those with rhombohedral symmetry (Ge, In, and Mo). Although the thermal stability of Li3Bi2(PO4)3 and Li3Sb2(PO4)3 is not satisfactory, they possess rather high ionic conductivity at room temperature. If some modification methods, such as partial substitution of Bi or Sb with other transition metals, are used to improve the stability of these two materials, they would become promising solid electrolytes. Our simulated conductivities agree well with the results from experiments in orders of magnitude and are illustrated in Table 2.
Temperature dependence of Li ion conductivity of LixM2(PO4)3. The inset shows the line fitting part.
The simulated and experimental results of activation energy (Ea) and Li ion conductivity
CompoundsTemperature (K)Activation energy (eV)Conductivity (S cm−1)LiGe2(PO4)33000.488.7 × 10−7Ref. 23300—7.2 × 10−7Li3In2(PO4)33000.546.7 × 10−8Ref. 26—0.58—Li3Mo2(PO4)35730.574.1 × 10−3Ref. 27573—10−3 to 10−4Li3Sc2(PO4)36000.335.8 × 10−2Ref. 28600—3.0 × 10−2LiZr2(PO4)35730.419.5 × 10−3Ref. 31573—1.2 × 10−2Ref. 325730.44—

File: ann/train/C7TA09570H.abstract.txt
Thermal evolution of structures and conductivity of Pr-substituted BaZr0.7Ce0.2Y0.1O3−δ: potential cathode components for protonic ceramic fuel cells
A complete solid solution forms between the perovskite proton conductor BaZr0.7Ce0.2Y0.1O3−δ (BZCY72) and BaPr0.9Y0.1O3−δ (BPY) on synthesis by the Pechini method and high-temperature annealing. Phase fields of selected members of the Ba(Zr0.7Ce0.2)1−(x/0.9)PrxY0.1O3−δ series were studied as a function of composition and temperature by high-resolution neutron powder diffraction revealing symmetry changes in the sequence Pnma → Imma →  → Pm3̄m. Higher symmetry is favoured for low Pr contents and high temperatures, as consideration of tolerance factor suggests. A volume contraction, ascribed to dehydration, is observed by synchrotron X-ray diffraction on heating in air for lower x. Magnetic measurements and structural data support the presence of Pr in the IV valence state on the perovskite B site. Thermogravimetric analysis in CO2 to ∼1253 K indicates better chemical stability for x ≤ 0.445, whereas decomposition occurred for higher x. Electrical conductivity increases by over two orders of magnitude in dry air at lower temperature from x = 0.225 to 0.675; total conductivity reaches a value of 0.4 S cm−1 at 1173 K for x = 0.675. The series exhibits electron–hole transport with a positive pO2 dependence which increases with temperature, consistent with participation of oxygen vacancies in charge compensation of the Y3+ acceptor dopant. The activation energy for thermally activated hole hopping in air in the range 523–773 K decreases from ∼1 eV for BZCY72 to ∼0.4 eV for x = 0.675. Conductivity is generally lower in humidified N2 and air (pH2O ≈ 0.023 atm) than the corresponding dry atmospheres, consistent with consumption of holes by less mobile protonic species; however for x ≤ 0.225 the lower concentration of electron holes concomitant with higher oxygen-vacancy content in N2 results in slightly higher conductivity in wet conditions due to hydration of vacancies.

File: ann/train/C7TA09570H.conclusion.txt
Conclusions
Substitution of Ce/Zr cations with Pr in the technologically relevant BaZr0.7Ce0.2Y0.1O3−δ perovskite leads to enhanced electronic conductivity, desired for membrane and fuel-cell cathode applications. The BaZr0.7Ce0.2Y0.1O3−δ–BaPr0.9Y0.1O3−δ system forms a complete solid solution, exhibiting symmetry changes in the sequence Pnma → Imma →  → Pm3̄m. Higher symmetry is favoured for lower Pr content and higher temperature, as expected from tolerance-factor considerations. The exclusive presence of Pr on the B site in the IV oxidation state is confirmed by magnetic measurements. Increasing electrical transport with increasing Pr content is thus ascribed to small polaronic hopping in the oxygen band rather than mixed Pr valence states. The Pr concentration is highly influential on the charge-compensation mechanism adopted for the Y acceptor dopant. For lower Pr contents, formation of oxygen vacancies as occurs for the BZCY72 end-member is favoured; however, for higher Pr concentrations electron–hole formation is predominant. Refinement of neutron-diffraction data supports a model for the high Pr-content compositions of filled nominal oxygen sites, with concomitant formation of holes. Conversely, low Pr content is associated with transport behavior more similar to that of the BZCY72 end-member phase, with higher conductivity exhibited in humidified in comparison to dry N2 and contraction of unit-cell parameter on heating attributable to dehydration.

File: ann/train/C7TA09570H.experimental.txt
Results and discussion
Phase formation and RT structures
The XRD peaks of the series sintered at 1623 K revealed solid-solution formation for the whole series with somewhat broad peaks suggesting cubic or pseudo-cubic perovskite phases. On sintering at 1723 K, sharper peaks indicated both enhanced crystallinity and more complex structural detail, with peak splitting particularly apparent for the Pr-rich end of the series.
Tilting of the octahedra in the perovskite structure gives rise to superlattice reflections associated with concerted oxygen movements, which are typically imperceptible to XRD due to the low X-ray oxygen scattering factor. Similarly, any slight distortion of the cation substructure may give rise to peak splitting which is difficult to observe by laboratory-diffraction techniques. High-resolution neutron powder diffraction is, thus, one of the most useful tools for precise determination of the space group in perovskites which display subtle phase transitions. This has been demonstrated for the end-member phases of the present series,20,27 which reach cubic symmetry on heating through three or four transitions in the sequence Pnma → Imma →  → Pm3̄m for BZCY72 (Imma at RT) and BaPr0.9Y0.1O3−δ (Pnma at RT), respectively.
The NPD patterns of the series revealed distortions from the cubic perovskite aristotype as indicated by the presence of superlattice reflections, shown in Fig. 1 for x = 0.225 and x = 0.445. Indexing of these peaks in accordance with the method of Glazer28 and Woodward and Reaney29 followed a 1/2{o o o} pattern on the basis of the simple cubic unit cell, where ‘o’ represents an odd-number index. This type of reflection is compatible with antiphase tilting only of the octahedra, limiting the possible space groups to I4/mcm, Imma and .30 The final choice of symmetry was made on analysis of the superstructure reflections originating from the distortion of the cubic perovskite phase, and inspection of the corresponding quality criteria of the refinement.
Experimental (circles) and calculated (continuous line) neutron-diffraction patterns of the Ba(Zr0.7Ce0.2)1−(x/0.9)PrxY0.1O3−δ series for (a) x = 0.225 and (b) x = 0.445 collected at RT with an incident wavelength of 1.594 Å. The panels indicate superstructure reflections with a 1/2{o o o} indexation (where “o” indicates an index with an odd number) resulting from antiphase tilting.
Fitting of the NPD data was performed using the appropriate orthorhombic, rhombohedral or cubic structural model, employing the nominal cation stoichiometries. No superlattice reflections related to a possible cation ordering on the perovskite B site were identified. Refinements were thus carried out assuming a statistical distribution of the B-site cations. Assuming the IV valence state for all B-site cations except Y3+, the nominal oxygen stoichiometry is expected to be 2.95. Refinement of the oxygen occupancies was performed leading to values which were generally higher than this nominal value, particularly in the low-temperature range below 573 K (Table 1). This less-than-nominal oxygen deficiency may be due to partial hydration under normal synthesis conditions:1as occurs for the Pr-free BZCY72 end-member phase.27 However, oxygen occupancies may also increase due to oxidation according to the following defect equilibrium:2
Structural parameters, interatomic distances up to 3.5 Å and agreement factors for Ba(Zr0.7Ce0.2)1−(x/0.9)PrxY0.1O3−δ obtained from NPD data
0.225 ,0.445 (Imma),0.9 (Pnma),Space group , (# 167): 6a (0 0 1/4), 6b (0 0 0), 18e (x 0 1/4).Space group Imma, (# 74): 4b (0 1/2 1/2), 4e (0 1/4 z), 8g (1/4 y 3/4).Space group Pnma, (# 62): 4c (x 1/4 z), 4b (0 0 1/2), 8d (x y z).χ2 = 1.31, Rexp = 3.24%, Rwp = 3.71%, RB = 1.58%, composition: Ba(Zr0.525Ce0.15)Pr0.225Y0.1O2.95(1), ρ(cryst): 6.23(5) g cm−3.χ2 = 1.85, Rexp = 3.07%, Rwp = 4.20%, RB = 2.02%, composition: Ba(Zr0.354Ce0.101)Pr0.445Y0.1O3.00(1), ρ(cryst): 6.29(5) g cm−3.χ2 = 1.47, Rexp = 2.93%, Rwp = 3.56%, RB = 3.10%, composition: BaPr0.9Y0.1O2.97(1), ρ(cryst): 6.37(5) g cm−3.a (Å)6.0574(3)6.0828(4)6.1737(2)b (Å)6.0574(3)8.6217(7)8.7164(2)c (Å)14.807(1)6.1107(4)6.2075(1)V (Å3)470.50(5)320.47(4)334.04(1)Ba position6a4e4cx——0.010(1)y———z—−0.0068(4)0.0036(6)Uiso × 100 (Å2)1.1(1)0.74(3)1.04(4)Zr/Pr/Y position6b4b4bUiso × 100 (Å2)0.43(2)0.57(3)0.61(4)O(1) position18e4e4cx0.4648(2)0.494(1)z−0.0577(4)−0.0680(4)Occ2.95(1)1.000.97(1)Uiso × 100 (Å2)1.79(4)1.61(4)1.5(1)O(2) position—8g8dx——0.2669(5)y—−0.0210(5)0.4641(2)z——0.2676(5)Occ—1.99(1)2.00(1)Uiso × 100 (Å2)—2.00(6)2.0(1)Selected distances (Å)Ba–O(1)3.241(1) × 33.057(1) × 23.215(9) × 12.816 (1) × 32.661(1) × 13.022(9) × 13.0320(7) × 63.449(1) × 12.706(4) × 1Ba–O(2)3.160(1) × 42.948(5) × 22.945(1) × 42.783(5) × 23.203(4) × 2Average Ba–O3.0303(8)3.018(1)2.979(2)Zr/Pr/Y–O(1)2.1507(9) × 62.184(1) × 22.2199(5) × 2Zr/Pr/Y–O(2)2.163(1) × 42.220(3) × 22.212(3) × 2Average Zr/Pr/Y–O2.1507(9)2.170(1)2.217(1)t-factor0.99650.98340.9501The refined oxygen occupancies and conductivity data (discussed later) indicate that substitution of Zr/Ce with Pr seems to favour oxidation. Accordingly, high oxygen occupancies at lower temperatures indicate that the Pr and Ce cations are likely to be in the IV oxidation state; this is discussed in more detail in the following section. The fittings were also noticeably improved on employment of anisotropic temperature factors. The final structural parameters of the RT phases of x = 0.225, 0.445 and 0.9 are presented in Table 1. The observed and calculated NPD patterns of the series at RT and their differences are shown in Fig. 2.
Experimental (circles), calculated (continuous line) and difference (continuous line at bottom of each panel) neutron-diffraction patterns for (a) x = 0.225 and (b) x = 0.445 of the Ba(Zr0.7Ce0.2)1−(x/0.9)PrxY0.1O3−δ series collected at RT with an incident wavelength of 1.594 Å; the positions of Bragg peaks are indicated by vertical bars.
Magnetic measurements and Pr oxidation state
Increasing magnetic susceptibility with decreasing temperature is observed in the Ba(Zr0.7Ce0.2)1−(x/0.9)PrxY0.1O3−δ series, Fig. 3, revealing paramagnetism ranging down to 2 K for compositions x = 0.225 and x = 0.445 but only to 6 K and 9.5 K for x = 0.675 and x = 0.9, respectively. For the last two phases, a sharp increase of χ at these temperatures denotes the onset of magnetic interactions, most probably similar to those found in BaPrO3, which develops antiferromagnetic ordering with a weak ferromagnetic component at 11.7 K.31 The partial substitution of paramagnetic Pr4+ cations by diamagnetic Y3+ in BPO (x = 0.9) and diamagnetic species Zr4+/Ce4+ and Y3+ in the other series members is likely to account for the fall in the ordering temperature and the paramagnetic behavior down to 2 K. On the other hand, the χ−1vs. T plot for the four samples (inset of Fig. 3) is not linear, indicating that χ follows a Curie–Weiss law together with a temperature-independent contribution in the paramagnetic region:3where C is the Curie constant corresponding to the Pr4+ ion, θ is the Weiss temperature expressing the exchange interactions between such ions and χ0 is the so-called Van Vleck paramagnetism or temperature-independent paramagnetism (TIP) associated with Pr4+. The best fit of the χ vs. T curves above 60 K to the function expressed in eqn (3) yields the fitting parameters listed in Table 2, which includes the magnetic moment per mole of Pr, μ, calculated from the experimental Curie constant. The high value of χ0 obtained for the four samples is typical of a Pr4+ ion in an octahedral site where the crystal field and spin–orbit interaction effects are comparable.32 This situation can further reduce the magnetic moment of Pr4+ to a value much smaller than 2.54 μB, expected for a free Pr4+ ion in its J = 5/2 ground state.33 The small values of the experimental μ (Table 2) are consistent with the values of ∼0.70 μB (ref. 32 and 34) and ∼0.85 μB (ref. 35 and 36) previously obtained from magnetic-susceptibility measurements of BaPrO3. The analysis of the magnetic data obtained for the series denotes, therefore, the presence of praseodymium exclusively in a tetravalent state as paramagnetic cation located in an octahedral site. We note that Pr4+ on the perovskite A site is expected to have a magnetic moment closer to 2.54.36
Temperature dependence of the magnetic susceptibility per formula unit in an applied magnetic field of 100 mT for members x = 0.225 (circles), 0.445 (diamonds), 0.675 (triangles) and 0.9 (hexagons) of the Ba(Zr0.7Ce0.2)1−(x/0.9)PrxY0.1O3−δ series; the inset shows the corresponding χ−1vs. T plots.
Magnetic data for the Ba(Zr0.7Ce0.2)1−(x/0.9)PrxY0.1O3−δ series: Curie constant C, Weiss constant θ and temperature-independent paramagnetism χ0 obtained from the fit of the experimental magnetic susceptibility to eqn (3). Magnetic moment μ calculated as 
xC (emu K mol Pr−1 Oe−1)θ (K)χ0 (emu mol Pr−1 Oe−1)μ (μB)Values were obtained by dividing those obtained from the fitting for the x value in order to express the results per mole of praseodymium instead of per mole of compound.0.2258.942(6) × 10−2−2.9(2)6.716(2) × 10−40.85(3)0.4457.139(9) × 10−2−6.1(2)6.202(3) × 10−40.76(3)0.6751.026(2) × 10−1−27.8(1)5.954(2) × 10−40.91(3)0.9005.280(1) × 10−2−10.8(2)6.252(3) × 10−40.65(2)Phase transitions and phase fields
The phase transitions exhibited with composition at RT result from increasing tilting of the layers of the BO6 octahedra with increasing Pr content. This may be understood on the basis that the A ions are progressively undersized and the Goldshmidt tolerance factor (t) becomes increasingly lower:4where rA, rB and rO refer to the ionic radii of A, B and oxide ions respectively.37 The effect of temperature is to partially release the stress associated with the mismatch of the A–O and B–O bond lengths through their differentiated expansion leading to higher symmetry structures.
The phase transitions, which occur on heating selected compositions in the title series in the temperature range RT – 1173 K, were studied by NPD using the same diagnostic procedure for indexation and determination of space group as employed earlier. As expected from consideration of the tolerance factor, high-symmetry phases are stabilized at high temperature and for lower Pr content.
The transformation to cubic symmetry which occurs for all series members may be followed with increasing temperature on calculation of the octahedral tilt angle (ϕ) from the refined oxygen position of the hexagonal cell.38 The temperature dependence of ϕ provides information on the continuous transition from  to Pm3̄m, which may be second-order or tricritical in nature according to whether ϕ follows a (Tc − T)β temperature dependency with exponent of 0.5 or 0.25, respectively.39 The linear relationship near the transition temperature observed between ϕ2 and T in the case of x = 0.445 (Fig. 4) indicates that the dependency of the tilt angle with temperature is better fit with an exponent of β = 0.5 in accordance with a second-order phase transition in this case.
The square of the octahedral tilt angle (ϕ) of x = 0.445 as a function of temperature, (squares, primary y-axis), and ϕ as a function of temperature (circles, secondary y-axis) fitted with the power law  suggesting a second-order phase transition.
Thermal evolution in air and CO2
The pseudo-cubic lattice parameters of the series, determined from either NPD data collected in low vacuum or SR-XRD data in synthetic air, are shown in Fig. 5. As observed in our previous work of the BZCY72 end-member,27 the Vegard's plots exhibit non-linear behaviour, particularly apparent for the Ce/Zr-rich members, which may be attributable to more than one factor. The expansion followed by contraction on heating exhibited for the end-member BZCY72 phase has been ascribed to a dehydration, which occurs for other proton-conducting perovskites;40,41 a similar dehydration may occur for the x = 0.225 phase up to 573 K. We note that recent computer simulations indicate that chemical expansion results only from radius expansion of the reduced cation, whereas the formation of an oxygen vacancy leads to an opposing effect.42 When the loss of water results from dehydration (eqn (1)), with no reduction occurring, we may, thus, expect the volume contraction shown in Fig. 5 for x = 0 and x = 0.225. Later members of the series do not exhibit a pronounced non-linearity although deviations may arise on undergoing a first-order phase transformation from orthorhombic to rhombohedral symmetry. Thermal expansion coefficients (TECs) are listed in Table 3 for a low-temperature (LT) range, in which the samples may, to varying degrees, retain a non-trivial amount of water from hydration (eqn (1)), and a high temperature (HT) state, in the range 873–1173 K, after the dehydration event. The expansion on heating, most notable for the early series members, is greater in the hydrated state, which is also the case for proton-conducting BaCe0.8Y0.2O2.9; interestingly, however, BaZrO3-based phases exhibit the opposite effect.41 In the high-temperature regime, there is a clear effect of Pr addition increasing TEC. This may be partly due to some reduction of Pr accompanied by oxygen loss at high temperature, which increases with x. However, the effect on lattice parameters appears to be very slight, suggesting such reduction is minimal. The much less apparent contraction on heating (Fig. 5) and converging of HT and LT TEC values (Table 3) of later series members may be understood to result from the lesser tendency towards hydration of BaPrO3-based perovskites. This may seem surprising, considering that, in BaBO3 perovskites, there is generally a greater propensity towards hydration with increasing ionic radius (basicity) of the B cation.43 However, several studies have shown that hydration and proton transport in BaPrO3-based phases is inherently poor.24,25,44
Pseudo-cubic lattice constants of the Ba(Zr0.7Ce0.2)1−(x/0.9)PrxY0.1O3−δ series determined from neutron-diffraction data (ND) on heating in low vacuum or from synchrotron X-ray diffraction data (SXRD) on heating in synthetic air.
Thermal expansion coefficients for the Ba(Zr0.7Ce0.2)1−(x/0.9)PrxY0.1O3−δ series in air
xCompositionTEC LT range (K−1/10−6)TEC HT range (K−1/10−6)TECs determined from SR-XRD in the range RT – 573 K for x = O and RT – 523 K for all other samples.TECs determined from SR-XRD in the range 873–1173 K for samples 0–0.675 and from ND for x = 0.9.0Ba(Zr0.7Ce0.2Y0.1)O3−δ12.727.180.225Ba(Zr0.525Ce0.15Pr0.225Y0.1)O3−δ18.657.740.445Ba(Zr0.354Ce0.101Pr0.445Y0.1)O3−δ14.919.430.675Ba(Zr0.175Ce0.05Pr0.675Y0.1)O3−δ14.5010.090.9Ba(Pr0.9Y0.1)O3−δ−12.57Mass loss as determined by thermogravimetry of the as-prepared samples on heating and cooling in synthetic air in the range RT – 1173 K varied within a narrow range, and did not provide a reliable determination of water content, partly due to the effect of absorbed species. Nevertheless, in accordance with the thermo-diffraction data, significant mass loss due to reduction of Pr4+ or Ce4+ species at higher temperature was not observed. In contrast, the TGA curves for samples x = 0.675 and x = 0.9 measured in CO2 (Fig. 6) exhibited significant weight gain at ∼800 K. X-ray diffraction of post-analysis samples indicated that reaction to form barium carbonate had taken place according to:5BaPrO3 + CO2 → BaCO3 + PrO2
TGA plots for the Ba(Zr0.7Ce0.2)1−(x/0.9)PrxY0.1O3−δ series in 100% CO2 with a heating rate of 5 K min−1.
This result is similar to that of the Ba(Zr,Pr,Gd)O3−δ system,25,45 which is also increasingly less stable with greater Pr content. The poorer stability may be understood with reference to the present case on the basis that substitution of Ce/Zr for the Pr cation increases the average B cation radius, forming a more ionic B–O bond in which oxygen is more likely to act as an electron donor and react with acidic gases. Moreover, the effect of the substitution is to lower the Goldschmidt tolerance factor (eqn (4)), generally associated with poorer phase stability.46 An increasing Pr content on the B site, with larger ionic radii than the substituted Ce/Zr ratio, lowers tolerance factor with increasing x. In the same way, placing Pr with lower ionic radius than Ba on the A site decreases t. We note that the tolerance factor and phase stability would be even lower for Pr in the III oxidation state on either A or B sites of the perovskite. Conversely, it may be suggested that the higher tolerance towards carbonation at high temperature results from increasing experimental tolerance factor as the mismatch between A–O and B–O bonds is reduced.
Electrical conductivity
Arrhenius plots for the total conductivity of the Ba(Zr0.7Ce0.2)1−(x/0.9)PrxY0.1O3−δ series in dry N2 and air are shown in Fig. 7, with corresponding activation energies listed in Table 4. In both atmospheres, substitution of Zr/Ce for Pr in the range 0 ≤ x ≤ 1 raises conductivity by 1–3 orders of magnitude at low temperature. A similar increase has been observed in the BaZr1−xPrxO3−δ solid solution,23 as well as related acceptor-doped systems such as BaZr0.9−xPrxGd0.1O3−δ.25 Electrical transport in the acceptor-doped BaPrO3-based phase is attributed to electron holes.20,47 The substantial increase in conductivity with Pr content may be understood, therefore, to arise from increasing electronic conductivity. For all members of the series, conductivity is significantly higher in dry air in comparison to N2 in the intermediate- and high-temperature regimes (Fig. 7(c) and (d)). However, at lower temperatures, the conductivity values in dry N2 approach those obtained in dry air for all compositions. The Pr-free BZCY72 end member is a mixed ionic-electronic conductor under dry conditions of air and N2.48 The lower total conductivity observed for lower oxygen activities is thus associated to a decrease in the contribution of electron holes. However, the electronic contribution to the conductivity also decreases with lower temperature due to the higher activation energy of electron holes in comparison to oxide ions such that the proportion of ionic conductivity is greater at lower temperatures; consequently, the effect of pO2 on the electrical conductivity is lower.
Temperature dependence of total conductivity for the Ba(Zr0.7Ce0.2)1−(x/0.9)PrxY0.1O3−δ series in (a) dry air and (b) dry N2. Comparisons of conductivity in dry air and dry N2 are shown in (c) for x = 0 and 0.225 and (d) for x = 0.445, 0.675 and 0.9.
Activation energy (in eV) of electrical conductivity for the Ba(Zr0.7Ce0.2)1−(x/0.9)PrxY0.1O3−δ series in as a function of Zr concentration, in dry and humidified air and N2 atmospheres in the temperature range 523–773 K
xDryWetAirN2AirN201.00.840.740.690.2250.560.520.580.510.4450.510.440.550.440.6750.410.400.460.400.90.430.330.480.40A different situation may arise for Pr-rich phases in the Pr-doped BZCY72 system, with much higher electronic conductivity. The electroneutrality requirement under dry conditions (assuming that protonic species are negligible) is expressed as:6
Although the acceptor dopant is electrically balanced by oxygen vacancies and electron holes, the principal electrical transport species in dry air and N2 are the latter, due to their much higher mobility (orders of magnitude) in comparison to that of oxide ions. Moreover, the introduction of Pr in the system has the effect of reducing the oxygen-vacancy concentration, as indicated by the high oxygen contents determined from NPD (Table 1), concomitant with the increase of the electron–hole concentration (eqn (2)). For low temperatures, electron holes may be the main electrical species for charge balancing the acceptor dopant, with corresponding electroneutrality condition7
In this situation, it is likely that the oxidation reaction (eqn (2)) is exothermic for the Pr-doped system, with the effect that oxygen vacancies are not stable at low temperature. The enthalpy change for eqn (2) determined semi-empirically for BaPr0.9Gd0.1O3−δ (ref. 47) supports this hypothesis. The concentration of electron holes is, thus, approximately constant (eqn (7)) and not much affected by pO2, as also observed for BaPr0.9Gd0.1O3−δ.47 With increasing temperature and decreasing oxygen partial pressure, oxygen vacancies are created at the expense of electron holes (eqn (2) is displaced to the left), and participate in maintaining electroneutrality (eqn (6)). Accordingly, the oxygen occupancies refined from NPD data are lower at higher temperature and, the conductivity in dry N2 is consistently lower than that in dry air. At very high temperature, a limiting situation may be reached where oxygen vacancies are the principal charge balancing defects for the acceptor dopant and the electronic conductivity follows a classical 1/4-power-law dependency with pO2, σp ∝ log pO2+1/4.498
The hole species may be considered as residing in the oxygen band rather than resulting from mixed-valence cation states, as indicated by the magnetic measurements and neutron refinements of the oxygen occupancies (Table 1). As was previously stated,47 electrical transport may be readily assigned to a purely small-polaron, thermally-activated model in the measured temperature range. At lower temperature (523–773 K), values of the activation energy for the Pr-doped system lie in the range ∼0.3–0.6 eV (Table 4); slight changes with temperature and atmosphere may be related to different carrier concentration, as stated above. Stokes and Islam50 have modelled O− in BaPrO3 as the conducting species in oxidizing conditions. We note that several, if not all, acceptor-doped proton-conducting perovskites, such as BaCeO3- and SrZrO3-based phases also exhibit significant p-type conductivity in dry oxidising conditions.51,52 An interesting occurrence is that substitution of Ce/Zr with Pr4+, with an ionic radius intermediate between that of Ce4+ and Zr4+ promotes much greater electronic conductivity at the expense of proton conductivity.53
Comparison of conductivities in wet and dry conditions, Fig. 8, reveals slightly lower transport in wet air than dry for the Pr-doped samples (Fig. 8(b)), although the difference between wet and dry conditions is minimal for x = 0.225 (Fig. 8(a)). Such behaviour is again consistent with predominant electron–hole transport due to the consumption of holes with less-mobile protons under wet atmospheres according to9
Temperature dependence of total conductivity for the Ba(Zr0.7Ce0.2)(1−x/0.9)PrxY0.1O3−δ series in dry and wet (∼0.023 atm) air for (a) x = 0 and 0.225 and (b) for x = 0.445, 0.675 and 0.9, and in dry and wet (∼0.023 atm) N2 for (c) x = 0 and 0.225 and (d) for x = 0.445, 0.675 and 0.9.
However, the BZCY sample exhibits greater conductivity in humidified in comparison to dry air at lower temperature, indicative of a considerable protonic contribution to transport (Fig. 8(a)), as has been recently confirmed by an analysis of the transport carriers on varying oxygen and water-vapour partial pressures.48 Similar results are observed in dry and wet N2 for the Pr-doped samples as in air (Fig. 8(d)), with the exception of the x = 0.225 sample (Fig. 8(c)). In this case, the minor Pr addition results in a much lower hole concentration, yielding a considerable oxygen vacancy content (eqn (6)), mainly under reducing conditions of N2, which means that protons are likely to participate in transport in wet conditions, as is the case for the BZCY72 phase. The observance of irregular Vegard behaviour indicative of a dehydration event influencing the lattice parameter of this sample (Fig. 5) supports the premise that protons are influential species on electrical transport in compositions of low Pr content.
The mixed-conducting properties of the Pr-doped BZCY72 system are expected to provide an extended reaction area for the oxidation reaction in PCFCs. Nevertheless, the total conductivity (e.g. 0.4 S cm−1 for x = 0.675 at 1175 K in oxidising conditions) is insufficient in itself for a good electrode performance. A more fruitful strategy could be to employ the title series in a composite cathode along with a phase of high electronic conductivity. The lower Pr content materials (x ≤ 0.445) with better stability in CO2 and expected higher proton transport number are likely to be the most promising candidates for this role.
