Repository: BananaTonic/Material_Synthesis_Corpus

# Annotated IOB-corpus for NER
This code and data is a companion to the paper, "Analyzing Research Trends in Inorganic Materials Literature Using NLP".

`corpus/*.tsv` contains tokenized and labelled information for 301 synthesis process. Each annotated process are splited as "train.tsv", "devel.tsv", or "test.tsv". This annotated documents contains equal-length arrays of tokens and their respective labels.
`ann` contains raw annotation files in the BRAT annotation format. You can load these into your own instance of BRAT and modify the annotations however you like.

File: ann/train/C7TA10367K.abstract.txt
Unravelling the structural and dynamical complexity of the equilibrium liquid grain-binding layer in highly conductive organic crystalline electrolytesElectronic supplementary information (ESI) available: Impedance spectra, DSC data, XRD data, force field parameters, input design for simulations, standardization, single point and optimized geometries and their absolute energies from quantum calculations are provided. See DOI: 10.1039/c7ta10367k
Recent developments in organic crystalline electrolytes for lithium and sodium ion conduction have demonstrated bulk conductivities in the range of 10−4 S cm−1 with negligible grain boundary resistance. Experimental results from EM, XRD, and DSC point to a liquid boundary layer at the crystalline surface in equilibrium with the bulk solid that conducts ions between the grains. In this report we examine this behavior in the electrolyte DMF·LiCl (DMF = N,N-dimethylformamide), which has a bulk conductivity of 1.6 × 10−4 S cm−1, but which decomposes between 360–380 K. Molecular dynamics simulations predict a number of quantitative parameters consistent with experimental observation, such as decomposition temperature (Td(theor) = 380 K, Td(obs) = 360 K), bulk conductivity (σheor = 7 × 10−4, σobs = 1.6 × 10−4) and density (dtheor = 1.209 g mL−1, dobs = 1.306 g mL−1). Further, a number of qualitative properties of the material are predicted by simulation, namely, the crystal packing arrangement, the mechanism of decomposition by expulsion of DMF from the LiCl lattice, the existence of a liquid-like grain boundary layer, and most importantly, negligible grain boundary resistance from increased mobility of ions in the boundary layer vs. the bulk. Finally, from quantum mechanical calculations, various interaction energies between fragmental components explain lattice stability and decomposition of the co-crystal, and highlight the contributions from various possible small aggregates. The theoretical calculations predict decomposition of smaller aggregates, such as those expected in the liquid-like surface, to be more facile than larger aggregates that are more likely to be found in the crystal interior.

File: ann/train/C7TA10474J.abstract.txt
EMIMBF4–GBL binary electrolyte working at −70 °C and 3.7 V for a high performance graphene-based capacitorElectronic supplementary information (ESI) available. See DOI: 10.1039/c7ta10474j
Developing an ionic-liquid (IL) type electrolyte with both high voltage window and wide temperature window, especially the low temperature range, is crucial to increase the energy density of the associated electrical double layer capacitors. We proposed the addition of γ-butyrolactone (GBL) in EMIMBF4 to form a binary electrolyte. The melting point (∼15 °C) of EMIMBF4 disappeared and the glass transition point decreased from −95 °C (for pure EMIMBF4) to −126 °C for the binary electrolyte. The binary electrolyte also exhibited improved ionic conductivity (26 and 0.31 mS cm−1 at 20 and −70 °C, respectively) and allowed an electrode of mesoporous graphene to exhibit a capacitance of 131 F g−1 and energy density of 61 W h kg−1 at −70 °C and 3.7 V, the highest values reported so far. NMR and ATR-IR characterization validated the strong interaction between GBL and EMIMBF4 for breaking the ion pairs of the latter but without forming the solvated ions, as in the system of EMMIBF4 with propylene carbonate.

File: ann/train/C7TA10474J.conclusion.txt
Conclusions
The binary electrolyte of EMIMBF4–GBL is proposed for the use of an electrolyte in graphene-based EDLC for seeking excellent low temperature performance. The strong interaction of GBL with ions of EMIMBF4 characterized by NMR and ATR-IR result in significant decrease of Tg, viscosity and increase of ionic conductivity compared to PC. The viscosity of binary electrolyte can be quantitatively established by using the VTF equation. Stable low temperature range can be expanded to −70 °C using EMIMBF4–GBL. A model electrode of graphene exhibits a capacitance of 131 F g−1 and an energy density of 61.3 W h kg−1 at −70 °C, the best performance reported so far. The high operating voltage of 3.7 V and the great cycle performance suggest that EMIMBF4–GBL mixture is a competitive electrolyte for next generation super-capacitor with high energy density.

File: ann/train/C7TA11148G.abstract.txt
Enhancement of the thermoelectric properties of PEDOT:PSS via one-step treatment with cosolvents or their solutions of organic saltsElectronic supplementary information (ESI) available. See DOI: 10.1039/c7ta11148g
Thermoelectric (TE) materials that can directly convert heat into electricity are of significance for sustainable development. Organic TE materials have attracted extensive attention owing to their abundance of elements, low material processing cost, high mechanical flexibility and intrinsically low thermal conductivity. In the organic TE family PEDOT:PSS is the most promising material. In this work, we report a facile approach to enhance the TE properties of PEDOT:PSS through a treatment with cosolvents of organic solvents and water or solutions consisting of cosolvents and organic salts. When PEDOT:PSS films are treated with a cosolvent of 80 vol% dimethylformamide (DMF)–20 vol% water, the electrical conductivity and Seebeck coefficient can reach 1055 S cm−1 and 22.3 μV K−1, respectively, leading to an optimal power factor of 52.5 μW m−1 K−2. The TE performance becomes even higher after a treatment with a solution of a cosolvent and organic salt. After being treated with a solution of 0.1 M methylammonium iodide in 80 vol% DMF–20 vol% water, the PEDOT:PSS films can exhibit an electrical conductivity of 1831 S cm−1, a Seebeck coefficient of 28 μV K−1, and a power factor of 144 μW m−1 K−2. This is the highest power factor ever achieved for PEDOT:PSS via a one-step post-treatment. The enhancement in the TE properties can be attributed to the synergetic effects of the organic solvents and water during the cosolvent treatments and effects of the salt and cosolvents during the solution treatments. The treatments can increase the charge mobility of the PEDOT:PSS films by partially depleting PSS from PEDOT:PSS and causing the conformational change of PEDOT chains.

File: ann/train/C7TA11148G.conclusion.txt
Conclusions
The TE properties of PEDOT:PSS films can be significantly enhanced by a facile and mild post-treatment with cosolvents and/or salt-cosolvent solutions. By the treatment with cosolvents of 80% organic solvents and 20% water at 120 °C, the electrical conductivity of the PEDOT:PSS films can be significantly enhanced from 0.2 to 1055 S cm−1, while the Seebeck coefficients are in the range of 20.6–25.1 μV K−1. The resultant PFs of these cosolvent-treated PEDOT:PSS films vary from 21.0 to 52.5 μW m−1 K−2, remarkably higher than that of a neat solvent-treated one. Such an enhancement can be attributed to the preferential solvation of the PEDOT and PSS chains with organic solvents and water, respectively. After the cosolvent treatment, water rinsing is also found to facilitate a higher TE property enhancement than non-rinsing and cosolvent rinsing. When organic salt MAI is added to a cosolvent, the conductivities and Seebeck coefficients of the PEDOT:PSS films can be further enhanced by a treatment with cosolvent solutions. Presumably, synergetic effects between the salt and cosolvent induce the phase segregation/removal of PSS chains from PEDOT:PSS and also lead to the conformational change of the PEDOT chains. Under the optimal treatment conditions with a cosolvent solution of 1 M MAI in 80% DMF–20% water, the electrical conductivity and Seebeck coefficient of the PEDOT:PSS films are enhanced to be 1821 S cm−1 and 28 μV K−1, respectively. As a result, the corresponding PF and ZT reach 144 μW m−1 K−2 and 0.11 at room temperature. The PF and ZT are among the highest values ever achieved for PEDOT:PSS films via a one-step post-treatment.

File: ann/train/C7TA11148G.experimental.txt
Experimental
Materials and treatment of PEDOT:PSS films
PEDOT:PSS aqueous solution (Clevios PH1000) was purchased from Heraeus. The concentration of PEDOT:PSS was 1.3% by weight, and the weight ratio of PEDOT to PSS was 1 : 2.5 in solution. MAI was purchased from Dysol. All other chemicals were obtained from Sigma-Aldrich. All the chemicals were used as received.
PEDOT:PSS films were prepared by spin-coating the PEDOT:PSS aqueous solution on 1.3 × 1.3 cm2 glass substrates, which were pre-cleaned successively with detergent, de-ionized (DI) water, acetone and IPA. After spin coating, the PEDOT:PSS films were dried at 120 °C on a hot plate for 20 min. The post-treatments were conducted by dropping 100 μL of a cosolvent or solution onto a PEDOT:PSS film on a hot plate at 120 °C. After 4 min, the film was cooled down to room temperature. It was then rinsed with DI water or its corresponding cosolvents three times and dried again on the hot plate. More detailed procedures for treatment can be found in our previous studies.21,23,36
Characterization
Information about the sample characterization can be found in the ESI.

File: ann/train/C8TA00530C.abstract.txt
Novel safer phosphonate-based gel polymer electrolytes for sodium-ion batteries with excellent cycling performanceElectronic supplementary information (ESI) available. See DOI: 10.1039/c8ta00530c
Gel polymer electrolytes (GPEs) are one of the most promising candidates to solve safety issues such as liquid leaking, fire, and explosions in battery systems. In this work, novel phosphonate-based porous cross-linked gel polymer electrolytes were synthesized by in situ thermal polymerization and applied to sodium-ion batteries. The phosphorus containing GPEs have a high ionic conductivity of 6.29 × 10−3 S cm−1 and an excellent electrochemical stability of up to 4.9 V (vs. Na+/Na), and thus could be used as possible non-flammable electrolytes. The Na3V2(PO4)3/GPE/Na cell using GPEs and a Na3V2(PO4)3 cathode yields a high capacity of 110.7 mA h g−1 at 1C rate. Moreover, an excellent long-term cycling stability at 5C rate was observed, retaining 81.8% and 69.2% capacity after long-term 4500 and 10 000 cycles, respectively. When cycled at high temperature (60 °C), the sodium-ion Na3V2(PO4)3 cell with the GPE also exhibits superior cycling stability compared to a battery with a conventional liquid electrolyte. The excellent cycling performances of the SnS2/GPE cell and full cell of SnS2/NVP were also observed, holding great promise for the production of safer phosphonate-containing battery systems.

File: ann/train/C8TA00530C.conclusion.txt
Conclusions
Sodium-ion cells have been assembled with a gel polymer electrolyte cured by in situ chemical cross-linking with a mixture of a novel phosphorus-based crossing-linked agent and alkyl acrylate monomers. The gel polymer electrolyte showed high ionic conductivity, wide electrochemical window, good flame-retardant properties and excellent electrochemical performances. Moreover, the GPE cells displayed excellent long-term cycling performance compared to the liquid electrolyte system at a current density 5C, suggesting that the GPE has good liquid electrolyte retention and compatibility with electrodes. This study provides a novel type of better GPE system for sodium-ion batteries.

File: ann/train/C8TA00753E.abstract.txt
Anion conducting multiblock copolymers with multiple head-groups
Multiblock copoly(arylene ether)s with 1, 2, 3 and 4 alkyl chain tethered quaternary ammonium head-groups on each hydrophilic repeat unit were synthesized via polycondensation, Friedel–Crafts, and reduction reactions. The effect of the number of ionic groups on the ion exchange capacity (IEC), morphology and properties of the anion exchange membranes was investigated. As the ionic group density increased, both the ionic conductivity and water uptake of the membranes increased. The 3-tether membrane formed the most efficient ionic channels as determined by the highest ionic conductivity/IEC. The 2, 3, and 4-tether (per hydrophilic repeat unit) membranes had 9 to 10 bound waters of hydration per ionic group pair, however, the amount of unbound, freezable water molecules increased with the number of ion pairs per polymer repeat unit. The unbound, freezable water molecule was unproductive and led to lower ionic conductivity/IEC ratio, such as in the 4-tether membrane. The optimal membrane had three head-groups per hydrophilic repeat unit (X3Y5-3): 130.6 mS cm−1 ionic conductivity at 80 °C, 58.3% water uptake, and an IEC of 1.83 meq g−1. All the membranes showed acceptable thermal stability and alkaline stability in 1 M KOH at 60 °C for 1000 h. As the number of head-groups per hydrophilic repeat unit increased, the mechanical strength of the membranes decreased.

File: ann/train/C8TA00753E.conclusion.txt
Conclusions
The effect of ionic concentration in the hydrophilic block of multiblock copolymers on the morphology and properties of anion exchange membranes was systematically investigated in this work. The multiblock copolymer mPEs with 1, 2, 3 and 4 long alkyl chain tethered ionic groups on each repeat unit in the hydrophilic block, resulting in different ion exchange capacities (IECs), were synthesized and compared. Only one head-group tether can be attached on each hydrophilic repeat unit at a time. Thus, the tether amount can be precisely controlled. As the ionic concentration increased, the ionic conductivity and water uptake of the membranes increased. This was due to the increase of the size of ion conducting channels. The 3-Tether membrane showed the highest ionic conductivity/IEC, which means that its ionic groups were most efficient for contributing to the ionic conductivity. In addition, the number of freezable and non-freezable water molecules was investigated. 2,3,4-tether membranes showed similar number of bound water molecules, while the number of freezable water molecules increased with the number of ionic groups. The excess freezable water led to a high water uptake and low ionic conductivity/IEC ratio (i.e. X3Y5-4). Therefore, X3Y5-3 showed the best properties, 130.6 mS cm−1 ionic conductivity at 80 °C and 58.3% water uptake, with an IEC of 1.83 meq g−1. All of the membranes showed the same thermal and alkaline stabilities. As the number of ion groups increased, the mechanical strength of the membranes decreased.

File: ann/train/C8TA01117F.abstract.txt
A flexible polymer-based Li–air battery using a reduced graphene oxide/Li composite anodeElectronic supplementary information (ESI) available. See DOI: 10.1039/c8ta01117f
Flexible Li–air batteries have been proposed as a potential power source for next-generation flexible electronics due to their super-high theoretical energy density. However, the safety problems derived from dendritic-deposition and high-activity of a Li anode and the leakage and volatilization of liquid electrolyte severely impede their practical application. Herein, we design a flexible belt-shaped Li–air battery with high stability and safety, which is constructed by using a reduced graphene oxide (rGO)/Li anode, gel polymer electrolyte containing LiI and 4 wt% SiO2 (4% SiO2–LiI-GPE). The rGO/Li anode shows lower mass density, better toughness and less dendrite growth compared with a pure Li anode. Additionally, 4% SiO2–LiI-GPE has a high ionic conductivity of 1.01 mS cm−1, flame-resistant polymer matrix, excellent protective effect on the Li anode and no-leakage properties. Furthermore, the synergy of the LiI and SiO2 additives promotes the decomposition of discharge products and improves the safety of the battery at the same time. As a result, this belt-shaped Li–air battery can steadily run for 100 cycles with a small average overpotential of ∼1.45 V in ambient air (relative humidity of 15%) under different mechanical deformations. Moreover, its voltage curves over operation could remain almost unchanged under a series of bending conditions.

File: ann/train/C8TA01418C.abstract.txt
A K2Fe4O7 superionic conductor for all-solid-state potassium metal batteriesElectronic supplementary information (ESI) available. CCDC 1018167 for 1. For ESI and crystallographic data in CIF or other electronic format see DOI: 10.1039/c8ta01418c
A new 3D open-framework potassium ferrite, K2Fe4O7 (1), has been successfully synthesized under hydrothermal conditions. The framework of 1 consists of both FeO6 octahedral and FeO4 tetrahedral units with shared vertices and edges where there are 6- and 3-ring channels parallel to the trigonal a- and c-axes, enabling many highly mobile potassium ions to move quickly through the channels. The K+ ion conductivity of the polycrystalline sample was 5.0 × 10−2 S cm−1 at room temperature. Interestingly, conductivities along the a-axis direction in single crystal K2Fe4O7 reached 3.5 × 102 S cm−1 at 25 °C and 5.0 × 102 S cm−1 at 500 °C with an activation energy of 0.08 eV. The conductor possessed a wide voltage stability up to 5 V vs. K/K+. Using the K2Fe4O7 electrolyte, we demonstrate an all-solid-state potassium metal battery employing a Prussian blue cathode with a high charge/discharge rate of 250C (charge/discharge in 14 s, 1C = 87 mA h g−1).

File: ann/train/C8TA01418C.conclusion.txt
Conclusion
A new environmentally friendly solid electrolyte, K2Fe4O7, was successfully prepared under hydrothermal conditions, and its structure has been fully characterized. In the crystalline framework, unique 3D channels allow faster and free movement of a large number of mobile potassium carriers. Not only does it show metal-like conductivity at room temperature, but also excellent thermal and electrochemical stability. An all-solid-state potassium metal battery based on the K2Fe4O7 electrolyte exhibited extremely high rate capability and excellent cyclability at room temperature. Our solid electrolyte is suitable for developing potassium batteries with higher energy and power densities in the future.

File: ann/train/C8TA01418C.experimental.txt
Experimental
Synthesis
The title compound was synthesized under hydrothermal conditions. Fe(NO3)3·9H2O (4.0 g) and KOH (64 g) were dissolved in distilled water (32 ml) with stirring. The mixture was directly added into a Teflon-lined stainless steel autoclave and heated at 240 °C for 2 days. After cooling to room temperature, plate-like hexagonal crystals were collected by filtration, washed with deionized water and dried in air at ambient temperature.
Crystal structure determination
Single-crystal X-ray diffraction data of 1 were collected on a Bruker SMART CCD APEX II diffractometer using graphite-monochromated Mo-Kα radiation (λ = 0.71073 Å) at a temperature of 20 ± 2 °C. Data processing was accomplished with the SAINT processing program. The structure of 1 was solved and refined against F2 by full-matrix least-squares techniques with the SHELXTL crystallographic software package. The iron atoms were located first, and then the potassium and oxygen atoms of 1 were subsequently found in the difference Fourier maps.
Characterization
Inductively coupled plasma (ICP) analysis was performed on a Perkin-Elmer Optima 3300Dv spectrometer. Powder X-ray diffraction (XRD) patterns were recorded in the angular range of 2θ = 10–80° on a Rigaku D-Max 2550 diffractometer with Cu-Kα radiation (λ = 1.5418 Å). A Perkin-Elmer DTA 1700 differential thermal analyzer and a Perkin-Elmer TGA 1700 thermogravimetric analyzer were used to obtain differential thermal analysis (DTA) and thermogravimetric analysis (TGA) curves in air, from room temperature to 800 °C with a heating rate of 10 °C min−1. X-ray photoelectron spectroscopy (XPS) analysis was performed on a VG Scienta R3000 spectrometer with Al Kα (1486.6 eV) as the X-ray source.
Ionic conductivities
The complex impedance was measured using an electrochemical analyzer (Ivium Stat, Netherlands). Ground K2Fe4O7 crystals were pressed into a pellet (diameter 10 mm; thickness 0.35 mm) and then annealed in air at 700 °C for 12 hours. The length and cross-sectional area of the crystal along each axis were determined from the SEM image (SEM, JSM-6480LV). For better contact, both sides of the crystal and pellet were pasted with silver plaster and heated at 600 °C. The scanning frequency ranged from 10 Hz to 1 MHz and an ac voltage was applied. The resistance of the compound was obtained from a circle fit of the impedance spectrum, and the conductivity was calculated by taking into account the thickness and area of the single crystal or ceramic pellet. For Hebb–Wagner measurements, a Keithley 6517B electrometer served as an amperemeter.
All-solid-state battery construction and tests
Potassium metal foil was used as the anode. The cathode was prepared by mixing KFeFe(CN)6 powder, K2Fe4O7 powder, acetylene black, and PVDF at a weight ratio of 55 : 25 : 10 : 10. The mixture was coated on pure aluminum foil and dried under vacuum at 120 °C for 12 hours. The battery was assembled by putting the cathode disc and K foil disc on both sides of the K2Fe4O7 ceramic pellet and then packaged in coin cells in an argon-filled glovebox, in which the thickness of the electrolyte was 0.4 mm, and the weight of KFeFe(CN)6 was 0.03 g. Galvanostatic charge and discharge tests were performed in the voltage window of 1.0–3.0 V on a Land-2010 automatic battery tester.

File: ann/train/C8TA02115E.abstract.txt
Branched comb-shaped poly(arylene ether sulfone)s containing flexible alkyl imidazolium side chains as anion exchange membranesElectronic supplementary information (ESI) available: 1H NMR spectra of monomer 6BrIm and linear ImPES and branched ImHBPES-8 polymers, and mechanical property curves and TGA curves of all membranes. See DOI: 10.1039/c8ta02115e
Anion exchange membrane (AEM) fuel cells are promising for efficient and environmentally benign electrochemical energy conversion. However, the development of high-performance fuel cells requires new AEMs tailored for high conductivity and alkaline stability. In this work, poly(arylene ether sulfone)s with different branching degrees were synthesized as AEM materials. The effect of the branching degree on the properties of the copolymers was investigated in detail. The bulky rigid three-pronged branched structure introduced into the copolymer backbone increased the free volume in the corresponding AEM. As a result, the branched AEM demonstrated markedly improved ionic conductivity (up to 126 mS cm−1) compared with that of the linear copolymer AEM (96 mS cm−1) at 80 °C. The highly branched comb-shaped copolymer AEM also exhibited robust alkaline stability and dimensional stability. Furthermore, a platinum-catalyzed fuel cell based on a highly branched comb-shaped copolymer AEM achieved a peak power density of 160 mW cm−2, which was higher than that of the linear copolymer AEM (111 mW cm−2). These results suggest that introduction of a branched structure is an effective strategy to fabricate AEMs with high performance suitable for alkaline fuel cell applications.

File: ann/train/C8TA02115E.conclusion.txt
Conclusions
A bulky rigid branched structure was introduced into AEM materials for the first time. A series of branched comb-shaped poly(arylene ether sulfone)s with flexible alkyl imidazolium side chains were successfully synthesized. These polymers were soluble and produced transparent, flexible, and tough membranes with promising mechanical properties and thermal stability. The branched polymers increased water uptake and decreased swelling compared with those of the linear polymer while preserving IEC. With increasing branching degree, the ionic conductivity and alkaline stability of the branched polymer membranes improved. The highest ionic conductivity of the branched polymer AEMs reached 126 mS cm−1 at 80 °C, and about 79% of its ionic conductivity was retained after immersion in 1 M KOH at 60 °C for 550 h. A comparison with traditional polymer AEMs demonstrated that the branched polymer membrane with a comb-shaped structure exhibited considerably higher ionic conductivity, which was ascribed to the formation of ion transport channels caused by the increase of free volume and well-developed phase separation following the introduction of a branched structure. In addition, the branched polymer AEMs also showed robust alkaline stability. AEM properties can be improved for use in alkaline fuel cells by introducing a branched structure. The maximum power density of a branched polymer membrane reached 160 mW cm−2 at a current density of 450 mA cm−2. These results suggest that branched comb-shaped polymers are promising for use as membranes in AEMFCs. This work provides an attractive strategy involving introduction of a branched structure into polymers to produce high-performance AEMs.

File: ann/train/C8TA02115E.experimental.txt
Experimental
Materials
1,3,5-Triphenylbenzene, mercaptopropionic acid (MPA), 4,4-(hexafluoroisopropylidene)diphenol (6F-BPA), 4-fluorobenzenesulfonyl, boron tribromide (BBr3), 4,4-difluorodiphenyl sulfone (FPS), 9-fluorenone, 2,6-dimethoxyphenol, dichloromethane (CH2Cl2), 1,6-dibromohexane, 1-methylimidazole, 1,4-butanesultone, dimethylacetamide (DMAc), dimethyl sulfoxide (DMSO), dichloromethane, potassium hydroxide (KOH), potassium iodide (KI), and potassium carbonate (K2CO3) were purchased from Shanghai Energy Chemical (Shanghai, China), and used without further treatment. We synthesized (9,9-bis(3,5-dimethoxy-4-hydroxyphenyl)fluorene) (DMHF) and the branched monomer 1,3,5-tris[4-(4-fluorophenylsulfonyl)phenoxy]-benzene (B3) according to a previous method.35
Synthesis of 1-(6-bromohexyl)-3-methyl-imidazolium bromide (6BrIm)
As shown in Fig. S1 (ESI), 6BrIm was synthesized from 1,6-dibromohexane and 1-methylimidazole using a reported method.27 1,6-Dibromohexane (61.0 g, 250 mmol) was placed in a 250 mL three-necked round bottom flask with a magnetic stirrer. A mixture of 1-methylimidazole (4.1 g, 50 mmol) and acetone (50 mL) was added dropwise to the flask. The reaction mixture was stirred at 40 °C for 15 h. A viscous pale-yellow oil was obtained after purification using diethyl ether and ethyl acetate several times, and drying under vacuum for 24 h at 50 °C. The structure of 6BrIm was confirmed by 1H NMR spectroscopy.
Synthesis of branched poly(arylene ether sulfone)s containing methoxy groups (HBMPES-x)
The HBMPES-x polymers (x denotes 100 × B3/(DMHF + 6F-BPA)) were synthesized using the route outlined in Scheme 1. A typical procedure for the synthesis of HBMPES-8 is described as follows. B3 (0.3123 g, 0.4 mmol), DMHF (0.9406 g, 2 mmol), 6F-BPA (1.0084 g, 3 mmol), FPS (1.1185 g, 4.4 mmol), K2CO3 (1.382 g, 10 mmol), DMAc (18 mL), and toluene (10 mL) were carefully placed in a 100 mL three-neck round bottom flask equipped with a Dean–Stark trap, nitrogen inlet and outlet, and magnetic stirring bar. The reaction mixture was heated at 140 °C for 4 h to remove an azeotrope of water and toluene, and then the temperature was subsequently increased to 170 °C to distil the toluene. The reaction was held at this temperature for 3–5 h. After the reaction, the resulting viscous mixture was diluted with DMAc (5 mL), cooled to room temperature, and poured slowly into a 200 mL mixture of methanol and deionized water (1/1, v/v) containing HCl (2 mL) to obtain a white precipitate. The precipitate was filtered and then rinsed with methanol and deionized water several times. The product was collected and dried at 80 °C under vacuum for 24 h (yield: 96%).
Synthesis of branched comb-shaped polymers HBMPES-x, HBHPES-x, and ImHBPES-x.
Synthesis of branched poly(arylene ether sulfone)s containing hydroxyl groups (HBHPES-x)
The demethylation reaction is described as follows. HBMPES-8 (3 g) was dissolved in anhydrous dichloromethane (100 mL) in a 250 mL three-neck flask with a nitrogen inlet. A mixture of BBr3 (4 mL) and CH2Cl2 (50 mL) was added dropwise to the HBMPES-8 solution at 0 °C in an ice bath. After 6 h, the resulting polymer (HBHPES-8) was filtered, washed with CH2Cl2 and deionized water several times, and finally dried under vacuum at 80 °C for 24 h (yield: 94%).
Synthesis of branched poly(arylene ether sulfone)s containing 6BrIm (ImHBPES-x)
HBHPES-8 (1.0 g) was dissolved in DMSO (20 mL) at room temperature (RT) under a nitrogen atmosphere in a 100 mL three-neck flask. Next, 6BrIm (1.6 g), K2CO3 (0.94 g), and KI (0.05 g) were added to the mixture. The reaction mixture was heated to 100 °C for 12 h. The resulting mixture was cooled to RT and poured into acetone (200 mL) to obtain a brown precipitate (ImHBPES-8). The solid was washed with acetone and deionized water several times (yield: 89%).
Preparation of anion exchange membranes
ImHBPES-x (1 g) was dissolved in DMSO (10 mL) by stirring at RT. The solutions were filtered, cast on a clean glass plate, and then dried at 50 °C under vacuum for 24 h to obtain tough smooth membranes. The prepared membranes were soaked in 1.0 M aqueous KOH solution at RT for 48 h. Finally, the membranes were washed with deionized water three times and immersed in deionized water for at least 24 h before testing.
Characterization and measurements
The chemical structures of 6BrIm, HBMPES-x, HBHPES-x, and ImHBPES-x were confirmed using a Varian 400 MHz spectrometer using DMSO-d6 and CDCl3 as solvents and tetramethylsilane as the standard. The thermal stability of membranes was investigated using a Q50 TGA instrument (heating rate of 10 °C min−1, temperature range of RT to 700 °C, nitrogen flow rate of 20 mL min−1). Scanning electron microscope (SEM) observations were carried out on a Zeiss Supra 55 SEM to investigate the membrane morphology. Phase images of membranes were obtained using an atomic force microscope (AFM) in tapping mode. The mechanical properties of membranes were measured using an Instron 1185 analyzer under ambient conditions at a test speed of 2 mm min−1. The water contact angles of the membranes were measured at RT using the pendant-drop method.
Positron annihilation lifetime (PALS) measurements
The positron annihilation experiments were conducted based on previous literature reported methods.38,39 A 22Na source (∼50 μCi) was firstly sandwiched by around 20 pieces of membranes (1 × 1 cm2) and then covered with Al foil. And the as-prepared samples were installed in a testing chamber with 42% relative humidity. The average radius of free volumes was used to determine the ortho-positronium (o-Ps) lifetime according to a spherical approximation given by the Tao–Eldrup model40,41 as the following equation:1where R0 = R + ΔR, and ΔR = 0.166 nm is the thickness of the o-Ps wave function overlapping with the homogeneous electron layer. The average size of the free volumes VFV,Ps can be calculated with the following equation:2
Density
The values of density (ρ) were calculated with the following equation:3where Wdry is the weight of the dry sample and Vdry is the volume of the dry membrane.
Ion exchange capacity (IEC)
The IEC of the membranes was determined by a classical titration measurement. The membrane (0.05 g) was soaked in 0.01 M HCl standard solution (60 mL) for 24 h. Next, the solution was titrated with 0.01 M NaOH standard solution using phenolphthalein as an indicator. The IEC values were calculated using the following relationship:4where Wdry is the weight of the dried membrane, V0 NaOH and Vx NaOH are the volumes of NaOH standard solution consumed without and with the membrane presented during titration, respectively, and CNaOH is the concentration of NaOH standard solution.
Water uptake and swelling ratio
The water uptake (WU) and swelling ratio (SR) of the membranes were determined as follows. The membranes were immersed in deionized water at the desired temperature for 24 h. They were then wiped with tissue paper and their weight (Wwet), width, and length were quickly measured. The weights of dried membranes (Wdry) were obtained after drying at 80 °C under vacuum for 24 h.56where ldry and wdry are the length and width of the dry membrane, respectively, and lwet and wwet are the length and width of the wet membrane, respectively.
Ionic conductivity
The resistance (R) of the membranes (1 × 4 cm2 in deionized water) was measured using an electrochemical workstation (Zahner IM6ex, Germany) by a four-electrode AC impedance method over the frequency range from 1 to 105 Hz. Ionic conductivity (σ) was measured in deionized water at temperatures from 30 to 80 °C and calculated as follows:7where l (cm) is the distance between the two electrodes and A (cm2) is the cross-sectional area of the tested membrane.
Alkaline stability
The alkaline stability of the membranes was investigated by soaking the membranes in 1 M KOH aqueous solution at 60 °C for 550 h. The condition of membranes was evaluated through photographs, σ, and 1H NMR spectra. After testing, the membranes were washed with deionized water several times and then immersed in deionized water for at least 24 h to remove the free KOH inside the membrane. σ was measured in deionized water at 60 °C.
Membrane electrode assembly and fuel cell tests
The fuel cell tests required control of the temperature, pressure, and fuel flow. The anode and cathode Pt/C electrodes were purchased from Johnson Matthey. The Pt loading of both the anode and cathode was 1 mg cm−2. The electrodes were painted with 5% ionomer (ImHBPES-8) in DMSO. The membrane electrode assemblies with an active area of 2.25 × 2.25 cm, were hot-pressed at 50 °C for 5 min under a pressure of 1.6 MPa. The feeds of fully humidified H2 (anode) and O2 (cathode) were supplied at rates of 50 and 100 mL min−1, respectively. The H2/O2 single fuel cell performance was tested at 60 °C using an Arbin® BT-5HC multiple independent channel fuel cell test station.

File: ann/train/C8TA02153H.conclusion.txt
Conclusions
In summary, the novel TB copolymer (DPM/DMBP-TB) was successfully synthesized. The DPM/DMBP-TB is soluble in NMP and further soluble in DMSO after being slightly grafted with a multi-cation agent. This enabled the preparation of the crosslinked DPM/DMBP-QTB AEMs with high performance. The prepared AEMs have good dimensional stability and low swelling in both aqueous and organic solutions. The long-chain multi-cation crosslinker not only enhances the IEC but also improves the mechanical properties of the AEMs. Typically, AEMs with a crosslinking ratio of 1.5 have a Young's modulus of 977 MPa and good alkaline stability. Meanwhile these membranes have a high hydroxide conductivity (103.9 mS cm−1, 80 °C) and low swelling ratio (20.83%, 60 °C) with an IEC of 1.67 meq g−1. Further single cell performance testing demonstrates that these membranes achieve a maximum power density of 158 mW cm−2 at a current density of 330 mA cm−2. Therefore, Tröger's base-based copolymers have great potential for the preparation of high performance AEMs.
