Repository: BananaTonic/Material_Synthesis_Corpus

# Annotated IOB-corpus for NER
This code and data is a companion to the paper, "Analyzing Research Trends in Inorganic Materials Literature Using NLP".

`corpus/*.tsv` contains tokenized and labelled information for 301 synthesis process. Each annotated process are splited as "train.tsv", "devel.tsv", or "test.tsv". This annotated documents contains equal-length arrays of tokens and their respective labels.
`ann` contains raw annotation files in the BRAT annotation format. You can load these into your own instance of BRAT and modify the annotations however you like.

# Citation
If you use this code for your research, please cite our paper.
```
@article{Kuniyoshi2021AnalyzingRT,
  title={Analyzing Research Trends in Inorganic Materials Literature Using NLP},
  author={Fusataka Kuniyoshi and Jun Ozawa and Makoto Miwa},
  journal={ArXiv},
  year={2021},
  volume={abs/2106.14157}
}
```

File: ann/train/C4TA05720A.experimental.txt
Experimental methods
Materials
Polyvinyl alcohols with the molecular weight of 130 000 g mol−1 and with a degree of hydrolysis of 0.99 were purchased from Sigma-Aldrich and used as received. Halloysite nanotubes (HNTs) were obtained from Guangzhou New Rare Metallurgical Chemical Industry Co. Ltd, Guangzhou, China, and purified on the basis of our previous work.45 Ionic liquids of 1-butyl-3-methylimidazolium tetrafluoroborate (BMIMBF4) were purchased from Sigma-Aldrich and used as received. Water was distilled and deionized.
Preparation of liquid crystalline PVA/HNTs aqueous dispersions
First, homogeneous PVA solutions were prepared by the addition of 10, 9, 8, 7, and 6 g of PVA into 90 g of water in five flasks with stirring at 60 °C for 4 h. Then, 0, 1, 2, 3, and 4 g of HNTs were added into the above five flasks and stirred for another 2 h at 60 °C, and then sonicated (40 kHz, 100 W) for 1 h to obtain homogeneous dispersions. Finally, liquid crystalline 10 wt% PVA/HNTs aqueous dispersions containing 0, 1, 2, 3, and 4 wt% of HNTs were obtained.
Preparation of PVA/HNTs aerogel
3 g of the above dispersions were then injected into plastic vials having a diameter of 20 mm and length of 50 mm. The plastic tube was dipped at a constant rate of 6 mm min−1 into a cold bath maintained at a constant temperature of −196 °C (liquid nitrogen). The homogeneous dispersion was frozen in a unidirectional way from the bottom to the top. The visual observation of the ice front progress provided a more realistic measurement of the freezing rate. The average ice front velocity was estimated by measuring the time of freezing and dividing it by the length of the frozen sample. Note that the solidified PVA/HNTs/water systems will be changed into liquid crystalline hydrogel by thawing (freezing and thawing method). The frozen samples were freeze-dried (Freeze Dryer, FD-1, Detianyou, China) for 48 h at −59 °C. Finally, the PVA/HNTs nanocomposite aerogels containing 0, 10, 20, 30, and 40 wt% of HNTs were obtained.
Preparation of PVA/HNTs nanocomposite polymer electrolytes based on ILs
The abovementioned aerogels were imbibed with the ionic liquids by immersing them in an excess of the liquid in a glass vessel, and then they were placed in a vacuum oven at a constant temperature of 60 °C for 24 h (vacuum degassing method). The obtained ILs-based NCPE were patted dry with a paper towel. Weight samples were measured before and after, and the solvent weight uptake was quantified based on the weight of the dry aerogel sample. The composition of the ILs-based NCPE is shown in Table 1 (see ESI).
Characterization
Optical micrographs were obtained using a BX51 Olympus polarized optical microscope (Olympus, Japan) equipped with an Olympus DP72 CCD camera and a Linkam THMSE600 hot stage (Linkam, UK). Ionic conductivities of the PVA/HNTs/ILs systems were measured using a Zahner IM6e electrochemical workstation (Zahner, Germany) over the frequency range from 1 Hz to 500 kHz at an AC oscillation of 10 mV. The measurements of the samples, having a diameter of 4 mm and thickness of 2 mm, were carried out in a cell, which consisted of a Teflon spacer sandwiched between two platinum coated stainless steel electrodes. The cell constant was determined using a 0.01 M KCl aqueous solution at 25 °C as the reference. Ionic conductivities were calculated from the bulk resistances obtained from the impedance spectra. The minimum in the Nyquist plot of the negative imaginary part of the impedance versus the real part of the impedance was taken as the sample resistance, R. The ionic conductivity, σ, was calculated as d/(RS), where d and S are the thickness and area of the sample, respectively. Scanning electron microscopy (SEM) images of the samples were obtained on a JEOL SEM 6700 operating at 5 kV, and the ILs-based NCPE samples were first surface treated and then coated with platinum before the SEM observations. Mechanical properties were studied on a WDT-10 tensile tester (Shenzhen Kaiqiangli Testing Instrument CO., LTD) to measure the compression modulus of the ILs-based NCPE both perpendicular and parallel to the freezing direction. The cube samples with a length of 10 mm were loaded in a compression mode with a rate of 0.5 mm min−1. The samples were compressed into 50% of their original thickness at room temperature. Dynamic mechanical properties of the NCPE were studied using a dynamic mechanical analyzer (DMA-8000, Perkin Elmer Co, USA). The sample size was 18 × 6 × 2 mm3. Heating rate was 2 °C min−1 and the frequency was 1 Hz. The range of testing temperatures was from 25 to 200 °C. Thermal analysis of the NCPE was performed using a Perkin Elmer TGA 6 (Perkin Elmer Instruments, USA). The temperature ranged from 50 to 750 °C with a heating rate of 10 °C min−1 under nitrogen.

File: ann/train/C4TA06322H.experimental.txt
2.Experimental
2.1.Materials
Polyvinyl alcohol (PVA, Aladdin Co., China, molecular weight 44.05 MW, alcoholysis: 99.8–100%), sulfuric acid (H2SO4, Beijing north fine chemicals co., China), indigo carmine (IC, Tianjin Kaixin Chemical industry co., China), and activated carbon (AC, Shanghai Sino Tech Investment Management Co., China) were purchased. All materials were commercially available and employed without further purification.
2.2.Preparation of gel polymer electrolyte
A series of PVA–H2SO4–IC gel polymers were obtained using a simple solution-mixing/casting method.26 Typically, the synthesis procedure for PVA–H2SO4–IC gels with different contents of IC is as follows: first, 1 g PVA was dissolved in 10 mL of deionized water with agitation at 80 °C for 2 h to obtain a clear solution. Then, 10 mL of aqueous solution containing H2SO4 (1.0 g) and IC (0–0.14 g) was added to the above solution to form a homogeneous viscous mixture under constant stirring. Finally, this homogeneous viscous solution was poured into a 90 mm plastic petri dish to be frozen at −25 °C for 12 h and thawed at room temperature for 12 h. The freeze–thaw cycles were repeated 2 times to obtain the PVA–H2SO4–IC gel polymer.
For comparison purpose, the gel polymer PVA–H2SO4 without IC was also prepared under the same conditions.
2.3.Preparation of activated carbon electrodes and fabrication of solid state supercapacitors
The activated carbon (AC) electrode was prepared as follows: initially, the activated carbon (16 mg, 80%), acetylene black (2 mg, 10%) and polytetrafluoroethylene (2 mg, 10%) were mixed and dispersed in 0.4 mL of N-methyl-2-pyrrolidone (NMP) to produce a homogeneous slurry.31 Then, the resultant slurry was coated on the stainless steel net (thickness = 0.06 mm) with an area of 1.5 cm2. After being dried at 60 °C for 24 h, the AC electrodes for supercapacitors were obtained and the mediator material loading was (including carbon black and polytetrafluoroethylene) 3 mg on each electrode.
The fabrication details of solid state supercapacitors are shown in Fig. 1. The prepared gel electrolyte was coated on the surface of the electrodes and assembled together by face-to-face. The two carbon papers with the electrode material were used as current collectors and the polymer gel electrolytes were used both as a separator and electrolyte.
Schematic diagram of a fabricated supercapacitor (black line, blue circle and yellow circle correspond to the PVA polymer, IC molecule and H2SO4 molecule).
2.4.Characterization
The mechanical performance of the redox mediated gel polymer was tested via bending, compressing and stretching. The gel polymer membrane was cut into a ribbon of 0.8 cm width and 3.0 cm length and the deformation was caused under appropriate forces.
The electrochemical properties of the supercapacitor were studied through cyclic voltammetry (CV) with a potential of 0–1 V and a galvanostatic charge–discharge (GCD) test with a potential of 0–1 V at different current densities from 0.3 to 2 A g−1. Electrochemical impedance spectroscopy (EIS) was carried out at an open circuit potential (OCP) by applying AC potential with a 5 mV amplitude in the frequency range of 0.1 Hz to 105 Hz. Moreover, the cycle life was tested at a current density of 1 A g−1 for 3000 cycles. For comparison, the CV and GCD of the three-electrode system based on 1 mol L−1 H2SO4 containing 0.1 g of IC were also studied. All the above electrochemical studies were carried out at room temperature using an electrochemical workstation system (CHI 660D, Chenghua, Shanghai, China).

File: ann/train/C4TA06422D.experimental.txt
Experimental
Synthesis of PANI/graphene composite powders
The PANI/graphene composite powders were synthesized by in situ polymerization of aniline with ammonium peroxydisulfate (APS) as the oxidant2,44 in the presence of graphene (graphene was synthesized by the CVD method with a diameter of ∼10–50 μm (ref. 45)). In a typical synthetic procedure, a solution of 5 mL of 1 M HCl containing different masses of graphene was sonicated at room temperature for 2 h. And then 0.25 mL aniline was added to form an aniline/graphene/HCl suspension by stirring for 0.5 h. After that, 0.5 g of APS in 2 mL 1 M HCl solution was added dropwise to the well-stirred suspension within 20 min. The polymerization reaction was carried out at 0 °C by stirring for 6 h in an ice bath. The products were filtered and washed with 1 M HCl, deionized water and ethanol sequentially. Next, the as-prepared products were added into 100 mL 0.1 M ammonia solution in order to achieve deprotonation by stirring for 24 h. Finally, composite powders composed of emeraldine-based polyaniline and graphene were filtered and washed with 0.1 M ammonia, deionized water and ethanol sequentially, followed by drying in a vacuum desiccator at 60 °C for 48 h. The PANI powders were synthesized by the same process described above without adding graphene into 1 M HCl before polymerization.
Fabrication of PANI/graphene composite films
The as-prepared PANI/graphene composite powders by in situ polymerization were doped with camphorsulfonic acid (CSA) by solid state grinding according to a PANI : CSA mole ratio of 2 : 1 (the optimal doping amount46) and then dissolved into m-cresol solution under stirring and sonication each for 3 h at room temperature sequentially. PANI/graphene composite films were prepared by dropping the mixed solution on glass substrates and dried at 40 °C in the air. The graphene contents were identified to be 10 wt%, 26 wt% and 48 wt% by the initial weight ratio of graphene, PANI/graphene composites and CSA. The obtained products were denoted as PANI/GP-P.
As a comparison, PANI/graphene composite films were also prepared by a direct solution mixing method as described in our previous report.42 In that procedure, the as-prepared pure PANI were doped with camphorsulfonic acid (CSA) by solid state grinding according to a PANI : CSA mole ratio of 2 : 1 and then directly mixed with graphene in the m-cresol solvent to prepare composite films. The mixed solution was stirred and sonicated each for 3 h at room temperature sequentially, and then dropped on glass substrates and dried at 40 °C in air. The obtained films were denoted as PANI/GP-M.
Characterization
The morphology of synthesized films was characterized by scanning electron microscopy (FEI Magellan 400) and transmission electron microscopy (JEM-2100F). UV-Vis absorption spectrum analysis of the films was carried out on a Perkin-Elmer UV-Vis spectrophotometer (Lambda 950, Waltham, MA). Raman spectra measurements were carried out on a Raman spectrometer (JY LabRam-1B, λexc = 632.8 nm). FT-IR spectra of films were recorded on a Nicolet 7000-C (Thermal Scientific Co., USA). X-ray photoelectron spectroscopy (XPS) spectra were obtained on an ESCALAB 250, Thermo Scientific Ltd with a 320 mm diameter spot of monochromated aluminum Kα X-rays at 1486.6 eV under ultrahigh-vacuum conditions. The C1s signal was used to correct the charge effects. The thickness of the films was measured using a Dektak profilometer. The electrical conductivity and Seebeck coefficient were measured along the in-plane direction at room temperature following the methods previously reported.47

File: ann/train/C4TA06620K.experimental.txt
Experimental
Chemical
The bamboo (Phyllostachys pubescens)-based industrial by-product used in the experiments was obtained from the Yunnan province of China. 1-Ethyl-3-methylimidazolium-bis(trifluoromethylsulfonyl)imide (EMIM TFSI) and 1-butyl-1-methylpyrrolidinium-bis(trifluoromethylsulfony)imide (BMPY TFSI) were purchased from Sigma-Aldrich. Potassium hydroxide, N-methyl-2-pyrrolidone (NMP) and all others reagents were purchased from Beijing Chemical Works, unless otherwise specified, and were used without further purification.
Synthesis of the material
2.0 g of bamboo-based industrial by-product was uniformly dispersed in 40 mL of distilled water containing 0.5 mL of sulfuric acid using ultrasound. The dispersion was placed in a 100 mL stainless steel autoclave and was heated up to 200 °C for 12 h and then allowed to cool to room temperature. The resulting solid product (hydrochar) was recovered by filtration, washed with distilled water and dried overnight at 80 °C. The hydrochar was activated using KOH at a mass ratio of 1 : 1 (hydrochar–KOH) mixed in an agate mortar and heated at 800 °C in a horizontal tubular oven for 1 h under argon flow, with a heating rate of 5 °C min−1. Finally, the samples were sufficiently washed with 10 vol% acetic acid solution to remove the residual inorganic impurities and then plenty of distilled water, followed by drying in an oven at 120 °C for 5 h and annealing at 800 °C for 1 h under vacuum. In order to demonstrate the effect of the vacuum annealing, control samples without the annealing (800 °C in vacuum) process and annealing at 1000 °C to remove the oxygen groups from the carbon surface were prepared, with other procedures as same as that of BHNC. To examine the effect of hydrothermal treatment on the morphology and porous structure of the samples, another control sample was synthesized by direct pyrolysis of the bamboo-based industrial by-product at 800 °C for 2 h before the activation process.
Structural characterization
The composition of the bamboo-based industrial by-product was determined using a high-performance anion exchange chromatography (HPAEC) system (ICS-3000, Dionex). The morphologies and microstructures of the samples were observed using field emission scanning electron microscopy (FE-SEM, JSM-7500F), transmission electron microscopy (TEM, JEM-2100) and high-resolution transmission electron microscopy (HR-TEM, JEM-2100F). Powder X-ray diffraction (XRD) patterns were determined using an X-ray diffractometer (X-6000) with Cu Kα radiation (λ = 1.5406 Å). Raman spectroscopy was performed using a microscopic confocal Raman spectrometer (LabRAM HR800) at a laser wavelength of 514 nm. The electrical conductivity of the BHNC powders was determined using a four-point probe method (Jandel RM3) by pressing the powders at a pressure of 10 MPa. The porous texture characters of the samples were measured using nitrogen sorption isotherms at 77 K (Micromeritics ASAP 2010), and the specific surface area and pore size distributions were analyzed using the Brunauer–Emmett–Teller (BET) method and the Non-Local Density Functional Theory (NLDFT) model, using the silt model. The surface elemental compositions were determined using X-ray photoelectron spectroscopy (XPS, Escalab 250) and infrared spectroscopy (IR, iN10MX).
Electrochemical measurements in 6 M KOH
The aqueous supercapacitor performance was tested in 6 M KOH in a three-electrode configuration and two-electrode symmetric cell. The work electrode was prepared such that a slurry of 90% BHNC, 5% conducting carbon (Super-P) and 5% binder (PVDF) in NMP was pressed onto a nickel foam at 15 MPa and then dried at 100 °C overnight in a vacuum oven with a loading of about 2 mg cm−2. Platinum foil and an Ag/AgCl electrode were used as the counter and reference electrode in the three-electrode configuration, respectively. Cyclic voltammetry (CV) and galvanostatic charge–discharge curves were obtained using a CHI660D electrochemical workstation. The specific capacitance is calculated from It/mΔE, based on the charge–discharge curves in the three-electrode configuration, where I (A) is the discharge current, t (s) is the discharge time, m (g) is the mass of active electrode material, and ΔE (V) is the potential window. For the two-electrode symmetric supercapacitors, the devices were assembled such that two electrodes were separated by a porous polypropylene membrane soaked in 6 M KOH in CR2025-type coin cells. A CT2001E Battery Program Controlling Test System was used to measure the galvanostatic charge–discharge and the specific capacitance C was calculated from 2It/mΔE, where m (g) is the weight of active material of one electrode.
Electrochemical measurements in neat EMIM TFSI
To measure the non-aqueous symmetric supercapacitor performance in a neat ionic liquid of EMIM TFSI as the electrolyte, the electrodes were prepared by pressing the above slurry containing the BHNC sample onto a conducting carbon substrate with a loading of about 5 mg cm−2. Two electrodes were separated by a porous polypropylene membrane soaked in neat EMIM TFSI in CR2025-type coin cells. The CV curves were obtained using a CHI660D electrochemical workstation and the galvanostatic charge–discharge was measured using a CT2001E Battery Program Controlling Test System over a voltage window of 3.5 V tested at 60 °C. Electrochemical impedance spectroscopy (EIS) was performed at an open-circuit potential with a perturbation amplitude of 5 mV. For the symmetrical supercapacitors, the energy density E (W h kg−1) was calculated from CV2/(8 × 3.6) and the power density P (W kg−1) was calculated from E/t, where V (V) is the discharge voltage and t (h) is the discharge time.

File: ann/train/C5TA00856E.experimental.txt
Experimental
Materials
Polyetherimide (PEI, Ultem 1000, Saudi Basic Industries Corporation) was purchased from Dongguan Jiangxin Plastic Co., Ltd., China. Polyurethane (PU, Elastollan 2280A10) was supplied by BASF Co., Ltd. Silica nanoparticles (SiO2 NPs, diameter of particles, 7–40 nm, specific surface area, 120 m2 g−1) were obtained from Aladdin Chemistry Co. Ltd. N,N-Dimethylformamide (DMF) was bought from Shanghai Lindi Chemical Reagents Co., Ltd., China. The Celgard 2320 membrane (Celgard, China) with a thickness of about 20 μm was used as a comparison sample. All chemicals were of analytical grade and used as received without further purification.
Fabrication of SiO2–PEI–PU nanofibrous membranes
To prepare 7 wt% SiO2–PEI–PU blended solutions, different amounts of SiO2 NPs (0, 2, 5, 8, and 11 wt% based on the weight of PEI–PU) were ultrasonically dispersed into DMF for 10 min, respectively, followed by the addition of a certain amount of PEI–PU (1/1, w/w) under vigorous stirring for another 12 h. The above-mentioned SiO2–PEI–PU blended solutions were loaded into a 10 mL syringe and injected through a plastic needle at a feed rate of 1 mL h−1 by using a DXES-3 spinning equipment (Shanghai Oriental Flying Nanotechnology Co., Ltd., China). A high voltage of 30 kV was applied to the needle tip, and the distance from the spinneret to an aluminum foil-covered grounded rotating collector (rotating rate of 50 rpm) was 25 cm. The ambient temperature and relative humidity were 23 ± 2 °C and 45 ± 3%, respectively. Then, the resulting free-standing SiO2–PEI–PU membranes with an average thickness around 50 μm were dried in a vacuum oven at 70 °C for 12 h to remove the residual solvent and transferred into a dry box for further use.
Characterization of SiO2–PEI–PU nanofibrous membranes
The surface morphologies of the relevant membranes were studied by using a high resolution field-emission scanning electron microscopy (FE-SEM, S-4800, Hitachi Ltd., Japan). The average pore sizes and pore size distributions of the as-prepared membranes were measured by a bubble-point test using a capillary flow porosimeter (CFP-1100AI, Porous Materials Inc., USA). Porosities (P) of the resultant membranes were determined by using n-butanol uptake tests, which were calculated by the following equation:1where MBuOH and Mm are the masses of n-butanol and dry membranes, respectively. ρBuOH is the density of n-butanol, and ρm is the density of dry membranes, which is calculated by the composition and true density of each component. The electrolyte uptakes were investigated by the weight difference of membranes before and after soaking in a liquid electrolyte (1 M lithium hexafluorophosphate (LiPF6) dissolved in ethylene carbonate (EC)/ethyl methyl carbonate (EMC)/dimethyl carbonate (DMC) (1/1/1, w/w/w)) for 2 h, and then calculated according to the following equation:2where Wd and Ww are the weights of the membranes before and after soaking in the electrolyte, respectively. The mechanical properties of the relevant membranes were evaluated on a tensile tester (XQ-1C, Shanghai New Fiber Instrument Co., Ltd., China), and the bendability was measured repeatedly under a longitudinal strain that ranged from 10 to 30 mm at a strain rate of 10 mm min−1.24 Fourier transform infrared (FT-IR) spectra were recorded with a Nicolet 8700 FT-IR spectrometer in the range of 4000–400 cm−1. Energy-dispersive X-ray (EDX) measurements were conducted on a Philips Tecnai G2 F20 &amp; a Hitachi S-4800. Thermal shrinkages were tested by storing the relevant membranes in an oven at various temperatures from 90 to 170 °C for 0.5 h, after that, dimensional changes of the membranes were carefully calculated by the following equation:3where, A0 and A are the areas of the relevant membranes before and after heat treatment, respectively.
Electrochemical performance evaluation
The ionic conductivity (σ) of relevant membranes was measured on liquid electrolyte-soaked membranes sandwiched between two stainless steel (SS) blocking electrodes over the frequency range of 0.1 Hz to 1 MHz with an amplitude of 5 mV by the AC impedance method using a Zahner IM 6ex impedance analyzer. The ionic conductivity could be calculated from the following equation:4where d is the thickness of the relevant membranes, which was measured using an electronic micrometer (0.001 mm accuracy, CHY-C2 Thickness Tester, Labthink Co. Jinan, China), Rb is the bulk resistance obtained at the high frequency intercept of the Nyquist plot on the real axis, and S is the contact area between the membranes and the stainless steel blocking electrode. The MacMullin number (Nm) and tortuosity (τ) of membranes can be calculated by the following equations:56τ2 = NmPwhere, σ0 and σeff are the ionic conductivities of the liquid electrolyte (8.72 mS cm−1) and liquid electrolyte soaked membranes, and P is the porosity of relevant membranes. The electrochemical stability windows of the liquid electrolyte-soaked membranes were determined by linear sweep voltammetry (LSV) using a working electrode of stainless steel and counter and reference electrodes of lithium metal at a scan rate of 2 mV s−1 over the potential range of 2.5 to 6.0 V vs. Li+/Li.
Coin cells (2016-type) were assembled by sandwiching the separators between the LiFePO4 cathode (LiFePO4/carbon black/PVdF, 80/10/10, w/w/w) and the lithium metal anode. The mass loading of LiFePO4 was about 8 mg cm−2, much higher than that of most reported (about 2 mg cm−2). The cyclability and C-rate capabilities of the Li/LiFePO4 cells were investigated in a Land battery test system (CT 2001A, Wuhan Land Electronic Co. Ltd., China) in a potential range of 2.5 to 4.0 V at room temperature. All the assembly processes of cells were carried out in an argon-filled glovebox with oxygen and moisture level &lt;1 ppm.

File: ann/train/C5TA01420D.experimental.txt
Experimental section
Materials
All O2 and moisture sensitive manipulations were carried out inside an argon filled Vacuum Atmospheres dry-box. Polymerization-grade propylene was used as received. TiCl3·AA, AlEt2Cl (10 wt% in toluene), trimethylamine (TMA) solution (∼45 wt% in H2O), N,N-dimethyl-1-hexadecyamine (DMHDA), 11-bromo-1-undecene, calcium hydride and heptanes were purchased from Sigma-Aldrich. Other chemicals, including methanol, sodium hydroxide, allylmagnesium bromide (1.0 M solution in diethyl ether), diethyl ether (anhydrous), 4-vinylbenzyl chloride and hydrochloric acid were of analytical grade and were also from Sigma-Aldrich and used as received. Heptane was distilled over a sodium/potassium alloy with benzophenone as an indicator under argon gas protection. 11-Bromo-1-undecene was distilled over CaH2 under reduced pressure before use.
Synthesis of crosslinker p-(3-butenyl)styrene (BSt)
To a dry 500 mL three-necked round-bottom flask equipped with an addition funnel, condenser, and magnetic stir bar, 200 mL (0.2 mol) of allylmagnesium bromide solution was added. A 20 mL (0.14 mol) aliquot of 4-vinylbenzyl chloride diluted with 50 mL of diethyl ether was added dropwise to allylmagnesium bromide at ice bath temperature. After complete addition of 4-vinylbenzyl chloride, the mixture was warmed to room temperature and refluxed for 12 h. Then, 200 mL of distilled water was slowly added to the mixture. The aqueous layer was separated and washed three times with diethyl ether. The organic phases were combined and dried with anhydrous sodium sulfate. After evaporation of the solvent, the residue was further dried with calcium hydride and distilled under vacuum before use. Yield: 20.1 g, 94%. 1H NMR spectrum: δ 7.1–7.5 (m, 4H, phenyl–H), 6.7 (m, 1H, phenyl–CHCH2), 5.9 (m, 1H, –CHCH2), 5.7 (d, 1H, phenyl–CHCH2), 5.3 (d, 1H, phenyl–CHCH2), 5.1 (m, 2H, –CHCH2), 2.7 (t, 2H, phenyl–CH2), 2.4 (m, 2H, –CH2–CHCH2).
Synthesis of functionalized polypropylene without crosslinkable groups
In a typical copolymerization reaction, 100 mL of heptanes was charged into a Parr 450 mL stainless autoclave equipped with a mechanical stirrer in a dry-box. After removal from the box, the reactor was injected with a certain amount of 11-bromo-1-undecene as a comonomer and then charged with 20 psi (∼1.4 atm) of propylene to saturate the heptane solution at 70 °C. About 0.4 g of TiCl3·AA and 5.0 mL of AlEt2Cl (10 wt% in toluene) were mixed together and stirred for 30 minutes in the dry-box at room temperature to activate the catalyst and then injected into the reactor under rapid stirring to initiate copolymerization. Additional propylene was fed continuously into the reactor to maintain a constant pressure (20 psi) during the entire course of the polymerization. After a certain reaction time elapsed at 70 °C, the reaction solution was quenched by methanol, followed by pouring the polymer solution into acidic methanol solution. The polymer, denoted as PP-Br, was filtered and washed with THF and methanol thoroughly and dried under vacuum at 60 °C for 12 h.
Synthesis of functionalized polypropylene with crosslinkable groups
Terpolymerization of propylene with 11-bromo-1-undecene and p-(3-butenyl)styrene was carried out using similar procedures. 100 mL of heptanes was charged into a Parr 450 mL stainless autoclave equipped with a mechanical stirrer in a dry-box. After removal from the box, a certain amount of 11-bromo-1-undecene and p-(3-butenyl)styrene were sequentially introduced into the autoclave under a propylene atmosphere (20 psi). About 0.4 g of TiCl3·AA and 5.0 mL of AlEt2Cl (10 wt% in toluene) were mixed together and stirred for 30 minutes in the dry-box and then injected into the flask under rapid stirring to initiate the polymerization at 70 °C. After 60 minutes at 70 °C, the reaction solution was quenched by methanol, followed by pouring the polymer solution into acidic methanol solution. The polymer, denoted as nx-PP-Br, was filtered and washed with THF and methanol thoroughly and dried under vacuum at room temperature for 12 h.
Evaluation of crosslinking efficiency
The resulting crosslinkable terpolymer nx-PP-Br was dissolved in xylene at 130 °C, and the heated polymer solution was directly cast into films (thickness 10–20 μm) at 125 °C. The resulting films were then heated in a vacuum oven at 220 °C for 15 minutes. The resulting cross-linked films were subjected to vigorous Soxhlet extraction with refluxing xylene for 24 h under argon to ensure the removal of the soluble polymer fraction before drying the films and determining the gel content. The gel fraction of the crosslinked membranes was calculated by measuring the residual mass of the sample and then computed by the equation: gel fraction = (Wd/Wi) × 100%, where Wi is the initial weight of dried membranes and Wd is the weight of the dried insoluble fraction of membranes after extraction.
Membrane preparation
Membranes were prepared by hot-press processing at 160 °C under a pressure of 24 000 psi to remove defects, providing an average thickness in the range of 40–60 μm. In the nx-PP-Br terpolymer case, the membranes were further treated at 220 °C for 15 minutes under vacuum to complete the crosslinking reaction.
Quaternization and ion exchange
PP-Br membranes in vials were stirred in about 30 mL of 45% aqueous solution of TMA or DMHDA at about 35–40 °C for 36 h. After completion of the reaction, the membranes were washed with deionized water to remove excess TMA or DMHDA and then dried at 60 °C overnight, followed by vacuum at 70 °C for 8 h. The obtained membranes were treated with 1 M NaOH solution at room temperature for 48 h to obtain PP-R-y (R = TMA or DMHDA, y = Br content incorporated). The membranes were washed thoroughly to remove residual NaOH and stored in DI water prior to analysis. The nx-PP-Br terpolymer film samples after thermal crosslinking at 220 °C were quaternized and ion exchanged using a similar procedure; the samples are denoted as x-PP-R-y (R = TMA or DMHDA, y = Br content incorporated).
Membrane characterization
All high-temperature 1H NMR spectra were recorded on a Bruker AM-300 instrument in 1,1,2,2-tetrachloroethane-d2 at 110 °C. The polymer molecular weights were also analyzed on a PL-220 series high temperature gel permeation chromatography (GPC) unit equipped with four PLgel Mixed-A (20 μm) columns (Polymer Laboratory Inc.). The oven temperature was 150 °C and the temperatures of the autosampler's hot and the warm zones were 135 °C and 130 °C respectively. The solvent 1,2,4-trichlorobenzene (TCB) containing ∼200 ppm tris(2,4-di-tert-butylphenyl) phosphite (Irgafos 168) was nitrogen purged. The flow rate was 1.0 mL min−1 and the injection volume was 200 μL. A 2 mg mL−1 sample concentration was prepared by dissolving the sample in N2 purged and preheated TCB (containing 200 ppm Irgafos 168) for 2.5 h at 160 °C with gentle agitation. The melting temperatures of the polymers were measured by differential scanning calorimetry (DSC) using a Perkin-Elmer DSC-7 instrument controller with a heating rate of 20 °C min−1. The thermal stability of the samples was investigated by using a TA instrument thermogravimetric analyzer (TGA) instrument model TA SDT Q600. Preheating of the polymer samples was performed at 100 °C for 40 min under an argon atmosphere to remove moisture. Small amounts of polymer were placed in ceramic cells and the temperature was increased from 30 to 700 °C under a nitrogen atmosphere with a heating rate of 20 °C min−1. Fourier transform infrared spectroscopy (FTIR) was performed on a PE-1710 spectrometer from 4000 to 400 cm−1 with a 4 cm−1 resolution in 64 scans using polymer thin films. All mechanical properties (tensile strength, tensile modulus, elongation at break, etc.) were measured according to an ASTM D-1708 method. The dog-bone specimens (38 mm × 15 mm overall size and 5 mm × 22 mm in the gauge area) were die cut and performed using an Instron 5866 universal tester, with a load cell of 100 N and a constant cross-head speed of 1 mm min−1. At least 6 samples were tested in order to minimize possible errors. To assess the chemical stability, anion exchange membrane samples of 5 cm diameter were immersed in 5 M and 10 M NaOH solutions at 80 °C for a time period ranging 0–700 h. After contact, the membrane samples were separated and washed with DI water until the absence of the alkalinity in the effluent, followed by IEC determination and conductivity measurement.
Small-angle X-ray scattering curves of unstained dry membranes were obtained using a Rigaku (formerly Molecular Metrology) instrument equipped with a pinhole camera with an Osmic microfocus Cu Kα source and a parallel beam optic. Typical counting times for integration over a multiwire area detector were 1 h with typical membrane thicknesses on the order of 100 μm. Measurements were taken under vacuum at ambient temperature on dry samples. Scattering intensities were normalized for background scattering and beam transmission.
Ion-exchange capacity (IEC)
The ion-exchange capacities (IECs) of the membranes were measured in triplicate using a typical titration method. Accurately weighed samples in OH− form were immersed into 25 mL of 0.05 M HCl solution and equilibrated for 48 h under an argon atmosphere, after which the HCl solution was back titrated with 0.05 M NaOH solution using phenolphthalein as an indicator. IEC values of the samples were calculated using the following equation:where n1·HCl and n2·HCl are the amounts (mmol) of hydrochloric acid required before and after equilibrium respectively, and Mdry is the mass (g) of the dried sample. The average value of the three samples calculated from the above equation is the IEC value of the measured membrane.
Water and methanol uptake
The water and methanol uptake of the previously vacuum dried membranes were measured for 24 h in DI water and methanol, respectively. The reported measurements are based on the average of two readings of each sample of dimensions about 30 mm × 30 mm. Water uptake was measured at 20, 30, 40, 50, 60, 70 and 80 °C while methanol uptake was measured at 20 °C. The temperature was controlled by means of a thermostatic water bath. The weight percentage uptake W (%) was determined by the following equation:where Wd and Ww are the weights of the dry and fully hydrated membranes, respectively.
The swelling ratio was characterized by the linear expansion ratio, which was determined by the difference between the wet and dry dimensions of membrane samples after immersion in water at 20, 30, 40, 50, 60, 70 and 80 °C for 24 h (4 cm in length and 1 cm in width). The calculation was based on the following equation:
With the obtained weight percentage uptake W (%) and IEC value, the hydration number (λ) was calculated by the following equation:
Methanol permeability
Methanol permeability (P, cm2 s−1) was measured at 30 °C using a two-chamber diffusion cell method. Prior to the measurement, each membrane coupon (diameter = 2.5 cm) was soaked in water up to the fully hydrated state for at least 1 day. One chamber (80 mL) contained 10 M (34 wt%) methanol solution and the other chamber (80 mL) was filled with DI water. The diffused methanol was periodically measured using a Shimadzu GC-1020A series gas chromatography machine. Peak areas were converted into methanol concentrations with a calibration curve. The methanol concentration in the receiving compartment as a function of time is given by the following equation:where CA and CB are methanol concentrations of the membrane feed side and permeate side, respectively. A, L and VB are the effective membrane area, thickness and the liquid volume of permeate compartment, respectively. DK is defined as the methanol permeability and t0 is the time lag.
Hydroxide conductivity
AC impedance spectroscopy was used to measure the membrane conductivity on a Solartron SI 1260A Impedance/Gain-Phase Analyzer and an electrochemical interface (Solartron 1287, Farnborough, Hampshire, UK). The electrode system was installed in an electrically shielded thermo- and hygro-controlled chamber. The impedance measurement was carried out at a given temperature and relative humidity (RH). The OH− conductivity (σ) was obtained from the following equation:where σ is the hydroxide conductivity (S cm−1), R is the ohmic resistance of the membrane sample (Ω), L is the distance between the electrodes to measure the voltage drop (cm), and A is the cross-sectional area of the membrane samples (cm2). In order to avoid the effect of carbonation, the membranes were converted to OH− form and washed just before the conductivity measurement. Moreover, the tests were also conducted in water which minimizes the exposure to air. The impedance of each sample was measured repeatedly to ensure reproducibility for the measured data.
Fuel cell performance evaluation
A well-dispersed catalyst ink was prepared by mixing 46.4 wt% Pt/C catalysts (TKK, Japan) with de-ionized water, 1-propanol and AS-4 (Tokuyama Corporation, Japan) ionomer solution (5 wt% in 1-propanol) using magnetic stirring and ultrasonication. To obtain a catalyst-coated substrate (CCS) for the electrodes, the as-prepared ink was coated onto the surface of SGL 25BC carbon paper (SGL group, Germany) using an air spray gun (Iwata, Japan). The Pt loading and ionomer content in the catalyst layer were ∼0.60 mg cm−2 and ∼20 wt%, respectively. Anode CCS, PP-TMA-20 membrane (Tokuyama Corporation, Japan) and cathode CCS were assembled together in a cell fixture to form a membrane/electrode assembly (MEA). The electrode size was 2.25 cm × 2.25 cm (∼5 cm2). Fuel cell testing was conducted with a commercial fuel cell (Teledyne, USA) testing system at 50 °C and 100 RH%. Fully humidified hydrogen was supplied to the anode at 500 SCCM as indicated in the data, while fully humidified oxygen was supplied to the cathode at 500 SCCM. After full activation of the MEA for 1 h, the fuel cell polarization curve was measured under galvanostatic mode, i.e. holding the fuel cell at serial constant currents (for example, 50, 100, 250 mA cm−2, etc.) for 3 min. The cell voltage as a function of current density was recorded using fuel cell testing software.

File: ann/train/C5TA01794G.experimental.txt
Experimental
Synthesis
Ingots of TixZr1−xNiSn0.975Ge0.025 were first prepared by melting a mixture of high purity elements (Ti, Zr, Ni, Sn and Sb &gt;99.9%) in the desired stoichiometry using an induction furnace. In order to prevent oxidation during induction melting, the sample mixture was first sealed in a quartz tube under a residual pressure of 10−3 Torr. In addition, the induction melting chamber was maintained under the vacuum during the synthesis. Each ingot was melted three times to ensure homogeneity. The resulting ingots were thoroughly ground under argon atmosphere using an agate mortar and pestle. The polycrystalline powder was sealed in a quartz tube under a residual pressure of 10−3 Torr and annealed sequentially to 300 °C for 3 days then to 900 °C for 7 days. The annealed powder was then loaded into a stainless-steel jar with stainless-steel balls for a 2 h mechanical alloying process using a SPEX SamplePrep Mixer/Mill. The resulting powder was consolidated into a pellet at 950 °C under 100 MPa using a uniaxial hot press. The relative density of TixZr1−xNiSn0.975Ge0.025 pellets used for in this study was above 95%.
Characterization
The structure and phase purity of the as-prepared powder with different Ti/Zr ratios was examined by powder X-ray diffraction (PXRD) using monochromated Cu-Kα radiation on a rotating anode Rigaku diffractometer operating at 40 kV and 100 mA. The internal structure of hot pressed pellets was examined by a scanning electron microscope (SEM, Philips XL30FEG) and a high-resolution transmission electron microscope (HRTEM, JEOL 3011). The thermopower and electrical conductivity were measured simultaneously from room temperature to 500 °C under a low pressure He atmosphere using a commercial ZEM-3 system from ULVAC-RIKO. The instrument precision on thermopower and electrical conductivity data is ±4%. The thermal conductivity was calculated from thermal diffusivity data measured by the laser flash method (Linseis, LFA 1000) from room temperature to 500 °C under dynamic vacuum (∼10−3 Torr). The instrument precision on thermal diffusion data is ±5%.
