Repository: BananaTonic/Material_Synthesis_Corpus

# Annotated IOB-corpus for NER
This code and data is a companion to the paper, "Analyzing Research Trends in Inorganic Materials Literature Using NLP".

`corpus/*.tsv` contains tokenized and labelled information for 301 synthesis process. Each annotated process are splited as "train.tsv", "devel.tsv", or "test.tsv". This annotated documents contains equal-length arrays of tokens and their respective labels.
`ann` contains raw annotation files in the BRAT annotation format. You can load these into your own instance of BRAT and modify the annotations however you like.

File: ann/train/C5TA01892G.experimental.txt
Experimental details
The AAO separators were fabricated by a two-step anodization method as shown in Fig. S3. Highly pure aluminum (Al) plates (99.999%, 0.55 mm thick, purchased from Goodfellow Ltd) were prepared as 2 cm × 7.5 cm specimens then degreased, which involved cleaning the Al surface with acetone and ethanol. Afterwards, the specimens were electropolished at constant 20 V and at 0 °C in a perchloric acid and ethanol mixture (1 : 4, v/v) for 6 to 8 min to make smooth surfaces and remove impurities like native oxides and dust. When the Al samples had “mirror-like” surfaces, anodization was carried out in 0.3 M oxalic acid solution by applying 40 V at 15 °C for 12 hours. Before conducting the 2nd anodization step, the alumina layer was etched away by chromium(vi) oxide solution immersion at 65 °C for 5 hours. The anodic aluminum oxide layer with highly ordered pore array was grown along pretextured nanopits during the second anodization step. Furthermore, the aluminum substrate was removed by immersing in a mixed solution of 0.3 M CuCl2 and hydrochloric acid at a volume ratio of 1 : 1. The bottom AAO barrier layer was removed by floating on a 5 wt% H3PO4 solution surface for 60 min in the final stage. To evaluate the structural and morphological features, manufactured samples were characterized using a scanning electron microscope (Hitachi, S-4800).
To characterize the electrochemical properties of the AAO separator, CR-2032 coin cells were assembled for specific purposes. Stainless steel disks were used as electrodes with liquid electrolytes (1 M LiPF6 in EC/DMC, at a volume ratio of 1/1) for the ionic conductivity measurements. AC impedance spectroscopy was used (CHI660E, CH Instruments) from 1 Hz to 1 MHz at room temperature with 5 mV amplitude to calculate the ionic conductivity (σ) in eqn (4):4where L is the thickness of the separator, A is the contact area between the separator and the stainless steel (SUS) electrode, and Rb is the bulk resistance.
The cell resistance was evaluated via an AC impedance test conducted with electrochemical cells composed of LiFePO4 (LFP) cathode, separator drenched with liquid electrolyte, and 150 μm thick Li foil. The cell assembly was performed under an argon atmosphere and the cathode was prepared by coating with a LFP (MTI Korea) slurry containing PVdF (Mw 540 000, Aldrich) as binder and Super P (Timcal) as a conducting agent (in a weight ratio of 8 : 1 : 1) in N-methyl-2-pyrrolidone (NMP, Daejung Chemical). The slurry was applied on the aluminum substrate (15 μm thick) using a Meyer rod.
The full cell consists of the LFP cathode, PP or AAO membrane with liquid electrolyte, and lithium titanate (Li4Ti5O12, LTO, MTI Korea) anode. The LTO anode was fabricated by coating 9 μm thick copper foil using a Meyer rod. The slurry was composed of LTO, PVdF, and Super P in an 8 : 1 : 1 (w/w/w) ratio. Each slurry was mixed with a homogenizer (AR 100, Thinky mixer) at 2000 rpm for 5 min. The manufactured full cells were subjected to analysis of capacity, cycling test, and rate capability by investigating the charging–discharging characteristics in a battery cycler system (WBCS 3000L, WonATech).

File: ann/train/C5TA02304A.experimental.txt
Experimental
Materials
Poly(vinyl alcohol) (87–89% hydrolyzed) was purchased from Aldrich Chemistry. Trimethoxy(methyl)silane (≥97.5% purity) was purchased from Aldrich Chemistry. Cellulose nanocrystals (0.94 wt% sulfur) with a typical diameter of 5–10 nm and a length of 200–400 nm were acquired from the U.S. Department of Agriculture's Forest Products Laboratory. Hydrochloric acid (6.0 N) was purchased from Alfa Aesar. Common laboratory salts and solvents were purchased from Fisher Scientific (Pittsburgh, PA). Unless noted otherwise, all materials were used as received without further purification.
Preparation of a cross-linked cellulose nanocrystal PVA membrane
PVA (5 g) was dissolved in DI water (100 mL) under stirring at 85 °C in a round bottom flask equipped with a condenser. The solution was then removed and allowed to cool to room temperature. CNCs (1 g) were mixed with DI water (20 mL) and sonicated for approximately 60 s until homogeneity was achieved. Xerogel synthesis was carried out by combining HCl (90 μL), MTMOS (1136 μL), and DI water (9766 μL) under magnetic stirring for 15 min. Upon completion, the xerogel solution was immediately mixed with the PVA solution in a glass vial and gently swirled for approximately 20 s to form two separate homogeneous binder solutions, with binder A containing a 1 : 1 mass ratio of xerogel to PVA and binder B containing a 1 : 2 mass ratio. The binder solutions were then immediately mixed with the CNC solution in glass vials at various specific mass ratios (40 to 80%) and gently swirled for approximately 20 s. All membranes have a total mass of 500 mg excluding water. The binder-CNC solution was then immediately cast into plastic Petri dishes and left to dry for 12 h. The dried membranes were then placed in an oven to cure at 40 °C for 48 h.
Characterization of the CNC-based composite films
The water uptake was measured by first recording the dry mass of individual membrane strips. The membrane strips were then immersed individually in DI water at 20 or 60 °C. After 24 h, the strips were removed and the surface was carefully dried utilizing absorbent paper. The mass was then quickly recorded to avoid the water loss during the measurement. The water uptake (WU) was calculated from:
The swelling degree was measured by carefully recording the dimensions of individual membrane strips (approximately 56 × 13 × 0.075 mm dry). The strips were then immersed in DI water at 20 or 60 °C for 24 h. The strips were then removed and the dimensions were measured again. The swelling degree (SD) was calculated as:
Tensile testing of the wet films was carried out at room temperature (25 °C) utilizing a RSA III Rheometrics System Analyzer manufactured by TA Instruments. CNC-composite films were immersed in water for 24 h prior to the tensile testing. Rectangular geometry tensile-testing quantified the stress/strain performance. The modulus was calculated by analysing the low strain portion of the stress/strain curve.
Infrared adsorption spectra of CNC-based composite films were obtained by the attenuated total reflectance technique using a Thermo Nicolet Nexus 670 FTIR spectrometer to characterize the chemical composition of the composite films.
Differential scanning calorimetry (DSC) measurements were performed to characterize the change of glass transition and melting temperatures resulting from the crosslinking using a TA DSC Q2000 from 20 to 300 °C, with cooling and heating rates of 10 °C min−1.
Electrochemical impedance spectroscopy (EIS) was performed using a potentiostat (VSP, Bio-Logic). Specimens from at least four batches were used. The applied potential was 10 mV, and the frequency was scanned from 1 MHz to 50 mHz with 5 points per decade. A home-made Swagelok cell was used to implement the EIS measurement, and two stainless steel rods with polished surfaces were used as the electrodes. The temperature was kept constant (20 or 60 °C) during the measurement.

File: ann/train/C5TA02942B.experimental.txt
Experimental
Materials and methods
Chemicals
All the chemicals used in the present work were used as received without further purification. Nafion® solution (5 wt%) and Nafion® 212 were supplied by Dupont. H2IrCl6·H2O, PTFE emulsion (6 wt%) and 40 wt% Pt/C were received from Beijing Nonferrous Metal Research Institute, Shanghai Organic Fluorine Material Research Institute and Johnson Matthey, respectively. All other chemicals were purchased from Sinopharm Chemical Reagent Co. Ltd.
Synthesis of catalyst supports
The antimony doped tin oxide nanowires were prepared using the electrospinning method.35b Firstly, 3 g of polyvinylpyrrolidone (PVP, Mw ≈ 1 300 000) was dissolved in 40 mL methanol under stirring. For antimony doped tin oxide precursor solution, 0.1 g of SnCl2·2H2O with 0.018 g of SbCl3·2H2O were dissolved in 40 mL methanol under stirring. The PVP and antimony doped tin oxide precursor solution were then mixed together. After the solution was loaded into a syringe that was part of the electrospinning setup, the solution was ejected into the multi-nozzle with a throughput of 1.2 mL h−1 for single-nozzle electrospinning systems. The metallic nozzles were connected to a high-voltage power supply (15 kV), and a rotating cage collector was placed 12 cm away from the tip of the multi-syringe needle. Referring to the TG-DSC curves (Fig. S1), the as-spun antimony doped tin oxide nanowire precursor was firstly heated to 290 °C and maintained at that temperature for 1 h to volatilize the moisture residual solvent in the precursors. The temperature was subsequently slowly increased to 450 °C and maintained for 1 h. This step allowed complete decomposition of the PVP to obtain the nanowire structure of antimony doped tin oxide. Finally, the temperature was increased to 600 °C and held at that temperature for 4 h to crystallize the material. In the whole calcination process, a low heating rate of 0.5 °C min−1 was used to prevent the nanowire structure of antimony doped tin oxide from collapsing. The obtained support was referred to as Sb–SnO2 NW. The antimony doped tin oxide nanoparticle was also prepared via a co-precipitation method reported in a previous work as a reference for comparison and hereafter is referred to as Sb–SnO2 NP.15 It should be pointed out that the optimized Sb doping content of both the Sb–SnO2 NW and Sb–SnO2 NP is 5 mol% based on our previous work.21
Preparation of supported IrO2 electrocatalysts
A modified Adams method was used to synthesize the supported IrO2 catalysts.18 The metal precursor H2IrCl6·H2O, support powders (Sb–SnO2 NW or Sb–SnO2 NP) and NaNO3 were first mixed in distilled water. The water was gradually evaporated by heating the mixture to 80 °C. The resulting salt mixture was collected and placed in a pre-heated muffle furnace and calcinated at 500 °C for 30 min. The fused salt-oxide mixture was then cooled down to 25 °C and washed with distilled water to remove the remaining salts. The IrO2/Sb–SnO2 NW (in a mass ratio of 1 : 1) and IrO2/Sb–SnO2 NP (in a mass ratio of 1 : 1) catalysts were finally obtained by drying at 80 °C in a vacuum oven for 12 h. Pure IrO2 powders were also prepared using the same method as a reference for comparison.
Characterization
Thermogravimetric (TG) analysis was performed using a Netzsch STA 409 PC equipped with a Netzsch QMS 403 C mass spectrometer. Air was used as the purge gas and the samples were heated at a rate of 10 °C min−1.
The crystalline structures of the prepared Sb–SnO2 NW and Sb–SnO2 NP were characterized by X-ray diffraction (XRD) using a Marcogroup diffractometer (MXP21 VAHF) with a Cu-Kα radiation source (λ = 1.54056 Å) to characterize the catalyst crystalline structure.
The micromorphology of the prepared Sb–SnO2 NW and Sb–SnO2 NP was studied using scanning electron microscopy (SEM) (ZEISS and LEO-1530 FESEM).
The physical surface area was determined by N2 adsorption–desorption measurements (Micromeritics ASAP 2020, Micromeritics). Brunauer–Emmett–Teller (BET) formulations were used to calculate the surface area. Pore size distributions were estimated by applying the Barrett–Joyner–Halenda (BJH) method to the desorption branch of the isotherms.
Transmission electron microscopy (TEM) analysis was carried out with a Tecnai G2 F20 microscope operating at an accelerating voltage of 300 kV. The samples were first ultrasonically dispersed in ethanol for 10 minutes, and then a drop of the dispersion was deposited on a holey C/Cu TEM grid.
The conductivity measurement of the supports was operated according to a previously reported procedure.15c The samples were placed in a home-made stainless steel chamber with a PTFE inner sleeve (the conductivity cell) and pressed by two stainless steel pressure levers with a diameter of 10 mm. The pressure was firstly increased to 3 × 106 Pa for 60 s and then to 3 × 108 Pa. Measurements were performed at 25 °C in a dry ambient atmosphere and the thickness of the pellet in the chamber was measured before and after the measurement using calipers. Electrochemical impedance spectroscopy was used for the conductivity measurement with the frequency in a range of 1–106 Hz and an ac amplitude of 10 mV.
For electrochemical evaluations, the catalyst powders were dispersed in isopropyl alcohol, into which Nafion® solution (5 wt%) and a PTFE emulsion (6 wt%) were added. The mixtures were then homogenized for 1 h in an ice ultrasonic bath to form an ink. A 50 μL of the ink was pipetted on the surface of a glassy carbon working electrode with 7 mm diameter, followed by drying under a nitrogen atmosphere. For all the catalyst inks, the mass ratio of IrO2 to Nafion® and PTFE was 14 : 2 : 1 and the loading of IrO2 in the working electrode was 0.125 mg cm−2. The electrochemical properties of the catalysts were characterized with a VMP2 electrochemical workstation by CV, EIS, and chronopotentiometry in a 0.5 mol L−1 H2SO4 solution at 25 °C. A Pt coil and a saturated calomel electrode (SCE) were used as the counter electrode and reference electrode, respectively. The potential window of CV was from 0 to 1 V vs. SCE using a scan rate from 2 to 300 mV s−1. The EIS measurement was conducted at 1.25 V vs. SCE for the frequency between 5 mHz and 99 kHz with a sinus amplitude of 10 mV. The impedance data were modeled with ZSimpWin software. The polarization curves were acquired between 1.2 and 1.8 V vs. SCE with a scan rate of 1 mV s−1.
Electrolyser cell test
An ink composed of the prepared catalysts, Nafion® solution, PTFE emulsion and isopropyl alcohol was sprayed on a PTFE sheet to form an anode catalyst layer. After being dipped in the sodium chloride solution for 2 h and annealed at 340 °C for 30 min, the anode catalyst layer was dipped in 0.5 mol L−1 H2SO4 solution for 2 h and then in water for 2 h successively.37 An ink composed of 40 wt% Pt/C as the cathode catalyst, Nafion® solution and isopropyl alcohol was sprayed on a PTFE sheet to form a cathode catalyst layer. The loading of IrO2 was 0.75 mg cm−2 (determined gravimetrically within ±0.01 mg cm−2) for the anode side and 0.2 mg cm−2 Pt for the cathode side.
Pretreatment of Nafion® 212 was accomplished by being successively treated in 5 wt% H2O2 solution, distilled water, 0.5 mol L−1 H2SO4 solution and distilled water at 80 °C and 60 min for each step. The catalyst coated membrane (CCM) was obtained by transferring the catalyst film from the PTFE film to the pretreated Nafion® 212 by the decal method under the conditions of 135 °C and 75 kg cm−2 for 3 min. The performance test was performed in a PEM electrolyser under ambient pressure at 80 °C. A membrane electrode assembly (MEA) (with a 1 cm2 active area) was fabricated by placing the CCM between two carbon cloths. Distilled water was fed to the anode and cathode at a flow rate of 3 mL min−1. The cathode of the cell was used both as the counter and reference electrodes. Polarization curves were measured in constant current mode by increasing the current density from 0 to 2 A cm−2. As for the stability test under ambient pressure at 35 °C, the gas diffusion layers in the anode side were replaced by tantalum coated stainless steel felts.

File: ann/train/C5TA03276H.experimental.txt
2.Experimental
2.1.Materials and chemicals
Tetraethyl orthosilicate (TEOS, 98%), (3-aminopropyl) triethoxysilane (APTES, 98%), cetyltrimethylammonium bromide (CTAB, 99%), 2-(N-morpholino) ethanesulfonic acid (99%), 1-(3-dimethylaminopro-pyl)-3-ethylcarbodiimide hydrochloride (EDC, 99%) and N-hydroxysuccinimide (NHS, 99%) were purchased from Aladdin. Aspartic acid, phosphoserine and cysteine were obtained from Sigma-Aldrich. Nafion solution (5 wt%, DE520) was supplied by Dupont. Toluene obtained from Guangfu Fine Chemical Research Institute (Tianjin, China) was dehydrated with sodium and distilled prior to use. All other reagents were of analytical pure grade and used without further purification.
2.2.Preparation and modification of hollow mesoporous silica microspheres
The preparation and modification process of hollow mesoporous silica (HMS) microspheres is illustrated in Fig. 1. Firstly, silica (SiO2) microspheres were prepared by the typical Stöber method.37 Briefly, 7 mL of TEOS was added into the mixed solution of ethanol (100 mL), water (10 mL) and ammonia solution (5 mL), and stirred vigorously for 12 h; the obtained SiO2 was washed and dried until constant weight was achieved. Secondly, 100 mg of the as-prepared SiO2 was dispersed in a mixed solution of ethanol (30 mL), water (50 mL) and ammonia solution (0.6 mL), then 10 mg of CTAB was added into the solution and stirred for 1.5 h. After that, 0.25 mL of TEOS was added quickly and stirred for 6 h; the obtained core–shell SiO2 was washed by three cycles of centrifugation. Thirdly, the core–shell SiO2 was suspended in 0.2 mol L−1 NaCO3 aqueous solution and stirred at 50 °C for 16 h. The products, hollow SiO2, were washed thoroughly with water and dried under vacuum.38 Subsequently, 1 g of hollow SiO2 was dispersed in 5 wt% methanolic HCl and refluxed at 65 °C for 48 h. After removal of CTAB, the products, HMS, were washed with water and collected by centrifugation.
Schematic illustration of synthesis of amino acid functionalized hollow mesoporous silica microspheres.
HMS microspheres were functionalized by amino acids by two steps, including the modification of HMS by amino groups and the amidation reaction. 1 g of HMS microspheres were suspended in anhydrous toluene, then 2 mL of APTES was added and the mixture was refluxed under a nitrogen atmosphere at 110 °C for 24 h. The obtained products were designated as HMS-NH2. Afterwards, three parallel syntheses were conducted using three kinds of amino acids (aspartic acid, phosphoserine and cysteine). 0.5 g of amino acids were added into 100 mL of 2-(N-morpholino) ethanesulfonic acid (MES, 50 mM, pH = 6.5), and then 10 mmol of EDC and 15 mmol of NHS were added into the solution under vigorous stirring at 30 °C for 2 h to activate the carboxylic acid groups in amino acids. After activation, HMS-NH2 microspheres were suspended in the above solution under ultrasonication and allowed to react at 30 °C for 5 h, followed by washing and centrifugation. Herein, the cysteine functionalized HMS was oxidized by 30 wt% hydrogen peroxide (H2O2) for 24 h.39 The final obtained HMS functionalized by aspartic acid, phosphoserine and oxidized cysteine is designated as HMS-Asp, HMS-Phos and HMS-Cys, respectively.
2.3.Preparation of hybrid membranes
The received Nafion solution was dried at 60 °C for 48 h. The obtained Nafion resin (0.4 g) was dissolved in N,N-dimethylacetamide (8 mL) to obtain a homogeneous solution. A preweighed amount of amino acid functionalized HMS microspheres was dispersed in the above solution under ultrasonication for 1 h and stirring for 6 h. The resultant mixture was cast onto a clean glass plate after degasification, followed by heating at 80 °C for 12 h and annealing at 120 °C for 10 h. All the membranes were pretreated before use, i.e. soaking in 3 wt% H2O2, water, and 1 M sulfuric acid at 80 °C successively. Finally each membrane was washed with water until the pH was neutral. The fabricated hybrid membranes are named Nafion/HMS-X-Y, where X includes Asp, Phos and Cys, and Y (= 2, 4) is the weight percent of inorganic fillers. As a comparison, the pure Nafion membrane (designated as recast Nafion) and Nafion incorporated with non-functionalized HMS (designated as Nafion/HMS) were also prepared using the same procedure. The average thickness of all the membranes was in the range of 70–80 μm.
2.4.Characterization
The overall morphology of microspheres was observed by transmission electron microscopy (TEM, Tecnai G2 F20). The cross-sectional morphology of the membranes was observed by using a field emission scanning electron microscope (FESEM, Hitachi S-4800). The samples were prepared by freeze-fracturing membranes in liquid N2 and subsequently coated with a thin layer of sputtered gold.
The specific surface area was measured by the Brunauer–Emmett–Teller (BET) method using a TriStar 3000 system. The surface elemental composition of samples was detected by X-ray photoelectron spectroscopy (XPS, Axis Ultra DLD). Fourier transform infrared spectra (FTIR) of the membranes were recorded by using a Nicolet 6700 instrument. The crystalline structure of the membranes was probed by small-angle X-ray scattering (SAXS, RigakuD/max2500v/Pc) in the range of 0.5–5°. Before SAXS measurements, all the membranes were soaked in de-ionized water at room temperature for 24 h, and then the surface water on the membranes was removed by filter papers.
Thermogravimetric analysis (TGA) was performed on a Perkin–Elmer Pyris over the temperature range of 30–800 °C at a heating rate of 10 °C min−1 under N2 flow. Before testing, all the membrane samples were vacuum-dried for 24 h.
The oxidative stability of microspheres was measured by Fenton's test.40 1.5 g of HMS microspheres were immersed in Fenton solution (3 wt% H2O2, 4 ppm Fe2+) at 80 °C for 72 h, and then the degradation of microspheres could be estimated by the weight loss.
2.5.Water uptake and dimensional swelling
The water uptake and dimensional swelling of membranes were measured by calculating the weight and area difference between dry and wet samples as reported in the literature,4112where Wdry and Wwet, and Adry and Awet are the weight and area of dry and wet membranes, respectively.
2.6.Proton conductivity
The proton impedance of membranes was measured on a four-point-probe apparatus over a frequency range of 1 Hz−1 MHz using a frequency response analyzer (FRA, PARSTAT 2273). For the measurement of temperature-dependent proton conductivity at 100% relative humidity (RH), the temperature was controlled by the water vapor from room temperature to 100 °C. The fully hydrated membrane was put into a climate box at 40 °C and 20% RH; during the whole process, time-dependent proton conductivity was measured. For the measurement of humidity-dependent proton conductivity, the saturated steam of KCl, NaNO3, NaBr and MgCl2 was used to maintain the RH at 78.9%, 65.4%, 51.4% and 26.1%. The proton conductivity was calculated according to the following equation,3where l0 and A are the distance between the electrodes and the effective membrane area, respectively, and R is the membrane resistance derived from the FRA.

File: ann/train/C5TA04655F.experimental.txt
Experimental section
Materials and methods
Graphite (particle size: 150 micron, Cat# 496588), concentrated sulfuric acid (Cat# 320501), formic acid (Cat# F0507), sodium nitrate, N-methyl-2-pyrrolidone (NMP), poly(vinylidene fluoride) (PVDF), potassium bromide and barium chloride solution were purchased from Sigma-Aldrich. Platinum (Pt) foil and Pt wire were purchased from Alfa Aesar. A standard calomel electrode (SCE) was purchased from CH Instruments, TX, USA. Hydrogen peroxide (30%) was purchased from Rankem, India. Potassium permanganate was purchased from Fischer Scientific. Acetone was purchased from Spectrochem, India. Milli-Q water (&gt;18 MΩ cm) was used in all the synthesis processes.
Synthesis of RG
GO was prepared using a Hummers' method.13 Graphite (particle size: 150 micron) (2.5 g) was first sonicated in acetone for 30 minutes. Thereafter, it was filtered through a sintered glass filter and dried in an oven at 45 °C for 2 h. It (2 g) was suspended in 46 mL concentrated sulfuric acid in an ice bath (0 °C) in a 250 mL round bottom flask equipped with a magnetic stir bar. Separately, synthesis was also performed by suspending graphite (2 g) and NaNO3 (1 g) in concentrated sulfuric acid for GO synthesis. 6 g of KMnO4 was then added cautiously covering a time span of approximately 20 min so that the temperature of the solution did not exceed 20 °C. The solution was then stirred at 35 °C using a reflux condenser for 3 h. After that, 92 mL of distilled water was added and stirring continuously for an additional period of 30 min. Then the content was poured into 280 mL of distilled water and 10 mL of 30% hydrogen peroxide was added to destroy the excess KMnO4. The complete removal of KMnO4 was indicated by a color change from dark to yellow. GO was then isolated by using a sintered glass filter and washed with copious amounts of water (500 mL). Washing was continued until sulphate was no longer detected in the filtrate which was confirmed by addition of barium chloride solution to the filtrate. Thereafter, the filtrate was washed with formic acid solution (20%) to intercalate formic acid in the inter-lamellar region of GO and dried in an oven at 60 °C for 24 h. Prepared GOs were named GO (150) and GO (150 + N) (NaNO3 was used during synthesis). The numeric 150 indicates the particle size of the parent graphite precursor purchased from Sigma-Aldrich. After drying, GO samples were stored in vials under ambient conditions. The bold sentence indicates the synthetic modification of this study from our previous study.14 For GO reduction, 0.5 g of prepared GOs were poured in a 500 mL conical flask. Thereafter the conical flask was kept inside the preheated hot air oven at 160 °C for 14 min to complete the exfoliation process. One of the aims of this work was to perform the exfoliation process at a lowest possible temperature to make the graphene synthesis cost effective. By performing several experiments, it has been found that 160 °C is the minimum temperature required for exfoliation to achieve high quality graphene. Digital images were taken before and after exfoliation and are shown in the ESI (Fig. S1). Two different reduced graphene (RG) materials were named RG (150) and RG (150 + N).
Characterization
The powder X-ray diffraction (PXRD) patterns were recorded by using a Bruker AXS D8 Advance with Cu Kα radiation (1.54 Å) with a step size of 0.02° in a 2θ range of 0–60°. Thermal gravimetric analysis (TGA) was performed by using a Perkin-Elmer TGA 4000 instrument in a temperature range from 30 to 900 °C at a scan rate of 5 °C min−1 with a N2 flow rate of 10 mL min−1. For morphological studies, dried samples were spread over carbon tape and gold coated for 120 s, and scanning electron microscopy (SEM) studies were performed using a Carl ZEISS (ultraplus) FE-SEM at 20 kV. Energy dispersive X-ray (EDS) experiments were performed at a working voltage of 20 kV and was standardized with the Co element by using a spectrometer (Oxford Instruments X-MaxN) attached to the SEM. Transmission electron microscopy (TEM, JEOL 2100F) experiments were performed under an accelerating voltage of 200 kV. TEM samples were prepared by drop casting the suspension of the sample (0.5 mg in 15 mL isopropanol) onto a carbon-coated copper grid and the solvent was evaporated under ambient conditions overnight. The Raman spectroscopy experiments were performed by using a Lab RAM HR 800 (HORIBA) with an excitation wavelength of 632.8 nm. Nitrogen adsorption/desorption experiments were performed on Quantachrome Autosorb QUA211011 equipment for surface area measurements. The samples were degassed under high vacuum at 100 °C for 24 h. FT-IR spectra were collected using a Perkin-Elmer spectrum BX spectrophotometer using the pellets of samples with KBr. Electrical conductivity measurements were carried out on a physical property measurement system (PPMS, Model 6000) Quantum Design, USA. Electrochemical experiments were carried out using a CH Instruments, Austin, TX bipotentiostat (Model CHI 760D) and potentiostat (Model CHI 620E). Capacitance measurements were performed using cyclic voltammetry, galvanostatic charge/discharge and electrochemical impedance spectroscopy (EIS) techniques with a regular three electrode cell. Electrode preparation details and capacitance calculation methodologies are discussed in the ESI. The elemental analysis experiment was carried out on an Elementar Analysen systeme Gnbh, Germany. The samples were dried at 60 °C for 12 h before performing the experiment.

File: ann/train/C5TA04913J.experimental.txt
Experimental
Materials and reagents
Commercially available ∼50 μm pyromellitic dianhydride-oxydianiline (PMDA-ODA) polyimide films (PI) were purchased from Qian Feng Insulating Material Company (Shanghai, China). KOH, NH3·H2O, and AgNO3 (99.8%) purchased from Aladdin Industrial Corporation (Shanghai, China) were used without further purification. MWNTs and the dispersion were supplied by BoYu GaoKe, China. The photosensitive dry films with a thickness of 50 μm, covered with a blue protective layer, were produced by Xide Electronic, China.
Preparation of interdigital electrode
After carefully cleaning in acetone, ethanol, and DI water, the flexible PI substrate bonded to a glass substrate was immersed in 4 M KOH aqueous solution for 90 min at room temperature and subsequently washed with a sufficient amount of ethanol and DI water. The photosensitive dry films were stuck tightly to the treated PI. The prepared films were exposed in the open air for 1 min with patterned IDE films used as a mask. Then, the exposed PI was developed with 0.1 M NaHCO3 to form the patterns of interdigital electrodes (IDEs). Subsequently, the mask-protected PI films were soaked in 0.02 M Ag(NH3)2+ solution for 10 min. The protected PI films were further dipped into 0.02 M H2O2 for 1–2 min until shiny Ag films were obtained on the exposed PI regions. The Ag films were selectively grown on PI substrate and Ag IDEs on PI were prepared.
Preparation of Ag/MWNT IDEs
For the preparation of the active material, 90 wt% MWNT and 10 wt% MWNT dispersion agents were mixed in DI water and sonicated for 1 hour. The PI films with Ag IDEs were dipped into the MWNT solution and dried. By this procedure, the active MWNT material was selectively deposited onto Ag IDEs. Then, the masking photosensitive films were removed by acetone. Finally, Ag/MWNT IDEs were obtained.
Fabrication of SMIE-MSCs
For solid electrolyte preparation, 5 mL H3PO4, 50 mL DI water and 5 g PVA powder were mixed. The solution was stirred at 85 °C until the solution became a clear gel. Subsequently, 0.01 mL gel solution was dropped carefully on Ag/MWNT IDEs. After vaporizing the excess water, an all-solid-state SMIE-MSC was obtained.
SMIE-MSCs characterization
The microstructures of the SMIE-MSCs were investigated by scanning electron microscopy (SEM, Hitachi S4800), atomic force microscopy (AFM, Nano Navi SII E Sweep) and optical microscopy (Caikon DMM-2200). The chemical composition was characterized by Fourier transform infrared spectroscopy (FTIR, Nicolet 6700), X-ray diffraction (XRD, Rigaku D/Max2500VB2+/PC), and X-ray photoelectron spectroscopy (XPS, AXIS UltraDLD). Electrical measurements were carried out on a Hall effect measurement system (RH2035). The electrochemical properties of the MSCs were investigated with cyclic voltammetry (CV), chronopotentiometry (CP) and electrochemical impedance spectroscopy (EIS) measurements, using a CHI660D electrochemical workstation. The electrochemical impedance spectroscopy (EIS) was carried out in the frequency range from 100 kHz to 0.01 Hz with a potential amplitude of 5 mV. Adhesion of the thin metalized films to their substrates was first characterized using a simple adhesive tape peel test (cross-cut tape test of type-ASTM D 3359 3M, Scotch, magic tape 810). The flexing or bending test was performed on a mechanical stirring machine (Shanghai Lushuo JB50-D, China).

File: ann/train/C5TA05280G.experimental.txt
Experimental
Materials and instrumentation
Infrared spectra (4000–400 cm−1, resol. 0.5 cm−1) were recorded on a Varian 660 FTIR spectrometer using KBr pellets and the transmission technique. Powder X-ray diffraction was carried out on a Rigaku Miniflex X-ray Diffractometer. Measurements were done from 3° to 90° with a turning speed of 2.5° min−1. Thermogravimetric analysis (TGA) and differential scanning calorimetry (DSC) were performed using a NETZSCH Jupiter® STA 449F3 instrument. The measurements were done under argon (20 ml min−1) at 35–800 °C. Water and methanol sorption experiments were performed in an isothermal Setaram Calvert 80 micro-calorimeter, connected to a home-built manometric apparatus.43 Blank experiments were carried out at 30 °C by introducing a known amount of gas into the empty sample holder and measuring the final pressure. To calculate the amount adsorbed, the blank curves were subtracted, after a correction for the volume of the MOF sample itself. The phase purity of the bulk sample was confirmed by comparing the powder X-ray diffraction (PXRD) pattern of the as synthesised MOF with the simulated pattern from single-crystal XRD analysis. Unless stated otherwise, all chemicals were commercially available (Aldrich, &gt;99% pure) and used as received. The K4[Mo(CN)8]·2H2O precursor and the NdMo-MOF were synthesized according to previously published procedures.42
Procedure for measuring proton conductivity
Samples were prepared for impedance analysis by grinding the crystalline product with a mortar and pestle to uniform particle size. The disk-shaped pellets of the NdMo-MOF were prepared by using a press and a die measuring 13 mm in diameter. The pellet was placed between a pair of parallel copper plates anchored by a clamp. The typical thickness of the sample was ∼0.4 mm (±0.05 mm). The electrochemical cell was then fixed with clamp and placed in a humidity-controlled environment which is controlled by different saturated salt solutions. Impedance analysis was measured using 4-points method at different temperatures (30–90 °C) and relative humidities (20–98%). Electrochemical impedance spectroscopy (EIS) tests were carried out under open-circuit voltage (OCV) condition using a Gamry potentiostat (Reference 600) with a frequency range of 106 Hz to 0.1 Hz and a voltage amplitude of 10 mV. The DC electrical conductivity has been calculated by measuring voltage and current at 21 °C and 26% RH.

File: ann/train/C5TA05313G.experimental.txt
Experimental
Synthesis of nickel oxalate precursors and nanostructured nickel oxide
The commercial nickel foam was degreased by sonicating in acetone for 5 min, rinsed with deionized water and dried in air. Subsequently, the nickel foam was immersed in a 0.5 M oxalic acid ethanol solution. The reaction was kept at a constant temperature of 45 ± 2 °C for 0.5 h and the foam area was 5 × 6 cm2. A comparable trial was carried out at 45 ± 2 °C for 1.5 h in a 0.5 M oxalic acid ethanol solution with additional 5 wt% water to increase the loading mass of the active material. Afterwards, the nickel foam was rinsed in deionized water, anhydrous alcohol and dried in air, followed by thermal decomposition in a resistance furnace at 400 °C for 45 min in air. Thus, the nanostructured NiO decorated nickel foam was obtained. The loading of the NiO on the nickel foam could be obtained by measuring changes in the weight of the samples before and after calcination according to the involved phase transformation (from NiC2O4·2H2O to NiO) during the calcination process. In addition, nickel foam without immersion in the oxalic acid solution was subjected to the same calcination process (400 °C for 45 min in air), in order to investigate the contribution of the substrate to the electrode capacity.
Characterization
The microstructure and morphology of the as-prepared samples were characterized by scanning electron microscopy (SEM, LEO 1530 VP), transmission electron microscopy (TEM, FEI Tecnai G2) and X-ray diffraction (XRD, Rigaku D/max-rB) with Cu Kα radiation. Selected-area electron diffraction (SAED) was performed to document the crystalline nature of the samples. TEM specimens were prepared by ion milling at 5 kV (Gatan ion mill). Surface elemental information was detected by X-ray photoelectron spectroscopy (XPS, ESCALAB 250). N2 adsorption–desorption isotherms of the samples were measured at 77 K by using a surface area and porosity analyzer (Gold APP V-Sorb 2800P). The specific surface area and pore size distribution of the samples were obtained. After cycling stability measurements, the microstructure of the electrode was also observed using SEM. In addition, thermogravimetric (TG, Mettler-Toledo) experiments of the as-immersed Ni foam sample were carried out in air at a heating rate of 10 °C min−1.
Electrochemical measurements
The pseudocapacitive properties of the nanostructured NiO electrode were studied using a potentiostat (CHI660E, Shanghai, Chenhua) with a three-electrode electrochemical cell at room temperature. The NiO decorated nickel foam was directly used as the working electrode, the bright Pt foil as the counter electrode and a SCE electrode (in saturated KCl solution) as the reference electrode. The electrolyte was a 2 M KOH aqueous solution which was prepared from analytical-grade KOH and pure deionized water (18.25 mΩ cm). Cyclic voltammetry (CV) and galvanostatic charge/discharge were carried out, and the stability of the electrode was evaluated through CV measurements at a scan rate of 100 mV s−1. In addition, the electrochemical impedance spectrum of the NiO electrode was collected by means of an impedance analyzer (ZAHNER Zennium) in a frequency range of 0.01 Hz to 100 kHz with a 5 mV amplitude at open circuit potential.

File: ann/train/C5TA05522A.experimental.txt
Experimental section
Materials
Citric acid (99%), aniline (99%), and ammonium persulfate (APS, 98%) were obtained from Sigma-Aldrich (St. Louis, MO, USA). TiO2 nanoparticles (Ti-nanoxide T/SP), cis-disothiocyanato-bis(2,20-bipyridyl-4,40-dicarboxylato)ruthenium-(ii)bis(tetrabutylammonium) (N719), butylmethylimidazolium iodide (BMII), lithium iodide, and iodine were purchased from Solaronix (Aubonne, Switzerland). Hydrochloric acid (HCl, 35–37%), boric acid (H3BO3, 99.5%), chloroform (CHCl3, 98%) and ammonia solution (NH4OH) were purchased from Samchun (Seoul, Korea).
Preparation of carbon nanodots
1 g of citric acid was transferred into a Teflon-lined autoclave (20 mL) and then heated at 180 °C in an electric oven for 4 h. In order to neutralize the CNDs, NaOH aqueous solution (10 mg mL−1) was dropped into the resulting orange transparent liquid. The CND powder could be obtained by adding ethanol solvents into the CND solution followed by centrifugation at 10 000 rpm for 10 min. The precipitates of CNDs were dried in an oven at 60 °C.
Synthesis of PANI-CND nanocomposites and fabrication of PANI-CND counter electrodes
PANI-CND emeraldine salt (ES) powder was synthesized using a self-stabilized dispersion polymerization (SSDP) method based on chemical oxidation polymerization at −42.5 °C.12 2 g of aniline monomer and 10 mL of HCl solution were added to 30 mL of deionized water. The obtained CND powder (the weight percentage of CND powder was 1 wt%, 5 wt%, 10 wt% with respect to aniline, respectively) and boric acid (1 mg) were dispersed into the aqueous anilinium ion solution, and then the solution was stirred at 50 °C for 3 h for passivation. 60 mL of chloroform was poured into the aqueous anilinium ion solution in order to induce interfacial polymerizations of aniline monomers. The oxidizing agent was prepared by adding 2.4 g of APS and 6 mL of HCl into the 10 mL of deionized water, and the resulting oxidizing agent was added into the reaction medium to initiate polymerization at −9 °C. The polymerization of aniline proceeded with vigorous stirring for 16 h at −42.5 °C. After washing with water, ethanol, and acetone, precipitates of greenish PANI-CND ES powder were obtained. The PANI-CND ES was fully reduced by adding 207.5 mL of 0.6 M NH4OH solution as a reducing agent. The products were washed with water, ethanol, and acetone as above in order to gain brownish PANI-CND emeraldine base (EB) powders. Secondary doping of the PANI-CND EB powders was conducted with CSA (CSA : PANI-CND EB = 2 : 1 by mole). 0.165 g of CSA-doped PANI-CND powders were dissolved in 5.0 mL of the meta-cresol/chloroform (7 : 3, v/v) co-solvent. The solution was vigorously stirred and sonochemically treated for 24 h to increase the solubility of PANI-CND powders within the solutions. In order to prepare PANI-CND CEs, the resulting CSA-doped PANI-CND solutions were fabricated as thin films onto the fluorine doped tin oxide (FTO) substrate using a spin-coater at 5000 rpm for 30 s. The spin-coated thin-film electrodes were dried at 40 °C for 16 h, and finally 650 nm PANI-CND CEs on FTO glass substrates were obtained.
Assembly of DSSCs with Pt and PANI-CND counter electrodes
FTO glass substrates were washed with deionized water, acetone and 2-propanol for 60 min, respectively. The FTO glass substrate for the photoanode was pretreated with 40 mM TiCl4 aqueous solution and heated at 450 °C for 30 min to form TiO2 compact layers on the FTO substrates. A paste of TiO2 nanoparticles was screen-printed onto the FTO glass substrate. Sintering of the TiO2-coated FTO glasses was carried out at 450 °C for 30 min. The FTO glasses with TiO2 thin films were immersed in the dye solution (0.5 mM N719 dye in absolute ethanol) for 18 h at 25 °C. The as-prepared working electrodes were assembled with the PANI-CND thin-film CEs into sandwich-type cells. A drop of the redox electrolyte (0.6 M butylmethylimidazolium iodide (BMII), 0.1 M LiI, and 0.5 M tert-butylpyridine in acetonitrile) was injected into the cell. For comparison of their overall performance to that of conventional CEs, a Pt-coated CE was prepared by dropping 5 mM chloroplatinic acid hexahydrate (H2PtCl6·6H2O) onto the FTO substrate followed by heat treatment at 400 °C for 30 min.
Characterization of materials and investigation of the counter electrodes and DSSC performance
Transmission electron microscopy (TEM) and high resolution transmission electron microscopy images were obtained with a JEM 2100 (JEOL, Japan) and a JEM 3010 (JEOL, Japan). Morphological images of PANI-CND were acquired using a field-emission scanning electron microscope (FE-SEM, JSM-6701F, JEOL, Japan) and an atomic force microscope (AFM) (Innova SPM, Vecco, USA). The X-ray photoelectron spectra were recorded by using an AXIS-His spectrometer (Kratos/Shimadzu, Kyoto, Japan). Brunauer–Emmett–Teller (BET) surface areas and Barrett–Joyner–Halenda (BJH) pore size distributions of PANI were obtained using a Micromeritic analyzer (ASAP 2000, Micromeritic Co., USA). Microstructural characterization of the PANI-CND EB was performed by Fourier-transform infrared (FTIR) spectroscopy (Frontier FT-IR spectrometer, Perkin Elmer, USA) and solid state 13C NMR spectroscopy (Avance II, Bruker, Germany). The electrical conductivity was measured with a four-probe system using a KEITHLY 2400 (KEITHLY, USA). The X-ray diffraction (XRD) patterns were taken by using Smartlab (Rigaku, Japan). CV (WBCS 3000, Wonatech, Korea) was conducted in an electrolyte containing 10 mM LiI, 1 mM I2, and 0.1 M LiClO4 in acetonitrile. The symmetrical dummy cells were prepared by assembling two identical CEs and injecting the electrolyte as used for DSSCs to measure EIS and Tafel polarization curves using Zive lab (Wonatech, Korea). The photocurrent–voltage (I–V) characteristics of DSSCs with various counter electrodes were evaluated using a 500 W xenon lamp (XIL model 05A50KS source units; AM 1.5G solar irradiance; intensity: 100 mW cm−2).
