Repository: BananaTonic/Material_Synthesis_Corpus

# Annotated IOB-corpus for NER
This code and data is a companion to the paper, "Analyzing Research Trends in Inorganic Materials Literature Using NLP".

`corpus/*.tsv` contains tokenized and labelled information for 301 synthesis process. Each annotated process are splited as "train.tsv", "devel.tsv", or "test.tsv". This annotated documents contains equal-length arrays of tokens and their respective labels.
`ann` contains raw annotation files in the BRAT annotation format. You can load these into your own instance of BRAT and modify the annotations however you like.

File: ann/train/C5TA05567A.experimental.txt
Experimental
Materials
PEEK films with a thickness of 16 μm and 11% crystallinity were purchased from Victrex plc, Japan and cut into a size of 10 × 9 cm. Ethyl 4-styrenesulfonate (ETSS) was provided by Tosoh Co., Japan and used as received. DVB (technical grade, 80%) was purchased from Sigma-Aldrich Co., Japan and used without purification. 1,4-Dioxane was purchased from Wako Pure Chemical Industries, Ltd and dried over molecular sieves before use. Other solvents were purchased from Wako Pure Chemical Industries, Ltd and used as received. Sodium chloride (NaCl), sodium hydroxide (NaOH), and hydrochloric acid of analytical grade were purchased from Wako Pure Chemical Industries, Ltd. Pure water was obtained from a Millipore Milli-Q UV system. Nafion 212 obtained from DuPont was pretreated by boiling for 1 h in a 3% H2O2 solution, washing in hot pure water for 1 h, boiling for 1 h in 1 M H2SO4, and final rinsing in hot water again for 1 h. Nafion perfluorinated ion-exchange resin, 20 wt% soln of lower aliphatic alcohols/H2O mixture was purchased from Sigma-Aldrich Co., Japan and used without purification. The Pt/C catalyst was purchased from Tanaka Kikinzoku kogyo Ltd, Japan.
Preparation of PEEK-PEMs
PEEK films were added to a dried Schlenk tube. After the air was removed and purged with argon, a solution of DVB/1,4-dioxane (25 vol%) was added to the Schlenk tube in an argon atmosphere and heated in a water bath at 50 °C for 24 h. The obtained films were washed with 1,4-dioxane and immersed in 100 mL of 1,4-dioxane at 50 °C for 12 h to remove residual monomers. The obtained films (PEEK-DVB) were dried in a vacuum at 40 °C for 24 h.
A PEEK-DVB film in a Schlenk tube was irradiated with 60Co γ-rays at a dose rate of 10 kGy h−1 for 16 h under an argon atmosphere at room temperature. Then, a solution of 15 mL of ethyl 4-styrenesulfonate and 15 mL of 1,4-dioxane was degassed by argon bubbling and added to the Schlenk tube containing the PEEK-DVB film. The mixture was heated at 80 °C under an argon atmosphere for 6–24 h. Grafted PEEK films were taken out, and washed with acetone. To remove residual ethyl 4-styrenesulfonate and the free polymer on the film surfaces, grafted PEEK films were soaked in a large amount of acetone overnight. The obtained films were dried in a vacuum at 40 °C for 24 h.
The hydrolysis of ethyl ester was carried out in distilled water at 95 °C for 24 h to obtain PEEK-PEM.
Electrolyte properties of PEEK-PEMs
Grafting degrees (GDs) were estimated from the mass weighting as follows:1
In this equation, W0 and Wg are denoted as the weight of films before and after graft polymerization, respectively.
The degree of hydrolysis and ion exchange capacity was determined by a titration method. The dried films were immersed in 25 mL of an aqueous 3 M NaCl solution overnight (or 24 h) to reach equilibrium. Then, the remaining solution was titrated with 0.01 M NaOH solution by using an automatic titrator. The IEC was calculated according to the following equation (eqn (2)):2where VNaOH is the volume of 0.01 M NaOH solution and Wd is the weight of dried films. The weight of the membranes was quickly measured after the membranes were taken out.
The degree of hydrolysis, namely, the hydrolysis degree (HD) is calculated by the following equation (eqn (3)):3
Water uptake (WU) was defined by the following equation (eqn (4)):4
The membranes were fully hydrated in water at room temperature, and lightly wiped with Kimwipes to remove excess water on the surface. To measure the RH dependence of the WU and hydration number, the membranes were placed in a humidity controlled chamber under different RH conditions at 80 °C for 2 h. After the membrane was taken out, the membrane was put into a plastic bag and sealed to prevent vapor absorption or desorption and quickly weighed on a microbalance. The water uptake and hydration number were calculated using the following equations (eqn (5) and (6)), respectively.5
The membrane was placed between two platinum electrodes, and the proton conductivity in the plane direction of the membrane was measured by impedance spectroscopy at room temperature. The membrane was placed in an ESPEC PR-2K temperature/humidity-controlled chamber under the RH ranging from 30 to 95% at 80 °C. The proton conductivity was calculated from the obtained resistance (R) according to the following equation (eqn (6)):6where d (cm) is the thickness of the membrane and S (cm2) is the contact area of two electrodes.
Characterization of PEEK-DVB, grafted PEEK, and PEEK-PEM
Thermogravimetric analysis (TGA) was performed on a TGA Thermal Plus/TG-DTA8120 (Rigaku, Japan) at a heating rate of 10 °C min−1 and a nitrogen flow rate of 50 mL min−1. Differential scanning calorimetry (DSC) was performed using a Thermo Plus2/DSC8230 with the specimen of 4–5 mg at a heating rate of 10 °C min−1 to the temperature of 900 °C. Tensile tests were performed using an STA-1150 (A&amp;D Co., Ltd, Japan) and an Instron-4302 universal testing instrument. The mechanical properties of PEEK-PEMs were measured at 100% RH and 80 °C at a constant crosshead speed of 10 mm min−1. The tensile strength of PEEK-PEMs was calculated as an average of five samples. The XRD experiment was undertaken with a Rigaku SmartLab using CuK radiation (λ = 1.54 Å) at 40 kV and 45 mA in the 2θ range from 5 to 40°. The degree of crystallinity (DOC) of PEEK-PEMs was calculated using the following equation (eqn (7)):7where Icr and Iam are the integrated values of the PEEK crystalline peak and the amorphous peaks, respectively.
The degree of crystallinity of the PEEK phase in PEEK-PEMs (DOC′) was estimated by taking into account the introduction of poly(styrene sulfonic acid) and using the following equation (eqn (8)):8
The membrane electrode assembly (MEA) fabrication and fuel cell test
200 mg of Pt/C and 0.2 mL of 20 wt% Nafion perfluorinated ion-exchange resin were dispersed in a mixture of 4.8 mL of water and 4.8 mL of methanol. The solution mixture was sonicated for 3 h and coated onto the gas diffusion media (3 cm × 3 cm) of carbon and Teflon by spraying to prepare the electrode. The obtained electrode was dried at 95 °C for 10 min. The Pt loading was estimated to be 0.4 mg cm−2 from the weight of the gas diffusion media before and after spraying the solution mixture. The PEEK-PEM (5.0 cm × 5.0 cm) was sandwiched by the electrode, and hot-pressed at 170 °C under 1 MPa for 1 min and cooled to room temperature to obtain an MEA with an active area of 5 cm2 and Pt loading of 0.4 mg cm−2. The MEA of the hybrid PEM was assembled into a cell holder. The fuel cell testing was performed at a cell temperature of 80 °C under different RH of 100% and 30% RH using a single fuel cell device (Micro equipment Inc. me-300FC). During the cell test, hydrogen and oxygen were supplied at a flow rate of 50 mL min−1 each to the anode and cathode, respectively. The I–V curves were measured in the range of 0.9–0.3 with a step repeatedly, typically a few times, until the fuel cell performance reached the steady state.

File: ann/train/C5TA06209H.experimental.txt
Experimental
Materials
Poly(2,6-dimethyl-1,4-phenylene oxide) (PPO, MW = 30 000 g mol−1) was purchased from Sigma Aldrich and dried overnight at 70 °C. Radel® polyphenylsulfone (henceforth abbreviated as PPSU, MW = 63 000 g mol−1) was obtained from Solvay Advanced Polymers, LLC and dried at 140 °C for 2 h. Bromine, chlorobenzene, dimethylacetamide (DMAc), methanol, acetone, N-methyl-2-pyrrolidinone (NMP), 60 wt% aqueous hexamethylenediamine solution, 50 wt% aqueous trimethylamine solution, 1,2-dimethylimidazole, and chloroform were used as received from Sigma Aldrich or Fisher Scientific.
Synthesis of brominated PPO
Bromination of the methyl side groups of PPO polymer was performed according to the procedure published by Xu and co-workers.25 15 g of dried PPO was dissolved in chlorobenzene at 8% w/v and heated to boiling (∼132 °C) under reflux. In a separate flask, liquid bromine (Br2) was mixed with chlorobenzene at a 1 : 3 wt ratio (the amount of liquid bromine varied depending on the desired amount of benzyl bromination). This mixture was added drop wise (∼1 drop/5 seconds) to the PPO/chlorobenzene solution. After addition, the mixture was stirred at 132 °C for 1.5 h. The brominated PPO was precipitated in ethanol at a 5 : 1 v/v ethanol/PPO solution ratio. The degree of bromination was determined by 1H NMR.
Electrospinning
Brominated PPO (BrPPO) and polyphenylsulfone were separately and simultaneously electrospun into a dual fiber mat, where fibers of each polymer were randomly distributed on a rotating and laterally oscillating drum collector. PPSU was chosen as the uncharged component because it has good mechanical properties and excellent alkaline stability (it does not undergo hydrolysis at the ether linkage in the backbone because there are no tethered fixed charge groups).12 It was successfully used as the uncharged reinforcement in other nanofiber composite proton exchange membranes and AEMs.26,27Table 1 lists the electrospinning conditions for the two polymers. The flow rate of BrPPO was held constant for all electrospun mats, whereas the flow rate of PPSU was either 0.2 mL h−1 or 0.32 mL h−1, to give a final membrane with either 35 wt% or 50 wt% PPSU, respectively. Temperature and humidity during electrospinning were controlled at 23 °C and 35% RH, respectively. The PPSU content of a given mat was confirmed by dissolution in CDCL3 and analysis by 1H NMR.
Electrospinning conditions for making a dual-fiber AEM mat
PolymerPolymer concentration (w/w)Applied voltage (kV)Flow rate (mL h−1)Spinneret/collector distance (cm)PPSU25 (in 4 : 1 wt ratio NMP/acetone)+90.2 or 0.329BrPPO30 (in NMP)+120.39Membrane fabrication
The as-spun dual fiber mats had a fiber volume fraction of ∼0.2. Samples from these mats were immersed for 5–60 minutes in a solution of hexamethylenediamine (0.2 wt% in DMAc) to partially crosslink the BrPPO polymer fibers, where the degree of crosslinking increased with immersion time. PPSU fibers were not affected by this soaking step. After removal from the crosslinking solution, the mats were washed in DI water, dried, and compressed at 5000 psi for ∼20 seconds to increase the fiber volume fraction to ∼0.7. These mats were then densified by exposure to chloroform vapor at 23 °C, during which time PPSU softened and flowed to fill the void space between crosslinked BrPPO fibers. Excess chloroform was evaporated by heating the dense membranes at 70 °C for 1 hour. To convert the remaining bromomethyl groups to anion exchange sites, the composite films were soaked in a solution of free base at 40 °C for 16 hours, either trimethylamine (a 50 wt% aqueous solution) or 1,2-dimethylimidazole (a 45 wt% solution in methanol). The final membranes, with either benzyl trimethylammonium or 1,2-dimethylimidazolium cationic groups and Br− counterions, were stored in water until further use. Before a characterization experiment, the membranes were converted to the hydroxide counterion form by soaking in 1.0 M KOH at 23 °C for 2 hours followed by a through washing with degassed DI water.
Membrane characterization
1H NMR measurements were taken on a Bruker 401 or 501 MHz spectrometer where samples were dissolved in either CDCL3 or CD3OD, and analyzed by Topspin software. Images of the dual fiber mats and composite membranes were recorded by a Hitachi S-4200 scanning electron microscope (SEM). A thin layer of gold was deposited on samples with a Cressington sputter coater to minimize sample charging during scanning. The average fiber diameter in a SEM image of an electrospun mat was determined using ImageJ software. Mechanical properties of membrane samples (in the chloride counterion form) were evaluated using a TA Instruments Q800 dynamic mechanical analyzer fitted with a tension clamp at the strain rate of 30% min−1. Wet samples were equilibrated in water and patted dry just before testing; dry samples were equilibrated in air for 24 h at 20% RH.
The percent gravimetric swelling, the volumetric concentration of fixed charge groups in polyelectrolyte fibers (χ, mmol cm−3 water), and the in-plane hydroxide ion conductivity were determined at room temperature using methods described previously,22 where123
In the above equations, Wwet is the weight [g] of a membrane sample after equilibration in liquid water, Wdry is the weight [g] of the same sample after drying at 70 °C for 2 hours, IECmem is the measured ion exchange capacity of the composite membrane [based on the total dry weight of polyelectrolyte and PPSU, mmol g−1], ρ is the density of water [g cm−3], σ is the ion conductivity [mS cm−1], L is the distance between working electrodes in the Bekktech AC impedance conductivity cell [cm], R is the resistance of the membrane [Ω], w = measured wet sample width [cm], and δ = measured wet (liquid water equilibrated) membrane thickness [cm].
Membrane IEC was calculated using the Mohr titration method, where all membrane samples (∼0.1 grams in weight) were initially in the chloride counterion form.28,29 Chloride ions were then exchanged for NO3− by soaking membrane samples in 2 separate 20 mL batches of a 0.2 M NaNO3 solution. These solutions were collected (40 mL total) and titrated using 0.01 M AgNO3 with K2CrO4 as the end point indicator. IEC was calculated as the moles of Cl− titrated divided by the dry weight of the membrane sample. For uncrosslinked, water soluble polymers, IEC was determined using 1H NMR after dissolving samples in DMSO-d6.
The chemical stability of composite membranes was assessed by immersing samples in 1.0 M KOH for up to 7 days at 50 °C, 60 °C and 80 °C. Every 24 hours, samples were removed from the soak solution, washed thoroughly with degassed DI water, and tested for in-plane hydroxide ion conductivity. The percentage of initial conductivity retained over time was recorded.
Alkaline fuel cell tests
Membrane-electrode-assemblies (MEAs, with a geometric area of 5 cm2) were fabricated using a high conductivity nanofiber composite membrane, with a wet thickness of either 40 or 90 μm. Electrodes were prepared with either Tokuyama AS-4 ionomer solution (IEC 1.8 mmol g−1) or uncrosslinked benzyl trimethylammonium PPO (2.2 mmol g−1 IEC, which is insoluble in water at temperatures up to 70 °C). Each binder polymer (in the halide form) was mixed with water, methanol, and catalyst (Johnson Matthey Company HiSpec 4000 Pt/C catalyst powder, 40% Pt on carbon black), where the catalyst : binder ratio was fixed at 3 : 1 w/w. Mixing was carried out for 20 minutes using a sonication horn. The ink with Tokuyama AS-4 binder was sprayed onto a PTFE film and transferred onto the opposing surfaces of a dry nanofiber composite membrane by the decal method to form a catalyst coated membrane (CCM). The electrode hot-pressing conditions were 105 °C for 6 min under 10 000 pounds force. After hot-pressing, the CCM was re-hydrated in DI water, washed with 1.0 M KOH solution for 2 hours, and rinsed thoroughly with DI water.30 Sigracet 25 BC gas diffusion layers (GDLs) from Ion Power Inc. were pressed onto each electrode in the fuel cell test fixture to create an MEA. For the quaternary ammonium PPO electrode binder, the electrode ink was painted directly onto the Sigracet 25 BC GDLs to form gas diffusion electrodes (GDEs). The GDEs (anode and cathode) and membrane were soaked in 1.0 M KOH, washed thoroughly in DI water, and pressed together in the fuel cell test fixture. The platinum loading for the anode and cathode was 0.5 mgPt cm−2. MEAs were tested in a Scribner Series 850e test station at 60 °C with fully humidified H2 and O2 feed gases at 2 atm backpressure, where the gas flow rates were kept constant at 0.125 L min−1 for H2 and 0.25 L min−1 for O2. MEAs were preconditioned by operating at a constant voltage (0.4 V) for ∼20 minutes, until the current density stabilized, during which time hydroxide counterions replaced bicarbonate ions in the electrode binder and membrane. Polarization data was then collected, where voltage was scanned from 1.0 V to 0.2 V with current measurement at a given voltage after 30 seconds. Hydrogen crossover limiting current was determined in the fuel cell test fixture from a linear sweep voltammetry experiment, where H2 and Ar gases were fed to the anode and cathode, respectively.31 The voltage was varied from 400 mV to ∼20 mV at 1 mV s−1 and the temperature was fixed at 60 °C. Limiting current data in mA cm−2 were converted to a hydrogen crossover flux (corrected for membrane thickness) using eqn (4)4where ilm is the measured hydrogen limiting current, [mA cm−2], n is the number of electrons in the hydrogen oxidation reaction [n = 2], F is Faraday's constant [96 485 C mol−1], and δ is membrane thickness [μm]. Crossover current was measured at cell gas pressures ranging from 1 atm (ambient) to 3 atm.

File: ann/train/C5TA09436D.experimental.txt
4Results
Li6Y(BO3)3 crystallizes in a monoclinic space group and can be considered a polyanionic compound since all of the oxygen ions in the structure are part of BO3 planar triangles (Fig. 1(a) and (b)). YO8 dodecahedra share edges with each other to form chains that zig–zag along the c-axis, with BO3 group fanning out perpendicular to the chain axis.
Crystal structure of Li6Y(BO3)3. Illustration of the crystal structure of monoclinic Li6Y(BO3)3 viewed along the (a) c- and (b) a-axis. B is shown in blue, Y in gray, O in orange, and Li in yellow or green. Edge-sharing YO8 dodecahedra form chains that zig–zag along the c-axis. Trigonal bipyramidal chains of LiO5 form along the c-direction and connect the chains of YO8 along the a-direction.
Stoichiometric Li6Y(BO3)3 has six non-equivalent Li sites (see Fig. 2) in a dense and highly connected network. The layers containing the YO8 chains are separated by planes of lithium. These Li-rich planes contain four distinct sites, denoted LiA, LiB, LiC, and LiD, are colored yellow in Fig. 1(a) and (b). Each of the sites within this layer adopt a highly distorted tetrahedral environment, whereas the two other sites, LiE and LiF, are positioned between the YO8 chains, to form an edge-sharing chain of LiO5 trigonal bipyramids (see Fig. 2). All observed reflections could be indexed to the reported unit cell with no secondary reflections observed as seen in ESI Fig. S2. Aside from the peak profile, only the lattice parameters could be accurately refined and were found to be a = 7.182(2) Å, b = 16.44(1) Å, c = 6.641(5) Å and β = 105.37(3)°, with RBragg = 6.99%.
Local coordination environment of each Li site in Li6Y(BO3)3. Illustration of the polyhedral connectivity between the six neighboring Li positions viewed along the (a) [101] and (b) [010] unit cell directions. There are two distinct topologies in the structure: the edge sharing ribbons of LiE and LiF and the layers of LiA–D. For clarity, Y and B are not shown.
4.1Ionic conductivity
AC impedance measurements were collected between temperatures of 25 °C and 450 °C under flowing nitrogen, with the results shown in Fig. 3(a). Prior to measuring the impedance, differential scanning calorimetry and thermal gravimetric analysis were performed up to 1100 °C in N2, but showed no reactivity until the melting temperature of ∼870 °C (ESI Fig. S3). This implies the title phase is exceptionally stable to very high temperatures and does not exhibit any phase changes over the temperature interval of interest.
Temperature-dependent ionic conductivity with Li and Ag electrodes. (a) Arrhenius plot for the total lithium ion conductivity of Li6Y(BO3)3 as a function of temperature using Ag electrodes. An activation energy 0.61 eV is found by fitting data up to 350 °C, while an activation energy 0.93 eV is found when the data between 350 °C and 500 °C is fit. AC impedance obtained at 150 °C, using Ag electrodes (b) and Li electrodes (c). The minimum (maximum) frequency depicted for (b) and (c) are 192 mHz (614 kHz) and 1 Hz (1 MHz) respectively. The disappearance of the tail at low frequencies when using reversible Li electrodes confirms the blocking of mobile Li ions by the Ag. The red line shows fits to equivalent circuit discussed in the text.
The ionic conductivity at room temperature was too low to measure; however, above 50 °C, impedance measurements using Ag electrodes reveal a single semicircle with a linear tail, as expected when the motion of Li-ions through the pellet is blocked at the interface of the silver electrode (Fig. 3(b)). Replacing silver with a non-blocking lithium foil, shown in Fig. 3(c), causes the tail to disappear, confirming its association with the diffusion of lithium through the pellet. Conductivity measurements using Li electrodes could only be collected to 150 °C due to the low melting point of metallic Li.
After heating, the Li electrodes were removed and no sign of discoloration could be seen on the pellet. To further test the stability of the phase when in contact with Li, a pellet was wrapped in Li foil, placed in a carbon-coated fused silica tube and heated to 300 °C for several hours. After gently peeling away the resulting ingot of Li, the pristine white pellet was recovered, demonstrating a very robust stability when in direct contact with metallic Li foil.
The single semicircle in the impedance data was fit using an equivalent circuit consisting of a resistor in series with two parallel CPE/resistor components; a model meant to take into account the contact resistance of the silver (or Li) in series with ionic conductivity through the bulk and grain boundaries of the pellet. Despite the significantly increased temperature, no contribution from electrical conductivity was detected, with the dc resistance of the pellet remaining outside the range of the voltmeter, suggesting it to be several MΩ at minimum. It should be noted that the data in Fig. 3(b) fails to pass through the origin because of the high frequency limit of the potentiostat and that since the pellet is not fully dense, the individual arcs associated with the grain boundary and bulk transport cannot be fully resolved. For this reason, the reported conductivity values should be taken as a lower estimate for the true bulk conductivity of the material.46 A table of the ionic conductivity values at each temperature is given in ESI Table S1.
The temperature-dependent ionic conductivity, shown in Fig. 3(a), increases from 1.9 × 10−8 S cm−1 at 50 °C to 2.2 × 10−3 S cm−1 by 400 °C, indicating good ionic conductivities at higher temperatures. Two regions with distinctly different slopes can be see, with a crossover occurring around 300 °C. Fitting the interval between 50 °C and 300 °C to an Arrhenius expression gives an activation energy of Ea = 0.61 eV while fitting from 350 °C and 500 °C indicates an activation energy of Ea = 0.93 eV. The observation of two distinct linear regions in the Arrhenius plot is not uncommon, and generally indicates competition between two or more diffusion mechanisms.47
4.2MAS NMR spectroscopy
MAS NMR experiments were performed to examine the local environments of lithium in the samples. We first collected 1H NMR data, which are shown on the left hand side of ESI Fig. S4. No obvious differences were found between the empty rotor and samples made or stored in air for several weeks, showing no significant exchange of Li+ for H+ after synthesis. There is also no evidence that preparing the phase in air versus dry N2 results in proton substitution into the bulk. This stability with respect to proton exchange contrasts with Li-conducting garnets, such as Li6BaLa2Ta2O12, where rapid proton exchange can degrade the material's performance over time.21
The right-hand side of ESI Fig. S4 shows signals between 15 and 20 ppm in the 11B spectra corresponding to the three crystallographic sites; broad as expected for boron in trigonal-planar coordination. A sharp signal close to 1 ppm, with an area of roughly 10%, seems to indicate a boron-containing impurity is present in samples that were prepared in open air. While the composition of this impurity can not be directly determined, preparing the materials under dry flowing N2 appears to suppress this signal, which suggests this is most likely the result of a deleterious reaction of LiOH or H3BO3 with moisture in the atmosphere. Most importantly, once formed we find no evidence for proton exchange with the atmosphere in these materials.
Due to broadening effects of homonuclear dipolar coupling and the second-order quadrupolar interaction in 7Li NMR, the 7Li NMR spectrum contains only a single unresolved peak, which corresponds to a number of unique Li sites and coordination environments.48 Higher resolution spectra are possible for 6Li, due to the narrower line widths of the center band resonances that result from weaker quadrupolar and homonuclear dipolar coupling interactions of 6Li compared to 7Li. To improve the resolution further, we conducted a series of 6Li inversion-recovery experiments, which allow the resolution of signals as a function of the spin–lattice relaxation time, T1. The 6Li T1 data, shown as a pseudo-2D NMR contour plot in the bottom part of Fig. 4(a), reveal at least six different components, corresponding to distinct Li sites or groups of sites with similar spin–lattice relaxation behavior at room temperature. The T1 times for those components range from 850 to 2200 s, with the slowest spin-relaxation processes observed for the Li nuclei associated with the chemical shifts at the edges of the overlapping 6Li spectral feature at 0.2 and 1.3 ppm, respectively. The 1D trace projected on the top panel was derived by adding up the spectra of the three inversion-recovery experiments with the longest relaxation delay times and can be considered an adequate representation of a single pulse experiment with the required long relaxation delay.
Experimental and simulated NMR patterns. (a) 6Li NMR results for Li6Y(BO3)3. The contour plot shows the results of the inversion-recovery experiments indicating at least six different Li species. The projection on top represents the added traces of the longest relaxation delay spectra and a fit as a deconvolution into six spectral components. (b) Simulated 6Li spectrum of Li6Y(BO3)3 using the DFT chemical shift values for the six crystallographic Li sites and arbitrary Gaussian line shapes.
Based on the T1 resolved results, this trace was deconvoluted with a good fit into six spectral components. A static picture of the crystal structure would suggest that lithium occupies each of the six distinct crystallographic sites, Li{A–F}, in equal proportion. The integrated areas for the six components of the 6Li spectrum, however, are not all equal, but instead show relative populations from 1 to 0.09. Fitting with more equal-ratio spectral components would require deconvolution into at least nine functions, with multiple sites being concentrated around the extremes of the chemical shift range. We interpret this population inhomogeneity as indicating lithium-exchange between different sites on an NMR timescale, and can speculate that the signals at the edges of broad feature in the 1D trace correspond to collections of highly similar lithium environments that are preferentially occupied by lithium.
To help assign these NMR data, we used density functional theory (DFT) to calculate Li chemical shifts for each of the six crystallographic sites in the perfect Li6Y(BO3)3 structure, which were then used to construct a simple simulated 6Li spectrum by convoluting with a Gaussian line shape (Fig. 4(b)). It is important to keep in mind that T1 relaxation is a complex phenomenon that can not yet be accurately simulated, and a quantitative comparison of the DFT simulations and the experimental T1 NMR results is not possible. The shape and width of the simulated spectrum, however, do agree well with the experimental results. Although the calculated chemical shifts are systematically moved upfield by approximately 5 ppm, the calculated chemical shift differences are in good qualitative agreement with the observed distribution of maxima in the pseudo-2D spectrum.
Comparing the experimental and simulated 6Li NMR data, the fastest T1 times can be assigned to the LiE and LiF sites—the two sites located in the chains found in the same plane as the YO8 and BO3 groups—and the longer T1 times assigned to sites LiA–D—located in the Li-rich layers of the crystal structure.
4.3Computational Li-diffusion profiles
The presence of multiple non-equivalent Li sites in Li6Y(BO3)3 makes a mechanistic description of lithium-ion transport a particular challenge. To better understand the role of lithium disorder and diffusion by competing pathways, we performed DFT calculations on lithium interstitials, vacancies, and Frenkel pairs, and calculated potential energy barriers for lithium vacancy and interstitial point defect diffusion.
4.4Lithium defect energies
We first calculated relative energies for lithium vacancies at each of the six non-equivalent lithium sites. The calculated vacancy formation energies are listed in ESI Table S2. The preferred vacancy position is site LiA, with a vacancy formation energy of 4.09 eV (relative to metallic Li). Relative to the LiA site, vacancies at the other three sites in the Li-rich ac planes (LiB–D) are higher in energy by between 0.18 eV and 0.42 eV. In contrast, vacancy energies at LiE and LiF (those lithium sites in the 1D c chains) are higher than LiA by 0.62 eV and 0.70 eV respectively. Li vacancies, therefore, preferentially occupy the dense Li-rich LiA–D planes, which can be explained by the expected large reduction in Li–Li repulsion. The relatively low lithium ion density between the YO8 chains means interstitial lithium can be accommodated in between the LiE and LiF sites. The formation energy for interstitials at this site, relative to metallic Li, is 1.44 eV. The Frenkel pair formation energy was calculated as the difference in energy between a perfect stoichiometric system, and a Frenkel-pair-defective system with a vacancy at LiA (the lowest energy vacancy site) and an interstitial at a non-adjacent interstitial site. This gave a formation energy of 0.81 eV (Fig. 5).
Illustration of the Li sites with respect to each other. Illustration of the various Li positions with respect to each other viewed down the (a) c-axis, (b) with the Li-rich layer, and (c) within the 1D chains.
4.5Lithium diffusion barriers
To identify preferred diffusion pathways for lithium vacancies we considered potential paths between all lithium-site pairs with separations ≤4 Å (15 paths in total), and calculated barriers using the CNEB approach. These calculated diffusion barriers are shown schematically in Fig. 6.
Calculated energy barriers for vacancy diffusion between each site. Schematic of the calculated minimum energy barriers for all Li–Li site vacancy hops with site separations ≤4 Å. All energies are in eV, and give the maximum energy along each minimum-energy path relative to the energy of a vacancy at site LiA. Relative energies of vacancies at sites Li{B–F} are also given.
The lowest energy diffusion pathway for Li vacancy hopping is via LiA → LiB → LiB → LiA, which has a maximum barrier height of 0.23 eV. Vacancy diffusion via LiA → LiC → LiA → LiA has a slightly higher maximum barrier height of 0.34 eV. Lithium-vacancy transport along the b direction requires involvement of the LiE and LiF sites. These sites have the highest vacancy energies, and are also associated with large vacancy diffusion barriers. The lowest-energy vacancy-hopping process along b proceeds via LiC → LiE → LiF → LiD → LiC, and has a maximum barrier of 0.97 eV. The high vacancy diffusion barriers for transport along b means lithium-vacancy transport is effectively restricted to a 2D process within the Li-rich ac planes.
For lithium interstitial transport, the c-aligned chains of YO8 polyhedra block direct diffusion along a. We therefore only consider transport along b and c; in each case calculating CNEB barriers for interstitialcy mechanisms along these directions. The first considered interstitialcy mechanism involved only the LiE/LiF sites and corresponds to one-dimensional transport along the c-oriented channels. Instead of jumping directly to a neighbouring interstitial site, interstitial Li displaces a neighbouring lithium ion at either a LiE or LiF site, and this second moves to occupy the adjacent interstitial site. In the second considered interstitialcy mechanism, the interstitial lithium moves along b into the Li-rich ac plane, displacing the closest LiB ion. This second ion moves to the adjacent LiB site, displacing a third ion that moves along b to a new interstitial site. The CNEB calculated barriers for these two mechanisms are 0.20 eV for c-channel diffusion involving exchange with the LiF site (0.26 eV via the LiE site), and 0.80 eV for diffusion along b. This indicates interstitials can undergo rapid one-dimensional transport along the LiE/LiF channels aligned along c, whereas interstitial transport through the Li-rich LiA–D planes (which is necessary for transport along b or indirect transport along a) is much less effective. We attribute this highly anisotropic behaviour to a large energy penalty associated with disrupting the dense lithium packing in the LiA–D plane.
The calculated point-defect diffusion barriers reveal low energy pathways of 0.23 eV and 0.20 eV respectively for both lithium vacancies and interstitials. This suggests Li6Y(BO3)3 may exhibit “bipolar” ionic conductivity, where the dominant lithium-transport process depends on the precise defect stoichiometry of the samples. Interestingly, interstitial and vacancy diffusion are both predicted to be highly anisotropic, and also to preferentially occur in different regions of the crystal lattice. Vacancy diffusion is favored along a and c directions within the LiA–D layers, but again disfavored along b, because of the high vacancy energies for the LiE/LiF sites. Interstitial diffusion, in contrast, is favored along the LiE/LiF chains oriented along the c-axis, but disfavored along b, which involves disruption of the LiA–D layers (and effectively blocked along a by the YO8 chains).

File: ann/train/C5TA09744D.conclusion.txt
5.Conclusions
Scandium substitution of the tin site within BaSnO3 has been achieved by solid-state synthesis. Some degree of phase segregation was observed in the dry materials but it has largely disappeared in the BaSn0.6Sc0.4O2.8 sample after D2O treatment. Analysis of X-ray and neutron diffraction data has indicated an average cubic symmetry of space group Pm3̄m and the deuteron position was successfully located at the 24k site (0.579(3), 0.217(3), 0) from Rietveld analysis. 119Sn solid-state NMR revealed a series of local tin environments consistent with 6 and 5 coordinate Sn environments and BaSnO3 impurities. The resonance from the 6-coordinate site is broad indicating a wide range of Sn environments differing in the number of Sn and Sc cation in the 1st B-site cation coordination shell. This behaviour is very different to the structure of BaSn1−xYxO3−δ with a high concentration of yttrium, in which Y–O–Sn ordering occurs. The five-coordinated Sn is observed at high Sc doping levels (x ≥ 0.4), confirming the presence of oxygen vacancies nearby tin. Conversely, the 45Sc NMR data showed the existence of intense peaks for five-coordinated Sc, the relative fraction of five to six-coordinated Sc increasing with decreasing Sc content, suggesting preferential trapping of oxygen vacancies in between or near Sc cations at lower Sc concentrations. For all compositions, the five coordinated Sc and Sn environments vanished after hydration as OH groups filled the available oxygen vacancies.
BaSn0.6Sc0.4O3−δ was found to be predominantly a p-type conductor under oxidizing atmospheres with proton conduction dominating at lower temperatures. The competition between holes and protons results in a suppression of the conductivity at T &gt; 450 °C in wet oxidizing conditions in comparison to dry oxygen. This mixed ionic and electron hole conduction means that the material could be utilized in gas separation membrane applications or cathodes of proton conducting fuel cells. The current study showed that highly scandium substituted BaSnO3 supports very high bulk proton conductivity, comparable to that reported for Y-doped BaZrO3 and the double perovskite Ba2YSnO5.5. It is suggested that further work on the material should focus on the growth of large grained samples in order to reduce grain boundary resistance, and investigate the chemical stability of the material under CO2 atmospheres. Given the present findings, solution synthesis routes aiming to create a more homogeneous mixing of the B-site ions at the atomic level are also of potential interest.
