Repository: BananaTonic/Material_Synthesis_Corpus

# Annotated IOB-corpus for NER
This code and data is a companion to the paper, "Analyzing Research Trends in Inorganic Materials Literature Using NLP".

`corpus/*.tsv` contains tokenized and labelled information for 301 synthesis process. Each annotated process are splited as "train.tsv", "devel.tsv", or "test.tsv". This annotated documents contains equal-length arrays of tokens and their respective labels.
`ann` contains raw annotation files in the BRAT annotation format. You can load these into your own instance of BRAT and modify the annotations however you like.

File: ann/train/C5TA10002J.experimental.txt
Experimental section
Synthesis
A certain amount of glucose and 5.88 g of manganese acetate tetrahydrate were dissolved in 70 ml de-ionized water with continuous magnetic stirring to obtain a transparent solution. Then, 1.58 g of KMnO4 was directly added to the solution and stirred for 30 min to obtain a brown mixture. The mixture was placed in a Teflon-lined stainless steel autoclave and heated to 180 °C for 30 min. The product was washed by DI water and alcohol several times and dried at 80 °C for 4 h. Finally, the powder was calcined at different temperatures for 2 h under Ar flowing at 100 standard cubic centimeters per minute (sccm). The samples were calcined at different temperatures for studying the effect of crystallinity on electrochemical performance.
Structural characterization
The crystalline structure and micro-structure of the samples were studied on a X' Pert3 diffractometer (PANalytical, Netherlands), using a Cu-Kα radiation source (λ = 1.54056 Å) with a step size of 0.013°, and a cold field emission scanning electron microscope (FESEM, HITACHI SU8200) at 5 kV and 10 μA, respectively. The lattice image was observed through high resolution transmission microscopy (HRTEM, FEI/Tecnai G2 F20 S-TWIN TMP) with an accelerating voltage of 200 kV. Raman spectra were obtained at resolution of 0.65 cm−1 with a Horiba JOBIN YVON Raman system (LabRAM HR Evolution) using an argon ion laser (532 nm) as the excitation source. The total surface area was investigated using nitrogen sorption analyses via a Micromeritics surface area and porosity analyzer (ASAP 2020 HD88, USA). The degas condition was set to 250 °C with 4 h under a vacuum of 500 μmHg (∼0.67 mbar), all the adsorption–desorption measurements were conducted at liquid nitrogen temperature. Barrett–Joyner–Halenda (BJH) method was adopted to calculate the mesopore surface area, pore volume and pore diameter, whereas the specific surface area and the pore volume of micropores were calculated using the t-method. A TGA/DTA instrument (Mettler-Toledo STAR system, TGA/SDTA) was used to study the pyrolyzing reaction in the spindle precursor under Ar gas flowing at the rate of 50 ml min−1, and the carbon content of the calcined samples were detected under oxygen flowing at the rate of 50 ml min−1. Electrical conductivity of the samples was measured using a direct current four-probe technique (ST-2722 semiconductor resistivity of the powder tester, Suzhou Jingge Electronic. Co., Ltd.) at a pressure of 4 MPa.
Capacitor fabrication and electrochemical characterization
The electrochemical performances of all the samples were investigated using 2032 coin cells. To prepare the working electrode, the slurry containing a mixture of active materials (MnO), carbon black and poly-(vinyl difluoride) (PVDF) at a weight ratio of 80 : 10 : 10 was bladed onto a Cu foil and then subjected to a thermal treatment at 120 °C with 12 h in vacuum. The mass loading of the active material on each electrode disk was 1.0–1.5 mg cm−2. The electrolyte was 1 M LiPF6 in a 1 : 1 : 1 (vol%) mixture of ethylene carbonate, dimethyl carbonate and diethyl carbonate, and a polypropylene film (Celgard 2400) was used as the separator. Li-ion capacitors were fabricated with commercial activated carbon employed as cathodes and MnO electrodes as anodes. The specific surface area of the commercial activated carbon approximates to 1800 m2 g−1 as studied in our previous work.31 The fabrication of cathodes was similar with anodes but on an Al foil. Half cells were also assembled and lithium foil was used as the counter electrode for investigating the electrochemical properties of anode materials. All the cells were assembled in an argon-filled glovebox in which both the content of oxygen and water were below 1 ppm.
Galvanostatic charge–discharge tests of all the cells were carried out on a Land CT2001A system (Wuhan, China) with various current densities. The operating voltage window for spindle MnO, activated carbon half cells and Li-ion capacitors were 0.01–2.50 V (vs. Li/Li+), 2.00–4.50 V (vs. Li/Li+) and 0.10–4.00 V (spindle MnO//AC), respectively. Cyclic voltammograms (CVs) were obtained on a Solartron SI 1287 at the scanning rate of 0.1 mV s−1 for characterizing the redox reaction of electrode materials during the charge/discharge process. Electrochemical impedance spectroscopy (EIS) was performed at 3.0 V using the Solartron 1287A in conjunction with a Solartron 1260A impedance analyzer over the frequency range from 100 kHz to 0.1 Hz and the AC amplitude was 10.0 mV. The current densities applied to the half cells were calculated on the mass of active materials of electrodes and Li-ion capacitors were determined based on total mass of active materials on both electrodes. All the electrochemical measurements were carried out at room temperature. The specific energy and specific power values of Li-ion capacitors were calculated as follows:P = I × ΔV/mE = P × tΔV = Vmax − Vminwhere C is the discharge capacitance and t is the discharge time, Vmax is the potential at the beginning of discharge after the IR drop, and Vmin is the potential at the end of discharge.

File: ann/train/C5TA10031C.experimental.txt
2.Experimental
2.1.Sample preparation
2.1.1.Fabrication of the graphene pellets (GPs)
Nickel powder (Alfa Aesar) of 2–3 μm average particle size and 0.68 m2 g−1 in SSA was pelletized into a 6.4 cm diameter pellet using a hydraulic press (Carver, 973214A). The sample described above was heated up to 1000 °C in a tube furnace (FirstNano, ET1000) under Ar (1000 sccm). Hydrogen (325 sccm) was then introduced for 5 min, to reduce any metal catalyst oxide. Then, 25 sccm of CH4 was introduced for 1 minute. The sample was then cooled to room temperature at a rate of ∼100 °C min−1 under Ar (1000 sccm) and H2 (325 sccm). The final 3D graphene structure in the form of a pellet was produced by etching out nickel from the graphene/nickel pellet with 3 M HCl at 80 °C for 10 h. The obtained GP was washed with DI water to remove the residual acid. Details of the synthesis and procedures for the fabrication of the GPs can be found elsewhere.19
2.1.2.Fabrication of the GP/MnO2 electrode
MnO2 was coated on the GP by electrodeposition in the following way. GP was immersed into a plating solution containing 20 mM MnSO4 and 100 mM Na2SO4, and subjected to 5 min to 40 min deposition under a constant current density of 2 mA cm−2. After electrodeposition, the GP was washed with DI water to remove the residual electrolyte, and then dried at 60 °C for 2 h. The mass of the sample was measured before and after electrodeposition of MnO2, using a microbalance (Sartorius Micro Balance MSE6.6S-000-DF). This enabled the mass ratio of MnO2 in the GP/MnO2 composite to be calculated.
2.1.3.Fabrication of the GP/polypyrrole (Ppy) electrode
The GP/Ppy hybrid electrode was synthesized using an in situ polymerization method.14 Generally, a GP was immersed into a mixture solution of pyrrole (1000 μL, from Sigma-Aldrich), ethanol/DI water/1 M HCl (1 : 1 : 1, v/v/v) and amine p-toluene-sulfonate (pTSNH4, dopant, from Byk). Ammonium persulfate (APS, (NH4)2S2O8, oxidant, from Fisher Scientific) was then added to the mixture solution and the chemical polymerization was carried out at 0–5 °C for 30 min. The as-made GP/Ppy sample was then washed with DI water and dried at 50 °C.
2.1.4.Assembly of GP/MnO2–GP/Ppy asymmetric ECs
The asymmetric ECs were fabricated by making the GP/MnO2 composite as the positive electrode and the GP/Ppy composite as the negative electrode, and finally assembling both electrodes into a coin cell device. The two electrodes were separated by an aqueous electrolyte (1 M Na2SO4) soaked separator (nitrocellulose film).
2.2.Analysis
2.2.1.Microscopic characterization
Scanning electron microscopy (SEM) (FEI XL30, 15 kV) and Raman spectroscopy (Renishaw inVia, excited by a 514 nm He–Ne laser with a laser spot size of ∼1 μm2) were used to characterize the GP. X-ray photoelectron spectroscopy (XPS) data were obtained using a Phi 5300 X-ray Photoelectron Spectrometer with Mg K-alpha X-rays at an accelerating voltage of 15.0 kV (hν = 1253.6 eV) in a chamber maintained at 10−9 Torr. The high-resolution scans of C and low-resolution survey scans were analyzed for each sample at two or more separate locations.
2.2.2.Surface area and pore size measurement
Brunauer–Emmett–Teller (BET) study of GPs. Nitrogen adsorption–desorption isotherms and Barrett–Joyner–Halenda (BJH) pore size distribution were studied by using a surface characterization analyzer (Micromeritics, 3Flex).
2.2.3.Electrical and mechanical measurements
A four-point probe device (Jandel RM3000) was used for electrical measurement of the samples. For conducting the resistance retention test, a two-point probe device was constructed. In this arrangement, copper wires were embedded and connected to GPs with silver paste, which enabled a reliable electrical contact between the copper wires and the GPs. A minimum of three samples were measured to calculate each error bar.
2.2.4.Electrochemical measurements
The electrochemical measurements were carried out with a Gamry instrument (Interface 1000) at room temperature using a three-electrode configuration for the GP and GP/MnO2 electrodes and two-electrode configuration for asymmetric ECs. In the three-electrode configuration, the freestanding GP and GP/MnO2 samples served as the working electrode without the use of any metal support. They were combined with a Ag/AgCl reference electrode and a Pt counter electrode in an electrolyte solution of 1 M Na2SO4. Additives such as 50 mM hydroquinone (HQ) and 50 mM benzoquinone (BQ) were prepared along with 1 M H2SO4 and 30% acetic acid (stabilizer for HQ and BQ) used as the electrolyte. The electrochemical characteristics of ∼0.2 mg GPs, ∼1 mg GP/MnO2 composites (total mass of the electrode with both GPs and MnO2) and ∼5 mg asymmetric ECs (total mass of two electrodes with both GPs and active materials including Ppy and MnO2) were evaluated by cyclic voltammetry, galvanostatic charge–discharge and electrochemical impedance spectroscopy measurements over a frequency range from 105 to 10−2 Hz at a sinusoidal voltage amplitude of 10 mV.
The specific capacitance in the three-electrode system was calculated by using the equation C = It/(ΔVm), and the volumetric capacitance was calculated by a similar expression Cv = ρC, where I is the discharge current, t is the discharge time, ΔV is the operating voltage window, m is the individual electrode mass (including GPs and active materials), and ρ is the density of the electrode.23
To achieve good capacitance performance of the asymmetric electrochemical supercapacitors (ECs), the mass of the two electrodes was balanced based on the following equation: C−ΔV−m− = C+ΔV+m+, where C is the specific capacitance of a single electrode, ΔV is the operating voltage window, and m is the mass of the electrode.
The energy density (E), power density (P) and maximal power density (Pm) were calculated by the expressions: E = Ccell(ΔV)2/2, P = Et−1, and Pm = ΔV2/4Rm, where Ccell is the cell capacitance calculated by Ccell = It/(ΔVm), ΔV is the operating voltage window, t is the discharge time, I is the discharge current, m is the total mass of the two electrodes, and R is the internal resistance calculated from the IR drop of the charge–discharge curve.24

File: ann/train/C5TA10521H.experimental.txt
Results and discussion
The PXRD patterns of TpBpy-ST indicate a highly intense peak at 2θ = 3.6° (∼30 000 cps; cps = counts per second) corresponding to the 100 plane reflections (Fig. 2a), with minor peaks at 6.0, 6.9, 9.2, 12.1, 12.5, 15.2, and 25.1–28.6°. The π–π stacking distance between the COF layers was calculated to be 3.5 Å using the d spacing between the (001) planes (25.1–28.6°). A possible 2D structure was generated using Crystal 09 software. The experimental PXRD pattern matches well with the simulated pattern of the eclipsed stacking model (Fig. S1). Hence, we propose a structure close to the hexagonal P6/m space group (a = b = 29.3 Å, c = 3.5 Å, α = β = 90°, γ = 120°) for TpBpy-ST(Fig. S4 and Table S2). An excellent agreement between the experimental and simulated eclipsed PXRD patterns was confirmed from Pawley refinement (Rp = 2.5%, Rwp = 4.5%) (Fig. S2). PXRD peak positions of TpBpy-MC were found to be similar to those of the TpBpy-ST. But the first peak intensity (∼5000 cps) of the plane (100) is less intense than that of TpBpy-ST. This could be attributed to the random displacement of the 2D COF layers due to the constant mechanical force applied during the synthesis. This eventually results in the formation of a partially eclipsed structure with poorly distributed accessible pores. As a result, the reflections corresponding to the (100) plane get diffused and thus weaken the peak intensity. The broad peak at higher 2θ (∼26°) is mainly due to the π–π stacking between the COF layers which corresponds to the (001) plane (Fig. 2a, S1 and S3).8d The FT-IR peaks of TpBpy-ST and TpBpy-MC match well with that of the monomer (2E,4E,6E)-2,4,6-tris (([2,2′-bipyridin] 5-yl-amino)methylene)cyclohexane-1,3,5-trione. The FT-IR spectra rule out the presence of minor traces of the starting materials with the disappearance of N–H stretching bands (3112–3317 cm−1) of Bpy and CO stretching frequency (1637 cm−1) of Tp (Fig. S5). In addition, strong peaks corresponding to the stretching frequency of the keto-form were observed at 1607 (CO) and 1579 (CC) cm−1, similar to that of the monomer (Fig. S6). The CO peaks (1609 cm−1) of TpBpy-ST get merged with the CC stretching band (1579 cm−1). The 13C CP-MAS solid state NMR of both TpBpy-ST and TpBpy-MC shows carbonyl (CO) carbon signals at δ 182.8 and 181.5 ppm, respectively, similar to the (CO) carbon signal of the monomer at δ 181.2 ppm (Fig. S7). The SEM and TEM images indicate that TpBpy-ST crystallizes in an interwoven thread-like morphology with aggregation of a large number of individual crystallites bearing an average width of 100–300 nm (Fig. 2e and g, S8 and S10). In contrast, TpBpy-MC shows a predominant sheet-like morphology with reduced dimensions which is a common characteristic of the mechanochemically delaminated COF crystallites (Fig. 2f and h, S9 and S11).8d,9
(a) Comparison of the experimental PXRD pattern of TpBpy-MC (blue) and TpBpy-ST (black) with the simulated eclipsed (red) and staggered (green) forms; inset image showing the stacking diagram of TpBpy; (b) the N2 uptake isotherms of TpBpy-ST (red) and TpBpy-MC (blue); (c) eclipsed stacking model of TpBpy; (d) staggered stacking model of TpBpy; (e) and (f) correspond to the TEM images of TpBpy-ST and TpBpy-MC (scale bar represents 100 nm); (g) and (h) SEM images of TpBpy-ST and TpBpy-MC (scale bar represents 400 nm).
Thermogravimetric analysis (TGA) of the activated TpBpy-ST and TpBpy-MC shows high thermal stability up to 350 °C, with a gradual weight loss of 40 and 30%, respectively, after 360 °C due to the decomposition of the respective frameworks (Fig. S12 and S13). The permanent porosity of TpBpy-ST was evaluated by using N2 adsorption isotherms at 77 K, which shows a reversible type-IV adsorption isotherm. The surface area of the activated COFs calculated using the BET model was found to be 1746 and 293 m2 g−1, respectively, for TpBpy-ST and TpBpy-MC (Fig. 2b, S14, S16). The decrease in the surface area of TpBpy-MC compared to its solvothermal counterpart is presumably due to its sheet-like morphology, unlike the thread-like morphology of TpBpy-ST. This consequently blocks the long range pore formation in TpBpy-MC, rendering N2 adsorption possible only in the empty accessible pores of the framework. Thus, the diffused stacking peak intensity, as observed from the PXRD spectral study and the low surface area of TpBpy-MC, as inferred from the BET study is a clear reflection of the partial loss in the ordering of the 2D sheets. These COFs show moderate H2, CO2 and water uptake (Fig. S18 to S22). The pore size distribution of TpBpy-ST and TpBpy-MC shows a narrow pore size distribution between the ranges of 2.1 and 1.4 nm, respectively (Fig. S15 and S17).9 The chemical stability of TpBpy-ST and TpBpy-MC was evaluated by immersing these COFs in water; strong mineral acids namely 9 N HCl and 3 M H3PO4 and a strong base namely 3 N NaOH. Interestingly, both COFs remain stable and crystalline, despite such harsh treatment. The FT-IR spectra, PXRD, N2 adsorption isotherms and SEM of the COFs remain almost unchanged even after 7 days of water and acid treatment. They also exhibit considerable base stability for more than 7 days of treatment with near retention of their molecular crystallinity (Fig. S23 to S27). The observable ∼20% loss in the surface area after the base treatment could be mainly attributed to the consequent loss of the intra-molecular H bonding which weakens the framework rigidity and stability. The material stability was further checked with increasing phosphoric acid concentrations. It was found that both TpBpy-ST and TpBpy-MC retained their structural integrity even after treatment with 6 M and 12 M H3PO4 for 7 days each (Fig. S28 to S30).
Bipyridine (Bpy) moieties have the potential to abstract protons from mineral acids and form corresponding bipyridinium salts.12 For example, the protonation of 2,2′-bipyridine-5,5′-diamine by phosphoric acid leads to a different protonated state of the bipyridine moiety along with the phosphate counter anions (Fig. 3a). Interestingly, we could crystallize and solve the corresponding crystal structures of both the monoprotonated 2,2′-bipyridinium-5-amino-5′-ammonium bis-dihydrogen phosphate species (involving only one pyridine N of the Bpy unit and another with free amine N) as well as doubly protonated Bpy species 2,2′-bipyridinium-5,5′-diamino hydrogen phosphate monohydrate (involving both the pyridinic N) (Fig. S31 and S32). The degree of protonation of the Bpy unit has been evaluated by dissolving 2,2′-bipyridine-5,5′-diamine in aqueous H3PO4 followed by crystallization via slow evaporation of the mother liquor. The mono-protonated structure consists of intramolecular hydrogen bonding between the protonated pyridine unit and the dihydrogen phosphate [H2PO4−] moieties [N–H⋯O9; D = 2.816(2) Å, d = 2.023(2) Å, θ = 153.5°] (Table S3), that are hydrogen bonded among themselves [O–H⋯O; 2.652(3) Å, 1.844(2) Å, 160.7°]. On the other hand, the doubly protonated species includes hydrogen bonded water molecules [N–H⋯O; 2.843(3) Å, 2.010(4) Å, 159.5°] within the crystal structure, which connect the protonated pyridinic N and monohydrogen phosphate [HPO42−] [O–H⋯O; 2.701(5) Å, 1.884(4) Å, 153.5°] (Table S4). The protonation of the Bpy monomer by H3PO4 can also be well correlated with the changes in the solution state UV spectra (increasing the intensity of peak at 270 nm and the diminished intensity of the peak at 418 nm) (Fig. 3e and S33). This lays a strong foundation for easy modulation and evaluation of the protonation step. Furthermore, the protonation at the primary amine site is less likely due to the unavailability of the same in the plain COF backbone. The 31P CP-SSNMR solid state NMR spectra of both activated PA@TpBpy-ST and PA@TpBpy-MC show two distinctive signals at δ 0.0 and −14.6 ppm. The peak at δ 0.0 ppm is due to the orthophosphoric acid (H3PO4) and δ −14.6 ppm is assigned to the condensation products of phosphoric acid, maybe dimers or oligomers.13a,b It is worth noting that, unlike the activated samples, the 31P CP-SSNMR spectra of the non-activated ones show only one signal at 0.0 ppm, corresponding to the loaded H3PO4 (Fig. S35), thereby indicating the condensation of the phosphoric acid on thermal activation. Such loaded species have close resemblance with the H3PO4 doped polybenzimidazole (PBI) membranes, (H3PO4@PBI),13 one of the currently employed benchmark high temperature solid state electrolytes in PEMFCs. We envisage that both the mono protonated as well as the doubly protonated species will prevail within the TpBpy COF backbone upon H3PO4 loading, which strongly motivated us to perform the loading experiment involving both TpBpy-ST and TpBpy-MC. In solid state COFs, proton conductivity is defined by σ = ∑nqμ; where n, q and μ are the number, charge and mobility of the carrier molecules, respectively. H3PO4 has a high proton concentration, low volatility (&gt;158 °C), high mobility and conductivity (ca. 10−1 S cm−1). The H3PO4 loading in TpBpy-ST and TpBpy-MC was achieved by simply immersing the evacuated COF materials in 12 M H3PO4 for 2 h. Further washing with copious amounts of water (100 mL × 2) followed by overnight activation at 353 K under dynamic vacuum lead to H3PO4 loaded TpBpy-ST and TpBpy-MC, henceforth denoted as PA@TpBpy-ST and PA@TpBpy-MC, respectively. It is noteworthy that the PXRD, FT-IR and 13C SSNMR spectra of the COF samples filtered from the 12 M H3PO4 solutions show all the characteristic peaks of the parent COFs with a certain degree of broadening (Fig. S36 to S43), which demonstrates the architectural stability of the COF backbone. During this treatment, the COF pores get eventually filled by the incoming guest molecules. This in turn reduces the exposure of the 100 planes for X-ray diffraction thereby decreasing the corresponding peak intensity after acid treatment. The H3PO4 loading phenomenon is in accordance with the partial decrease in porosity as measured from N2 adsorption isotherm studies (80 m2 g−1), which alludes to the fact that the H3PO4 predominantly blocks the pores of the framework during the course of its loading in both TpBpy-ST and TpBpy-MC. The decrease in porosity upon 12 M H3PO4 doping may be advantageous to overcome hydrogen fuel crossover, while high stability with retention of intrinsic properties ensures its sustainability under fuel cell operating conditions as discussed later on. Interestingly, TpBpy-ST shows a greater weight loss step (∼15 wt%) than TpBpy-MC (∼11 wt%), justified from the fact that the former has higher porosity which could therefore accommodate more water and acid molecules comparatively. The reproducibility of the acid loading was confirmed by a TGA study on multiple batches (Fig. S12 and S13). In order to validate the concept of phosphoric acid loading, we tried to evacuate the loaded H3PO4 molecules out of the PA@TpBpy-ST pores. As expected the 100-plane intensity increased while the 001 plane intensity decreased on evacuating the H3PO4 molecules out of its pores. Interestingly the surface area increased up to 750 m2 g−1. However, complete restoration of the framework porosity cannot be expected due to the polymerization of phosphoric acid units within the COF framework.
(a) Synthetic scheme of mono protonated bipyridine and doubly protonated bipyridine forms of PA@Bpy on the loading of 12 M H3PO4; (b) synthesis of PA@TpBpy-ST or PA@TpBpy-MC by loading 12 M H3PO4 in TpBpy-ST or TpBpy-MC; (c and d) correspond to the variable temperature proton conductivity data of PA@TpBpy-ST and PA@TpBpy-MC; (e) changes in the UV-vis spectra of the monomer with increasing concentration of H3PO4; (f, g) Arrhenius plot of PA@TpBpy-ST and PA@TpBpy-MC; (h) 31P CP-SSNMR of activated PA@TpBpy-ST and PA@TpBpy-MC.
The proton conductivities of TpBpy-ST, TpBpy-MC, PA@TpBpy-ST and PA@TpBpy-MC were measured by a quasi-four-probe method, using the Solartron 1286 Electrochemical Interface equipped with a Frequency Response Analyser. The conductivities were determined from the semicircles in the Nyquist plots, wherein the high frequency intercept can be ascribed to the bulk resistance generated from the materials. As expected, both TpBpy-ST and TpBpy-MC as such do not exhibit any notable proton conduction which signifies that the parent COF backbones act as mere supports and are devoid of any proton carriers. The temperature dependent proton conducting ability of PA@TpBpy-ST and PA@TpBpy-MC was studied from 233 to 393 K. The conductivity was found to improve with the increase in temperature (Fig. 3c and d and S44). A maximum proton conductivity of 1.98 × 10−3 and 2.5 × 10−3 S cm−1 was measured at 393 K for PA@TpBpy-ST and PA@TpBpy-MC, respectively (Fig. 3c and d). The proton conductivity of PA@TpBpy-ST is comparable with those of its MOF counterparts i.e. PA@MIL-101 (1.3 × 10−3 S cm−1 at 120 °C 0% RH),14 while being two orders of magnitude higher than that previously reported for PA@Tp-Azo (6.7 × 10−5 S cm−1 at 120 °C, 0% RH),11 which we believe, to the best of our knowledge, is the only COF evidenced as a proton conductor to date. It is to be noted that the values are higher than those of the recently reported imidazole impregnated porous organic polymers, Im@Td-PNDI 1 (9.04 × 10−5 S cm−1) and Im@Td-PPI 2 (3.49 × 10−4 S cm−1).15 The activation energy value was calculated to be 0.12 and 0.11 eV for PA@TpBpy-ST and PA@TpBpy-MC, respectively (Fig. S45), which is similar to that of the previously reported PA@TpAzo (0.11 eV) indicating the Grotthuss proton hopping mechanism operating in both cases.16 Clearly, as evident from the preliminary studies, both PA@TpBpy-ST and PA@TpBpy-MC show an almost similar proton conductivity ability under similar conditions although they could be observed to differ in terms of the morphology, the surface area and the degree of crystallinity. However, they are similar in terms of their chemical structure and composition (as confirmed from their PXRD peak positions, FT-IR spectra and solid state NMR spectra). Both TpBpy-ST and TpBpy-MC have bipyridine units in their backbone that are equally capable of immobilizing the phosphoric acid (PA) moieties via hydrogen bonding on their acidification (as evident from the crystal structure of Bpy-H2PO4). Conspicuous by this structural similarity and comparable activation energy, we believe that the proton hopping possibly occurs by the structural diffusion of protons via phosphoric units, hydrogen bonded to the bipyridine site in both PA@TpBpy-ST and PA@TpBpy-MC. Thus we believe that this structural similarity confers a similar proton conducting ability to both PA@TpBpy-ST and PA@TpBpy-MC.
Encouraged by the high proton conductivity of TpBpy COFs, we have validated the concept of utilizing such materials as solid-state electrolytes for PEFMCs under H2/O2 fuel cell operating conditions (Fig. 5 and S46). Initially ∼250 mg of PA@TpBpy-ST powder was pressed into pellets of thickness (∼850 μm) and sandwiched between two Pt–C gas diffusion electrodes (loading of 1 mg Pt per cm2) to fabricate a 2 × 2 cm2 MEA (Membrane Electrode Assembly), performed using a standard PEFMC protocol.17 D.C. measurements were carried out on the assembled MEA using dry H2 and O2 gases as reactants that were passed into the fuel cell assembly at a controlled flow rate (25–30 sccm). A preliminary test carried out to optimize the flow rate of the reactant gases H2 and O2 indicated that, although the OCV initially increased on increasing the flow rate (up to a maximum of 80 sccm), the OCV lifetime was detrimentally affected, due to the mechanical breakdown of the pellet thereafter. Thus the lifetime test of OCV was performed at 50 sccm at both the anode and cathode in order to maximize the OCV lifetime (Fig. S52). The MEA fabricated using the solvothermally synthesized COF pellets PA@TpBpy-ST showed a starting OCV of 0.66 ± 0.02 V at 50 °C. However, the OCV was constant for ∼1.2 h and began to drop thereafter. To check the reproducibility, a new MEA was fabricated using a different PA@TpBpy-ST pellet (of a different batch). Interestingly, the OCV was found to be very close to that of the first one (i.e. 0.67 ± 0.02 V at 50 °C), which continued to remain stable up to ∼1.2 h before decreasing abruptly to ∼0.30 V after that (Fig. S49). On the other hand, the MEA fabricated using mechanochemically synthesized PA@TpBpy-MC pellets showed a satisfying OCV of 0.86 ± 0.02 V at 30 °C that increased to a maximum of 0.90 V, stable for about 2.5 h on further increasing the temperature to 50 °C, on thermal activation of the Pt catalyst (Fig. 4b and S47). For better clarity, SEM imaging of the pellets used for the proton conduction was performed. The cross-section of the COF pellets indicated compact packing of the material in the case of mechanically synthesized PA@TpBpy-MC and a coarse nature in the case of solvothermally synthesized PA@TpBpy-ST pellets (Fig. 4 and S50). The PXRD and IR spectra of the used-pellet matched very well with those of the fresh sample (PA@TpBpy-ST and PA@TpBpy-MC), which confirmed the chemical intactness of the material (Fig. S51). Thus the drastic drop in the OCV in the case of solvothermally synthesized COF pellets could be attributed to the detrimental effect of the highly porous nature of the material that resulted in an easy mechanical breakdown of the pellet. This facilitated an easy fuel crossover across the pellet separating the two Pt electrodes, in turn shorting the fuel cell circuit. The concentration of H2 gas at the cathode, resulting from the fuel leak, was evaluated by studying the in situ Linear Sweep Voltammogram (LSV) profile of the PA@TpBpy-ST constituted single cell (Fig. S48). The potential of the cathode was then linearly scanned from its Open Circuit Voltage (which was about 0.10 V) at a scan rate of 2 mV s−1 upto 0.5 V, such that the hydrogen molecules that have possibly diffused across the cathode are instantly oxidized under mass transfer limited conditions. The cell was found to exhibit a mass transfer limited current density (Jlim) of 8 mA cm−2 at 50 °C and the H2 crossover flux at the cathode was calculated to be 4.1 × 10−8 mol cm−2 s−1 at 50 °C.
Schematic diagram representing the crystallite ordering in the case of (a) PA@TpBpy-ST and PA@TpBpy-MC pellets; (b) lifetime OCV measurement obtained using PA@TpBpy-ST and PA@TpBpy-MC as solid electrolytes in PEMFCs.
Along with the electromotive force (emf) measurements, the effect of temperature on the fuel cell reaction was studied using the in situ impedance technique at a frequency range of 1 MHz to 100 Hz and 10 mV voltage amplitude. The high frequency resistance revealed a solid-state electrolyte conductivity of 1.4 × 10−2 S cm−1 with a distinct catalyst charge transfer resistance (R2) in the low frequency region (Fig. 5b and S53). The improvement in the solid-state electrolyte conductivity under the real fuel cell conditions over the quasi-four probe conductivity could be attributed to the improved contact at the electrode–electrolyte interface. On further increase in temperature, owing to the thermal activation of the catalyst, R2 was found to decrease while the solid-state electrolyte resistance remained largely unaffected. Employing COFs as PEFMC solid electrolytes for the first time, the fuel cell reaction was driven by polarizing the fuel cell. The OCV lifetime measurement test of the MEA fabricated using the PA@TpBpy-MC pellet revealed that the pellet could effectively separate reactant gases only until 50 °C. As the ultimate fuel cell performance of the pellet is decided by not just the proton conducing ability of the pellet, but also its gas separating ability, which is very essential to build a stable OCV, the operating temperature was limited to 50 °C. Considering the large thickness of our solid electrolyte, the flow rate of the reactant gases was increased just before polarizing the cell in order to prevent fuel starvation of MEA under this stress. This resulted in a slight increase in the OCV from 0.9 to 0.92 V after which the polarization of MEA was initiated. The current (I)–voltage (V) polarization plots revealed a maximum current density of 29 mA cm−2 and maximum power density of 7 mW cm−2, thereby ascertaining the completion of the cell circuit and proton conducting nature of the COF (Fig. 5c). Although the performance is less compared to the Nafion® based PEMFC, we believe that this is a direct effect of the huge disparity in the electrolyte thickness in both the cases (50 μm in Nafion vs. 900 μm in COFs), as the rest of the conditions are similar.
(a) Schematic representation of MEA preparation using pelletized COF powder (1) preparation of Pt coated GDL (as anode and cathode), COF pellet (as solid electrolyte), (2–4) sandwiching of the COF pellet between two electrodes; (5–7) assembly of the MEA into a single cell stack; (b) Nyquist plots obtained at different temperatures (in °C), evidencing the high proton conducting ability of the material (1.4 × 10−2 S cm−1 at 50 °C); (c) fuel cell polarization plot obtained at 50 °C using dry H2, Pt, C/COF pellet/Pt, C, dry O2 electrochemical cell.

File: ann/train/C6TA00200E.experimental.txt
Experimental section
Materials
SEBS 6152 (molecular weight of 70 000, 27% styrene content) was obtained from Taipol company. 1,4-Bis(chloromethoxyl)butane (BCMB) was from Langene bio-science Co., Ltd. Anhydrous tin chloride, poly(ethylene glycol) monomethyl ether (MPEG) (350, 750 and 1000), sodium hydride (60% w/w in mineral oil) and trimethylamine aqueous solution were purchased from Aladdin Industrial Inc.
Preparation of poly(ethylene glycol) grafted SEBS-based AAEMs
To obtain a highly stable and conductive AAEM, the molecular structure of the polymer used for preparing the AAEMs was designed as shown in Fig. 1. SEBS, the main chain, possesses good flexibility and good chemical stability in alkaline conditions, which is suitable for AAEMs. The processes for the poly(ethylene glycol) grafted SEBS-based AAEMs include chloromethylation, PEG-grafting and quaternization. The synthetic routes are shown in Scheme 1. The chloromethylation of SEBS and PEG-grafting were considered to be two rather important processes that determined the properties of the PEG-grafted SEBS-based AAEMs. Therefore, the influence of CD, PEG-grafting degree and the molecular weight of PEG on the microstructure and the properties of the AAEMs were investigated in detail.
Molecular structure of the designed polymer for the preparation of AAEMs.
Synthetic routes of poly(ethylene glycol)-grafted SEBS-based AAEMs.
Chloromethylation of SEBS
The chloromethylation of SEBS was achieved by the reaction of SEBS polymer and BCMB catalyzed by anhydrous tin chloride. The chloromethylation degree of SEBS could be effectively modulated by controlling the reaction temperature and reaction time. The procedure was as follows: SEBS (2 g) was dissolved in CCl4 (30 mL) at 40 °C. Anhydrous tin chloride (0.5 mL) was added into the solution at 5 °C, followed by the dropwise addition of BCMB (3 mL). The mixture was stirred below 20 °C for a period of time and poured into ethanol to precipitate the product. The crude product was dissolved in THF and then precipitated again by ethanol. After being washed several times with ethanol and water, the product was dried under vacuum at room temperature.
Preparation of PEG-grafted SEBS-based membranes
The grafting of PEG onto the SEBS main chain was achieved by the reaction of SEBS chloride and poly(ethylene glycol) monomethyl ether (MPEG). The above synthesized SEBS chloride was dissolved in THF (3% w/v). A certain amount of MPEG was added into the solution and NaH was slowly added. The mixture was allowed to react at 40 °C for 14 h. Then it was poured into ethanol to obtain a light yellow and slightly transparent solid. The product was dried under vacuum at 30 °C. Finally, the PEG-grafted SEBS-based membranes were prepared by the hot-pressed method with 20 000 pounds pressure at 120 °C.
Quaternization of PEG-grafted SEBS-based membranes
The above prepared membranes were quaternized by immersing them in trimethylamine aqueous solution at room temperature for 24 h. The membranes could be changed into OH− form via treating them in in their Cl− form in 1 M KOH solution at room temperature for two days. The membranes were denoted as QA-SEBSx-g-PEGy-M (QA is quaternary ammoniums, x is chloromethylation degree (CD), y is PEG-grafting degree and M is the molecular weight of MPEG).
NMR spectra
1H NMR spectra were recorded on a Bruker ACIII 400 spectrometer. CD of SEBS and PEG-grafting degree (x and y) could be calculated by the relative integrated intensities of the 1H resonances (as shown in Fig. S1, CDCl3 as solvent).
Morphological characterization
The morphologies of the membranes were characterized by transmission electron microscopy (TEM) using a JEM-2100 microscope operating at an accelerating voltage of 200 kV. TEM sections were prepared using an ultracryomicrotome. For observation, these samples were stained by exposure to H2PtCl6 (in ethylene glycol). The TEM data represent partially hydrated films that have been equilibrated under ambient conditions.
Ionic conductivity of the membranes
The resistance values of the AAEMs were measured over the frequency range from 1 Hz to 1 MHz by alternating current (ac) impedance spectroscopy, using an electrode system connected with a Solartron 1287 electrochemical workstation and a Solartron 1260 gain-phase analyzer. All samples were placed in deionized water and equilibrated for at least 30 min at a given temperature. The membranes were repeatedly conducted three times.
The in-plane conductivity was calculated as follows:where σ is the conductivity of the membrane in S cm−1, L is the length of the membrane between sensor II and reference electrodes in cm, W and T are the width and thickness of the membrane in cm, respectively. R is the resistance of the membrane in ohms.
Ion exchange capacity (IEC), water uptake (WU), swelling degree (SD) and absorbed water capacity (λ) of the membranes
The IEC of the AAEMs was determined by the back-titration method. The AAEMs in OH-form were immersed in 10 mL 0.01 mol L−1 HCl solution for two days. Then the solutions were titrated with 0.01 M KOH solution using a pH meter to determine the titration-end point. IEC values were calculated using the following expression:where V0KOH and ViKOH are the volumes of the KOH consumed in the titration without and with membranes, respectively, CKOH was the molar concentration of KOH, and mdry is the mass of the dried membrane in OH− form.
The WU and the SD of the membranes in OH− form are calculated from the weight and dimension differences of membranes after soaking in deionized water for 48 h at room temperature and after drying in a vacuum oven at 60 °C.
The WU is calculated by the equation as follows:where Wwet and Wdry are the weight of wet and dry membranes in OH− forms in grams, respectively.
The SD was calculated by the equation as follows:where Lwet and Ldry are the geometric width of the wet and dry membranes in OH− forms, respectively.
The number of absorbed water molecules per functional group, λ, was calculated using the following equation:
Thermomechanical stability of AAEMs
The thermomechanical performances of the grafted SEBS-based AAEMs were tested by DMA using a Q800 dynamic mechanical analyzer from TA Instruments in the stretching mode. The samples were heated from 100 to 300 °C at a heating rate of 3 °C min−1 under a dry air atmosphere. A frequency of 1 Hz and a displacement amplitude of 30 μm were used in all DMA measurements.
Alkaline stability of AAEMs
The alkaline stability of the membranes was monitored by measuring the changes of the ionic conductivity, dimensions and IEC values of the membrane before and after being immersed in 2.5 M KOH solution at 60 °C. Prior to testing the conductivity, dimensions and IEC, the membranes were thoroughly washed with deionized water until the conductivity of the water used for washing the membranes was 1.86 μS cm−1.
Single cell tests
The single cell was fabricated by using 70 wt% Pt/C (Johnson Matthey) with a metal loading of 0.5 mg cm−2 as both anode and cathode catalysts. Quaternized polystyrene polymer was used as the ionomer with a 20% loading at both electrodes. Then the catalyst ink was sprayed onto the AAEMs to obtain catalyst-coated membranes (CCMs). The membrane electrode assemblies (MEAs) were prepared by hot-pressing the CCM between two gas diffusion layers (GDLs). The MEA in which the ionomer was in OH form was prepared by immersing the above prepared MEA in 1 M KOH solution at room temperature for 48 h. Before being tested, this MEA was thoroughly washed with deionized water. Cells with a 5 cm2 active area were assembled using stainless steel end-plates. Fuel cell tests were carried out with H2 and O2 at 50 °C with 100% relative humidity (RH). The flow rates of H2 and O2 were 100 and 200 mL min−1 with a 0.2 MPa backpressure, respectively. The MEAs were activated by operating at the constant current densities (100, 200 and 300 mA cm−2). After the activation, the fuel cell polarization curve was measured under dynamic current mode. The cell voltage as a function of current density was recorded using fuel cell testing software.
