Repository: BananaTonic/Material_Synthesis_Corpus

# Annotated IOB-corpus for NER
This code and data is a companion to the paper, "Analyzing Research Trends in Inorganic Materials Literature Using NLP".

`corpus/*.tsv` contains tokenized and labelled information for 301 synthesis process. Each annotated process are splited as "train.tsv", "devel.tsv", or "test.tsv". This annotated documents contains equal-length arrays of tokens and their respective labels.
`ann` contains raw annotation files in the BRAT annotation format. You can load these into your own instance of BRAT and modify the annotations however you like.

File: ann/train/C6TA00368K.experimental.txt
3Results and discussion
3.1Morphology and structure of poly([NH122][STFSI])
Fig. 1 shows a free-standing polymer membrane which was prepared by a solvent casting method. The film is yellowish and translucent suggesting that the material is in an amorphous state.
Image of the synthesized poly([NH122][STFSI]) polymer membrane.
The molecular structure and dynamics of the polymeric PIL electrolyte was characterized using both liquid and solid-state 13C NMR (Fig. 2). The polymer structure and the assignment of the resonance lines are shown in the inset at the top left of the figure. For the solution NMR spectrum, it is very interesting that all the carbon sites from the polymer chain (C1–C7) show significantly lower NMR intensity compared to the carbon sites of the cation (C8, C9 and C10). This is caused by their long T1 relaxation time, and therefore the 13C NMR signal was saturated and suppressed due to the short recycle delay (2 s) during the acquisition. This long T1 relaxation suggests that the mobility of the polymer main chain is in the ‘slow’ motion region where the frequency is lower than the Larmor frequency according to the Bloembergen–Purcell–Pound theory (BPP theory).22 This low mobility of the polymer chain is in contrast with the ammonium cations which show much quicker motions, as suggested by the relatively short T1 (therefore higher intensity) as well as long T2 (indicated by the narrow line).
Solution and solid-state CP-MAS 13C NMR spectra of poly([NH122][STFSI]). All the 13C NMR resonance peaks are assigned to the corresponding carbon sites, as labelled numerically on both the spectra and the molecule.
In the solid-state CP-MAS experiment, the 13C NMR magnetization is polarized by the 1H, and thus the 13C resonance intensity is affected by both the 1H T1s which are typically much shorter than the  and the CP efficiency. The resonance lines of C1 and C2 are not visible in the CP-MAS spectrum due to their short T2. Their peaks are broad and embedded in the baseline of C8 and C9, which suggests that the mobility of the polymer backbone (C1 and C2) is largely restricted compared to the STFSI side-chains and the ammonium cations in its solid state. In summary: solution and solid-state NMR data show that the polymer anions and the ammonium cations exhibit very different (decoupled) mobilities in both solution and solid states.
3.2Thermal properties and conductivity
The thermal properties of the polymeric PIL were investigated by differential scanning calorimetry (DSC), and the result is shown in Fig. 3. On heating from −50 °C up to 200 °C, this material goes through two glass transitions (Tg) with inflection points of 62 °C and 108 °C, respectively. It is speculated that these transitions are related to the molecular relaxation of the [NH122]+ cations and the poly[STFSI]− polymer main chain. This argument is strongly supported by the 13C NMR data (Section 3.1) which show that the ammonium cation mobility is decoupled from the polymer chain mobility.
DSC thermogram of the polymeric PIL poly([NH122][STFSI]).
Fig. 4 shows the Arrhenius plot of the conductivity of the poly([NH122][STFSI]) sample over a temperature range from 30 °C to 150 °C. The conductivity of this material is surprisingly high, reaching 3.1 × 10−4 S cm−1 at 120 °C. As a benchmark, Nafion membranes show a room-temperature conductivity of 10−2 to 10−1 S cm−1 when fully hydrated,23 but at a humidity of 5% or lower their conductivities drop to 10−9 to 10−5 S cm−1,24,25 depending on the humidity. In fact, despite many synthetic efforts dedicated to improving the conductivity of solid-state polyelectrolytes,3–5,7,26,27 relatively few polymeric materials show considerable conductivities in their pure solid state. As an example, Meyer et al.27 have shown that tethering imidazole directly to a polymer backbone gave disappointing results: poly(4-vinylimidazole) (P4VI) as well as several copolymers with 2-acrylamido-2-methylpropanesulfonic acid (P4VI-co-AMPS) were prepared. The conductivities of P4VI (2 × 10−11 S cm−1 at 120 °C) and P4VI-co-AMPS (1 × 10−10 S cm−1 at 120 °C, imidazole/–SO3H = 5 : 1) were very low, which was attributed to the rigid nature of these materials (Tg = 210 °C for P4VI2.5-co-AMPS).
Temperature dependent conductivity data acquired for the poly([NH122][STFSI]) sample. The top x-axis indicates the temperature normalized by the DSC glass transition temperature Tg = 62 °C.
The development of highly conductive all-solid polymeric electrolytes clearly requires rational design and careful tuning of the polymer structure.28,29 Recently, Chen et al. reported a comb polymer with amphoteric groups which can self-assemble into organized supramolecular nanochannels.25 The proton conductivity was boosted by two orders of magnitude upon forming the organized nanochannels, reaching 3 × 10−4 S cm−1 at 120 °C in its pure solid state. The polymeric PIL developed in this study exhibits comparable conductivity to this organized supramolecular assembly, and to the best of our knowledge, this conductivity is amongst the highest anhydrous conductivities for an all-solid polymeric proton-conductors reported so far.
The x-axis on the top of Fig. 4 indicates that the temperature normalized by a DSC Tg of 62 °C. It is interesting to notice that the polymer shows a significant conductivity of about 6 × 10−6 S cm−1 as the temperature approaches a glass transition temperature of Tg = 62 °C. This value is several orders of magnitude higher than the poly(ethylene glycol) based ammonium, phosphonium and imidazolium samples, which typically show conductivities in the range of 10−12 S cm−1 or lower at T = Tg.30,31 This high ionic conductivity at Tg therefore strongly suggests that the cation mobility is decoupled from the segmental motion of the polymeric anion.
To probe this decoupling further, the temperature dependent ionic conductivity data for poly([NH122][STFSI]) were fitted to the Vogel–Tamman–Fulcher (VTF) equation:2where σ0 is the pre-exponential constant that is proportional to the charge carrier concentration (the intercept of the fit on the y-axis), B is the pseudoactivation energy and T0 corresponds to the ideal glass transition temperature, which can be thought of as the temperature at which the ionic conduction is completely frozen.
Fig. S1 shows the data in the form of ln σ vs. 1000/(T − T0), indicating an excellent fit over the whole temperature region of the data. From the VTF parameters listed in Table 1, we can see that the value of T0 (225 K), which corresponds to the temperature where ionic conductivity ceases completely, is well below the Tg (62 °C or 335 K) for this polymer system. This observation is consistent with the conductivity analysis, where the poly([NH122][STFSI]) exhibited some ionic conduction at temperatures below Tg (60 °C). The difference between Tg and T0 for poly([NH122][STFSI]) was almost 110 °C.
VTF parameters for ionic conductivity measurements of poly([NH122][STFSI]) obtained from Arrhenius plot
Samplelog σ0 (S cm−1)BT0 (K)Poly([NH122][STFSI])0.23 ± 0.05−524 ± 12225 ± 2Previously, in a salt in the polymer P(EO/PO)/LiTFSI electrolyte system, a close correspondence between Tg and T0 was observed, which was ascribed to the coupling of ionic motion to the segmental motion of the polymer backbone.32 The same study described another electrolyte system PMMA/EMITFSI, where the difference between Tg and T0 was found to increase, reaching up to 100 °C with increase in salt concentration. It was suggested that the large difference between Tg and T0 indicates the decoupling of ionic motion from the structural relaxation.
Hence, a large difference between Tg and T0 for poly([NH122][STFSI]) indicates that there are some ionic motions in this polymer system even in the glassy state. In other words, the ionic motions in [NH122]+ are decoupled from the structural relaxation of the polymer backbone. Since, the mobile cation [NH122]+ is a proton carrier in this polymer system, this observation indicates that the poly([NH122][STFSI]) is a proton-conducting polymer.
In order to provide further insight into the mechanism of ionic transport in poly([NH122][STFSI]), the ionic conductivity at glass transition, denoted as σ(Tg), was analysed in terms of the decoupling index (Rτ), which is a measure of the ratio of the conductivity relaxation time (τσ) to structural relaxation time τs, using the following relationship:333log Rτ = 14.3 + log σ(Tg)
The experimentally determined value of σ(Tg) for poly([NH122][STFSI]) was 2.4 × 10−6 S cm−1, hence from eqn (3), the log Rτ value is ∼8.7. In general, a higher value of Rτ indicates that the ionic motions are weakly controlled by the immobile components of the polymer system.
3.3NMR spectroscopy and macromolecular dynamics in the solid state
Solid-state NMR provides a versatile tool for probing the material structure and dynamics at the molecular level.16 The 1H NMR spectra of a stationary powder sample of organic solids are usually broad and featureless due to the strong homonuclear dipole–dipole interactions. Since these interactions can be partially or completely averaged out by dynamics, the line width of these spectra retains resourceful information about the molecular motions.8,11,18,34–36 However, the information of molecular mobility is at the cost of the spectral resolution. This paradox can be resolved by introducing a second high-resolution 13C dimension to the spectra, i.e. 2D WISE spectra.16 In a 2D WISE experiment, the 13C dimension provides molecular level site-specific resolution on the structure, while the line width in the 1H dimension provides information on the mobility of the corresponding group.18,37
Fig. 5a and c show the WISE spectra of the poly([NH122][STFSI]) measured at room temperature (20 °C) and 85 °C, respectively. The two temperature points were chosen such that one temperature (RT) is below both glass transitions and the other (85 °C) is between the two glass transitions according to the DSC result (Fig. 3). Fig. 5b and d are the 1H spectra slices taken from the 2D WISE spectra of 5a and c, respectively. The corresponding 13C chemical shifts and the peak assignments are labelled on the top of each spectrum. At room temperature, all the groups from the cations and polymeric anions show quite broad proton lines, which is due to the fact that both the polymer chains and the cations are in their glassy state at room temperature and therefore exhibit low mobility. C1 and C8 are of the same 13C chemical shifts at 39.5 ppm and therefore show an overlapped proton line. The 1H line can be deconvoluted into two components with the line widths of 7.1 kHz and 18.6 kHz, respectively. Apparently, the narrow line can be assigned to C8 which has the identical line width to C10 (7.1 kHz), and the broad line is assigned to C1 which has similar line width to C4 &amp; C5 (20.5 kHz). Although both the cations and the polymeric anions are in their glassy state at room temperature, they show remarkably different dynamics as evidenced by the different proton line widths.
WISE spectra of the poly([NH122][STFSI]) measured at room temperature (RT) (a) and 85 °C (c). The peaks indicated by the asterisks are the spinning sidebands of the aromatic group. (b) and (d) are the 1D 1H NMR line slices taken from the 2D spectra of (a) and (c) respectively. The blue lines in (b) and (d) are the experimental spectra, the green lines are the deconvoluted narrow and broad components using the mixed Lorentzian and Gaussian function, and the red lines are the sum of the individual components.
At 85 °C, the proton line widths of C10 and C8 reduced drastically to 1.9 kHz and 1.4 kHz, respectively, whereas the line widths of C1 and C4 &amp; C5 remain at similar values, i.e., 21.0 kHz and 23.4 kHz, respectively. Note that the oscillation at the foot of the C10 and C8 1H lines is caused by the long 1H coherences which were truncated in the indirect dimension acquisition. Therefore, the true line widths of C10 and C8 should be even narrower than the values shown above. The comparison between the line widths measured at the two different temperatures reveals that upon increasing the temperature to 85 °C, the material goes through the first glass transition process (as shown by the DSC data) where the [NH122]+ cations become mobile, whereas the dynamics of the polymer anions remains essentially the same. Therefore, the NMR observations clearly indicate decoupled molecular dynamics between the cations and the polymeric anions, which are highly desirable for practical applications as this feature allows the immobilization of the anions without sacrificing the cation (or proton) mobility.
3.4Restricted proton diffusion in the solid state
The high cation mobility at elevated temperatures allows us to measure the ‘dry’ 1H diffusion coefficients in the solid state using pulse field gradient (PFG) NMR. Fig. 6 shows the time-dependent diffusion coefficient curves of the mobile cations. It is worth mentioning that only a single diffusion coefficient can be obtained for the whole [NH122]+ cation from the fitting of the NMR signal attenuation curve (with increasing gradient strength). This means that 1H is strongly associated with the cations and thus shows the same diffusion coefficient, suggesting a vehicular type diffusion mechanism in the system. For all the three temperatures studied, the diffusion coefficient of the cation drops rapidly in the initial stage, and then reaches a plateau with increasing diffusion time. This is a typical behaviour for restricted diffusion in systems with inter-connected pores or channels.40 For unrestricted diffusion, the diffusion coefficient measured by NMR DNMR is equal to the molecular self-diffusion coefficient, which is independent of the diffusion time. In a restricted space, wall collisions cause the diffusion coefficient to reduce, and for times t ≫ d2/(6D0t) (where d is the characteristic length of the space, and D0 is the self-diffusion coefficient), DNMR becomes zero in the case of isolated pores. For interconnected pores or channels, however, DNMR reaches an asymptotic value DeffNMR(∞), reduced from the free diffusion coefficient by tortuosity effects, but nonetheless finite. Therefore, the diffusion behaviour shown in Fig. 6 apparently suggested that the cations diffuse within inter-connected pores or channels. Again this result is consistent with the conductivity measurements showing a high conductivity at elevated temperatures which suggests a continuous cation transport pathway.
Time-dependant diffusion coefficients of the poly([NH122][STFSI]) sample measured by PFG-NMR at different temperatures. The solid lines represent the best fit to the experimental data (dots) using eqn (4).38,39
The time-dependent diffusion coefficient in confining geometries can be used to probe the surface-to-volume ratio and thus the size of the pores or channels by assuming a proper geometry of the space.39 It has been shown by Latour et al.39 that for restricted diffusion within interconnected channels, the apparent diffusion coefficient DNMR(t) is given by:4and5where c may be best interpreted such that (1 − c) is the proportion of molecules experiencing the restriction on the wall surfaces. S and V are the surface area and the volume of the confining space, respectively. DNMR is the apparent diffusion coefficient measured by PFG-NMR, D0 is the self-diffusion coefficient of the molecules within a free space, t is the diffusion time, θ is a fitting parameter with dimensions of time, and α is the tortuosity of the material which is defined by the relation:416
The time-dependent diffusion experimental data are fitted with eqn (4) in Fig. 6. It is worth mentioning that due to the slow diffusion and short T2 relaxation, the shortest possible diffusion time for the PFG-NMR measurement was 8 ms. The ‘free diffusion region’ (with very short diffusion time) was not included in the present fitting, and thus a precise fitting was not possible. The best fit to the experimental data allowed a rough estimation of the surface-to-volume ratio to be S/V ≈ 1.5 × 108 m−1 for all the three temperatures. Assuming an interconnected channel geometry (S/V = 4/d), the diameter of the channels can be estimated to be about 27 nm. More precise characterization of the size of the channels has been performed using the spin diffusion method and will be further discussed in the following section. Nevertheless, the restricted diffusion behaviour at longer diffusion times clearly suggested an interconnected channel structure. A schematic illustration of this proposed structure is shown in Fig. 7. The polymeric anions show relatively low mobility and form rigid domains, whereas the highly dissociable and mobile protic cations form nanoscale channels in which their diffusion is restricted by the rigid polymer walls but they can diffuse freely along the channel. This nanoscale structure of interconnecting mobile channels greatly facilitates the proton transport in the polymer solid.
Schematic illustration of the proposed micro-structure of the polymeric PIL material.
3.5The diameter of the mobile cation channel
Fitting of the restricted diffusion data gives only a rough estimation on the diameter of the mobile channels due to the limited data available at short diffusion times. Solid-state NMR dipolar filtered 1H spin diffusion experiments16,42 were performed in order to more accurately measure the size of the mobile region. This technique monitors the equilibration of the initial polarization of the mobile domain I(tm) selected by the dipolar filter during a mixing time tm. Fig. 8 shows the plot of the normalized intensity I(tm)/I(0) versus at 85 °C, where I(0) is the initial NMR intensity of the mobile domain. Note that the spin diffusion process has reached equilibrium (plateau) within approximately 50 ms (). This value is an order of magnitude smaller than the T1 relaxation time, which is about 800 ms as estimated from the saturation-recovery experiment. Hence the effect of T1 relaxation on the NMR signal attenuation is negligible and therefore not considered in the calculation.
The static dipolar filtered spin diffusion curve of the poly([NH122][STFSI]) sample. All the NMR intensities I(tm) were normalized by the initial value I(0) (spin diffusion time of 2 μs).
The equilibrium magnetization as indicated by the dotted dash line in Fig. 8 is 0.70. This value is in good agreement with the theoretical stoichiometric ratio of the protons in the mobile cation [NH122]+ over the whole [NH122][STFSI] repeat unit which is 0.67. This means that the dipolar filter works very well for the present system and it selectively picks up the signal from mobile cations, whereas leaves the rigid signal from the relatively rigid polymeric anions unaffected.
The characteristic length of the mobile region can be determined using the following equation:16,177where  is obtained by extrapolating the initial linear region of the spin diffusion curve to the x-axis (I = 0). For the present sample,  is 13 ± 1 ms1/2 (see Fig. 8) at 85 °C. ε is the number of orthogonal dimensions relevant for the effective spin diffusion process: 1 for lamellar, 2 for cylindrical and 3 for spherical structures. Deff is the arithmetic average of the inverses square root of the 1H spin diffusion coefficients in the mobile (Dm) and rigid (Dr) regions:8
Various methods have been developed to estimate Dm and Dr.37,42–45Dm can be estimated via the full width at half maximum (FWHM) Δvm1/2 of the static 1H spectrum:379where 〈r2〉 is the mean-square distance between the nearest spins. Due to the rapid decrease of dipole–dipole interaction with the third power of the inverse proton–proton distance, only the nearest neighbours within distances smaller than 0.3 nm are taken into account. The estimated weight mean square of the distances is approximately 0.08 nm2. α is a cut-off parameter for the Lorentzian line shape. This parameter is defined such that the absorption spectrum intensity is zero for the frequency range |Δω| &gt; α. Δvm1/2 is the line width of the mobile component. The diffusion coefficient of the rigid component Dr can be calculated by:10where Δvr1/2 denotes the rigid proton line width. The dimensionality factor ε = 2 for a tubular geometry.
Table 2 lists all the parameters for the calculation of the diameter of the mobile cation channel. The characteristic diameter of the mobile channel, as calculated from the spin diffusion experiments using eqn (7), is d = 10.4 ± 3.0 nm. This value is within the same order of magnitude compared to that calculated from the PFG-diffusion NMR experiment, but is much more reliable. As a comparison, the length of the [STFSI]− side chain (from the tip of CF3 group to the CH group in the polymer chain) is ∼1.1 nm, and the length of the [NH122]+ is ∼0.5 nm, as estimated from the DFT calculation. Thus the diameter of the mobile channel is roughly 20 times larger than that of the cations, and therefore would allow the cations to diffuse freely within a diffusion time of 0.1 ms (assuming free self-diffusion coefficient of 10−9 m2 s−1 at 85 °C as estimated from the fitting in Fig. 6) and to show a restricted diffusion (by the walls of the channels) behaviour at a longer diffusion time scale.
Parameters used to calculate the diameter of the mobile cation channel
Δvm1/2, kHzα, kHzΔvr1/2, kHz〈r2〉, nm21.30 ± 0.0225 ± 0.125.0 ± 0.50.080.28 ± 0.010.45 ± 0.070.35 ± 0.0713 ± 1Ikkala and co-workers46 have indicated that the anisotropic nano-structures yields orientation-dependent conductivity, and McGrath et al.47 have also shown that continuity of nanoscale domains is crucial for rapid proton transport in sulfonated polymers. In the present polymeric PIL system, the powder form of the material excludes the possibility of macroscopically ordered structures, thus the effects of orientation on the conductivity cannot be observed. However, the nanoscale structure of interconnected mobile channels clearly enhances the anhydrous proton conductivity, as indicated by its superior conductivity to many other anhydrous polymeric systems with similar chemical structures.3–5,7,26
Although the exact mechanism of the enhancement is currently not yet fully understood, we speculate that the decoupled dynamics between the cations and polymeric anions plays an important role in facilitating the proton transport. It is generally accepted that the rate of proton transport in an anhydrous polymer system is largely affected by the glass-transition temperature (Tg) of the polymer chain.27 Proton mobility can be based either on a distinct liquid phase (water, H3PO4, imidazole melt, etc.) or on flexible polymer segments bearing acidic or basic groups. As yet, significant proton conductivities have not been established in a rigid polymer system of such geometry in which proton transport through nano-scale channels. As a high proton mobility (as indicated by the PFG-NMR results) has been achieved at the temperatures below the Tg of the polymer chain, the high mechanical strength of this polymer at such temperatures will make this material well-suited for application in PEMs.

File: ann/train/C6TA01479H.experimental.txt
Experimental
NMFP-Br was synthesized as previously reported.6 Potassium triflate was recrystallized from ethyl acetate and dried for 3 days at 110 °C. Electrolyte, 0.100 M potassium triflate, was prepared from distilled spectroscopic grade acetonitrile. All materials were stored and analyzed under air- and water-free conditions in a nitrogen environment or under vacuum. Dual-electrode spectroelectrochemistry was performed on thin films of NMFP-Br using the experimental apparatus shown in Fig. 2. The NMFP-Br films were prepared by dropcasting 5.0 μL of a 5.0 mg mL−1 solution in 100 : 1 by volume DMSO/water and were dried under vacuum overnight. Film thickness was measured by stylus and optical profilometry. Films were deposited onto 40 nm thick gold interdigitated electrodes with 20 μm gap spacing on glass microscope slides. The electrodes were fabricated using standard photolithographic patterning and physical vapor deposition of first a 2 nm chromium adhesion layer followed by 40 nm of gold. The interdigitated electrodes provide two separate contacts to the NMFP-Br film, termed working electrode 1 (WE1) and working electrode 2 (WE2). Potential control of WE1 and WE2 versus a reference electrode was carried out using a Solartron 1287 potentiostat; simultaneous conductivity measurements across the WE1–WE2 electrode gap were performed using a Keithley 2400 source-measure unit; and, simultaneous absorbance spectroscopy was performed using an Avantes AvaSpec-USB2 fiber optic spectrometer. Conductivity was calculated using the current across the gap, which was held at a constant offset voltage of 50 mV during cyclic voltammetry. In spectroelectrochemistry experiments, the change in absorbance ΔA = A − Ai was measured where Ai is the absorbance of the film, electrolyte, and apparatus after introduction of electrolyte and just before beginning voltammetry. All electrochemistry was carried out in an air-free nitrogen environment. Scan rates varied from 0.75–3 mV s−1. Some initial cyclic voltammetry only studies were performed using thin films of NMFP-Br on non-interdigitated planar gold electrodes. For these studies, film preparation and physical vapor deposition for electrode fabrication were as described above.
Schematic of dual-electrode spectroelectrochemistry experimental apparatus.

File: ann/train/C6TA02621D.conclusion.txt
5.Conclusions
The polymer electrolyte is the key component in lithium polymer batteries and serves as both the separator and the electrolyte. To be successfully used as a lithium polymer electrolyte, a polymer electrolyte should possess certain properties, namely, an ionic conductivity that approaches 10−4 S cm−1 at ambient temperature, a Li+ transference number that is close to unity, great mechanical strength, an electrochemical window up to 4–5 V vs. Li/Li+, and excellent chemical and thermal stability.
A solid polymer electrolyte (SPE) comprising a polymer matrix and a lithium salt is also called a dry-SPE. Dry-SPEs usually possess very low ionic conductivity at ambient temperature, which excludes them from practical applications. The most commonly used approaches to increase the ionic conductivity of dry-SPEs are the modification of the polymer matrix by copolymerization, crosslinking, blending, etc. The ionic conductivity can be increased by 1–2 orders of magnitude with modified polymer matrices. The attempt to increase the ionic conductivity of dry-SPEs by increasing the salt concentration (in excess of 50 wt% salt) leads us into the area of polymer-in-salt electrolytes. An ionic conductivity of up to 10−4 S cm−1 at ambient temperature could be achieved. Ion transport in polymer-in-salt systems is considered to be associated with a high degree of ionic aggregation in the polymer-in-salt electrolyte. An SPE composed of a polymer matrix and a lithium salt is a so-called bi-ionic conductor. In bi-ionic conductors, the migration of anions toward the anode causes serious concentration polarization. The immobilization of anions in the polymer is the most common approach for creating a single-ion conductor. However, the ionic conductivities of single-ion conducting polymer electrolytes are generally lower than those of dual-ion conducting systems because of the decreased number of mobile carrier ions. In recent years, an alternative method has been employed, in which an anion receptor is introduced into electrolytes to increase their ionic conductivity and/or cation transference number. In these systems, although anions are trapped by an anion receptor, the interaction between the anion and anion receptor promotes the further dissociation of lithium salts, which might lead to an increase in both ionic conductivity and Li+ transference number at the same time.
The properties of the lithium salt affect the performance of rechargeable lithium polymer batteries. In the field of the development of new types of lithium salts, borate salts, phosphate salts, functionalized sulfonate and imide salts, dilithium salts, etc. have been investigated and displayed excellent properties when employed in polymer electrolytes. In the future, the ideal lithium salt should be inexpensive, easy to prepare and environmentally friendly. It should also fulfill the electrochemical requirements.
The strategy of adding inorganic fillers to SPEs is a very effective way of increasing the ionic conductivity as well as the mechanical and electrochemical stability of SPEs. Ceramic fillers play the roles of crosslinking centers and centers of Lewis acid–base interactions, thus influencing the conductivity of composite systems. Fillers can be inert or active ceramic materials, carbon materials, or cellulose, etc. However, the high surface energy of inorganic nanoparticles usually causes particle agglomeration and phase separation in polymer matrices, especially with nano-sized fillers. The surface modification of inorganic nanoparticles is very effective for improving their dispersibility and affinity with organic compounds.
Gel polymer electrolytes (GPEs) are obtained by incorporating a certain amount of a liquid plasticizer and/or solvent into the polymer–salt system. Plasticizers can be low-molar-mass organics, organic solvents or ionic liquids (ILs). Among these, ionic liquids are a very promising type of plasticizer owing to their inherent properties: high chemical and thermal stability, non-flammability, negligible volatility, and especially high electrochemical stability and hydrophobicity. Recently, a polymeric lithium salt combined with an IL exhibited an ionic conductivity higher than 10−4 S cm−1 at room temperature. GPEs based on polymeric ionic liquids (PILs) exhibit high conductivity of lithium ions, high electrochemical stability and good interfacial stability toward lithium metal, which makes them very promising polymer electrolytes for applications in lithium metal batteries. Several approaches have been used to prepare these GPEs, including casting methods, in situ polymerization methods, extraction–activation methods, phase inversion methods, electrospinning technology, and foaming technology, etc. In the preparation of a porous polymer membrane, the porosity, pore size, and thickness of the membrane and its ability to hold a liquid electrolyte are properties that need to be taken into consideration. Although the ionic conductivity of GPEs is generally of the order of 10−3 S cm−1, their low mechanical strength and poor interfacial properties are still obstacles to their application in commercial lithium polymer batteries. In addition to chemical or physical crosslinking of the system and physical support by polyolefin membranes, another efficient way to improve the mechanical strength, as well as the transport properties and electrochemical properties, is the addition of inorganic fillers. In these composite GPEs, Li+ transfer predominantly occurs in space charge layers at the boundaries of ceramic grains dispersed in liquid electrolytes.

File: ann/train/C6TA02828D.conclusion.txt
Conclusion
A renewable graphene-like nitrogen-doped carbon nanosheet (RGNC-NS) has been successfully fabricated by using carbonization and auto-activation simultaneously followed by ultrasonic-assisted liquid exfoliation from layered shrimp shells. In our method, carbonization of nitrogen-rich shrimp shells demonstrated the successful incorporation of 8.75 wt% nitrogen into the RGNC-NS, and the natural laminated calcium carbonates acting as template and auto-activation agent generated hierarchical pore distributions. Additionally, the ultrasonic-assisted liquid exfoliation in NMP led to a high-aspect-ratio (∼5 nm thick) graphene-like few-layer structure with a large specific surface area (1946 m2 g−1). These integrated characteristics of the RGNC-NS resulted in high conductivity (7.8 S cm−1) and good surface wettability with the electrolyte. Using the RGNC-NS as the supercapacitor electrode, a high specific capacitance of 322 F g−1 at 0.5 A g−1 was obtained in 6 M KOH electrolyte. More importantly, the high-aspect-ratio graphene-like structures with a good integration of the high specific surface area and high nitrogen-doped content effectively enhance ionic/electronic transports and surface charge storage capacity, a feature which is still desired in the synthesis of advanced nitrogen-doped supercapacitor electrodes. These characteristics result in a significant capacitance contribution from the double-layer capacitance. The RGNC-NS-SC exhibits an ultrahigh rate capability of 75% (maintaining 241 F g−1 at 100 A g−1), and a long cycle life of 98.3% capacitance retention after 20 000 cycles at 10 A g−1. In addition, the RGNC-NS-SC in an IL mixture electrolyte exhibits integrated high energy–power properties at an energy density of 30 W h kg−1 corresponding to a power density of 64 200 W kg−1, coupled with a good cyclic stability of 93.2% capacitance retention after 8000 cycles at 5 A g−1. These results provide our RGNC-NS with the best supercapacitive performances compared with the state-of-the-art nitrogen-doped carbons. The normalized packaged RGNC-NS-SC partly integrates the merits of the high-energy density of a battery, and the ultrahigh-power delivery and cyclic stability of an electrolytic capacitor. Moreover, the synthesis strategy described in this study can be potentially used to prepare other high-performance nitrogen-doped carbon nanosheets from other layered crustacean shells for supercapacitors.

File: ann/train/C6TA02828D.experimental.txt
Experimental
Materials
The shrimp shells were obtained from the deep-water shrimp, Pandalus borealis. 2032-type buttons, stainless steel spacers and polyethene separators for button assembly were obtained from MTI Technologies. EMI TFSI and EMI BF4 were purchased from Sigma-Aldrich. N-Methyl-2-pyrrolidone, potassium hydroxide and others reagents were purchased from Beijing Chemical Works.
Synthesis of the RGNC-NS
The shrimp shells were rinsed several times with distilled water and dried at 60 °C in a conventional oven, and then milled in a hammer mill into powders. The dried shrimp shells were carbonized at 800 °C for 2 h with a heating rate of 2 °C min−1 in a tubular furnace under an argon flow of 150 mL min−1. Then, the resulting carbonaceous powders were washed in 1 M HCl for 10 h and further rinsed several times with distilled water to pH around 7. The as-prepared carbon powders (RGNC) were re-dispersed in 200 mL NMP with 1 g carbon powders, deaerated with argon, and followed by bath-ultrasonic exfoliation at 40 Hz for 3 h. The macroscopic aggregates were isolated by centrifugation at 1000 rpm, and the black homogeneous supernatant was collected, and filtered through a PVDF filter and then dried at 120 °C to obtain the final samples of the RGNC-NS. The yield of RGNC is around 15 wt% of carbon powders.
Textural characterization and chemical analysis
The microstructures of the samples were observed by using a field emission scanning electron microscope (FESEM, S-3400N, Hitachi), field emission transmission electron microscope (FETEM, JEM2100F, JEOL), and atomic force microscope (AFM, Multimode, Bruker). X-ray diffraction (XRD) patterns were examined by using a diffractometer (X-6000, Shimadzu) using Cu Kα radiation (λ = 0.154 nm) at 40 kV with 0.2° 2θ steps. Raman spectra were carried out using a LabRAM HR800 at a laser wavelength of 514 nm. The electrical conductivity of samples was characterized by a standard four-point probe system (Jandel RM3). The N2 (77 K) adsorption–desorption was measured using a Micromeritics ASAP 2010 to obtain the specific surface area based on the multipoints Brunauer–Emmett–Teller (BET) and pore size distributions based on the Non-Local Density Functional Theory (NLDFT) model using a silt model. The surface chemical compositions were measured on an X-ray photoelectron spectroscope (XPS, Escalab 250, Thermo). The contact angles were measured using a dynamic contact angle measuring instrument of DCAT21.
Electrochemical testing
The supercapacitor performances were examined in two-electrode symmetrical cells. The electrodes were prepared by pasting the slurry containing 95 wt% active material (RGNC-NS or RGNC) and 5 wt% PTFE binder without conductive additive onto conducting carbon substrates as current collectors and then drying at 100 °C overnight in a vacuum oven. After that, the electrodes were pressed at 10 MPa with a final loading of around 10 mg cm−2. A porous polypropylene membrane was used as a separator. Aqueous 6 M KOH and the IL mixture of EMI TFSI and EMI BF4 were used as electrolytes, respectively. Cyclic voltammetry (CV) and galvanostatic charge/discharge voltage profiles, and electrochemical impedance spectroscopy were tested on a CHI660D electrochemical workstation.
For the symmetrical cells, the electrode specific capacitance Celectr (F g−1) was calculated from the upper part of discharge curves after voltage drop, according to the formula Celectr = 2I/[m(dV/dt)] where I (A) is the discharge current, m (g) is the mass of the active electrode material of one electrode, and dV/dt (V s−1) is the slope obtained by fitting a straight line to the upper part of the discharge curve in the range of Vmax to 1/2Vmax.63,70 The energy density Ecell (W h kg−1) and the power density Pcell (W kg−1) of the cell were calculated by the formulas Ecell = CcellV2/(2 × 3.6) and Pcell = E/t, respectively, where Ccell is the cell specific capacitance equal to 1/4Celectr, V (V) is the discharge voltage, and t (h) is discharge time.
