Repository: BananaTonic/Material_Synthesis_Corpus

# Annotated IOB-corpus for NER
This code and data is a companion to the paper, "Analyzing Research Trends in Inorganic Materials Literature Using NLP".

`corpus/*.tsv` contains tokenized and labelled information for 301 synthesis process. Each annotated process are splited as "train.tsv", "devel.tsv", or "test.tsv". This annotated documents contains equal-length arrays of tokens and their respective labels.
`ann` contains raw annotation files in the BRAT annotation format. You can load these into your own instance of BRAT and modify the annotations however you like.

File: ann/train/C6TA03403A.experimental.txt
2.Experimental
La1−yCayNb1−xSbxO4−δ (x = 0.1 or 0.3 and y = 0 or 0.02) samples were synthesized with a two-step solid state reaction. First, stoichiometric amounts of CaCO3 (POCH, Poland, 99.9%), La2O3 (Alfa-Aesar, Germany, 99.9% preheated at 900 °C), Nb2O5 (Alfa Aesar, Germany, 99.9985%) and Sb2O3 (Sigma Aldrich, US, 99%) were weighed and milled in isopropanol for 12 h in a Fritsch Pulverisette 7 planetary ball mill using zirconia balls and cups. The slurry obtained from milling was dried at 100 °C for 2 h, pressed into pellets under a pressure of 180 MPa, and calcined in air at 1200 °C. The samples obtained from the first calcination step were crushed, milled and pressed again under the same conditions followed by sintering in air at 1400 °C for 8 h resulting in ceramic discs with relative density above 90%. No impurities from the zirconia milling medium were detected in the samples after synthesis.
The samples with 10 or 30 mol% Sb are denoted as LNSO10 and LNSO30, respectively. Samples with the same amount of Sb and an addition of calcium as the acceptor dopant are denoted as LCNSO10 and LCNSO30.
Powder X-ray diffraction measurements were performed with a Phillips X'Pert Pro MPD diffractometer with Cu Kα radiation in the 2θ range of 20–90°. The material structure was determined by Rietveld refinement analysis of the XRD patterns using the PANalytical HighScore Plus software. As a starting point for the diffraction analysis, unit cell parameters of the fergusonite (space group no. 15, I2/c)46 and Scheelite (space group no. 88, I41/a)47 crystal structures of LaNbO4 were utilized. Rietveld refinement was performed with the pseudo-Voigt profile function. The structural properties of LNSO10 and 30 were subjected to analysis in a different study and can be found in ref. 29.
Samples for electrical measurements were prepared by painting two identical, circular electrodes using ElectroScience ESL 5542 Pt-paste on each side of the pellets. After painting, the samples were dried at 100 °C and fired in air at 1000 °C for 1 h.
Electrical conductivity values were obtained by electrochemical impedance spectroscopy. A Solartron 1260 FRA analyser was used as an impedance measuring device. Impedance spectra were collected in the frequency range of 1 Hz to 10 MHz and temperature range of 250–900 °C in dry, H2O- and D2O-humidified air. Studies of conductivity as a function of pO2 were performed within the range of ∼10−6 to 0.2 bar at selected temperatures. Both dry and wet gases (2.5% H2O) were used in the pO2-dependency study. Different oxygen partial pressures were obtained from appropriate N2–O2 gas mixtures. Humid atmospheres were obtained by bubbling the gas through liquid H2O or D2O, and the dry gas was fed directly from the gas cylinder.
For the measurements of conductivity as a function of water vapour partial pressure, a gas mixer equipped with wetting and drying stages was used. The wetting stage consists of a series of two bubblers, the first containing deionized H2O and the second saturated aqueous KBr solution. The drying stage is a porous filter filled with P2O5, which serves as a drying agent. During the measurement gas is flowing in parallel through both stages and is mixed at the end. The gas flows through the wetting and drying stages are controlled by using flowmeters to obtain the desired water vapour pressure.
The impedance data were deconvoluted by means of the brick layer model using the Equivalent Circuit for Windows software.48 As described in detail by Haile et al.,49 model circuits consisting of a series of a resistor, R, and a constant phase element, Q, connected in parallel, (RQ), were fitted to the semicircles (arcs) present in the impedance plots. The highest frequency semicircle is typically attributed to the grain interior (bulk), whereas the next highest frequency semicircle is attributed to grain boundary conductivity. In this way, the grain interior and grain boundary conductivity values were determined. Electrode responses were present but are not relevant for the current investigation.
The constant phase element Q is dependent on the impedance according to the formula 1/Z = Y = Q0(jω)n, where the admittance Q0 and the angle of misalignment, n, are the fitted parameters. From these parameters and the measured resistance, capacitances can be calculated for each semicircle by using the formula:1
Knowing the capacitance and resistance of each semicircle, one may calculate conductivity values according to the following:234where σgi, σgb,spec, σtot are the grain interior, specific grain boundary and total conductivity, respectively; g is a geometrical factor including the sample thickness, electrode area and correction for porosity; Rgi and Rgb are the respective grain interior and grain boundary resistance, whereas Cgi an Cgb are the grain interior and grain boundary capacitance.
If the temperature dependence of the conductivity is known, the activation energy for the conductivity can be calculated by fitting the experimental values to the equation:5where σ is a conductivity of any type (total, partial, bulk, grain boundary), T is the absolute temperature, A is the pre-exponential factor, Ea is the activation energy and k is the Boltzmann constant.
For the LNSO30 samples, 18O tracer isotopic exchange was conducted to determine the oxygen contribution to the total conduction. The sintered samples were first ground with SiC paper and then polished with successive grades of diamond spray to 1/4 μm finish. Prior to the exchange, the samples were first annealed in 210 mbar high purity oxygen (99.6% BOC) with normal isotopic abundance for a period that was at least ten times the planned exchange time, to establish the chemical equilibrium between the sample and the gas phase. Samples were exchanged at 800 and 900 °C and the effective exchange times were 1056 s and 823 s, respectively.
The 18O penetration profile as a function of depth was measured with a secondary ion mass spectrometer (SIMS, IONTOF TOF.SIMS5). A 2 keV Cs+ ion source with a nominal current of 96 nA was used as the sputtering gun, to enhance the counting statistics of the O2− signal. The sputtering beam current was measured both before and after the sputtering process and showed good consistency, indicating a constant sputtering rate. The crater size was set to 300 × 300 μm2 and a smaller area (150 × 150 μm2) at the centre of the crater was analysed with the Bi+ primary beam. The diffusion profile was fitted using a Matlab script50 to extract the tracer diffusivity parameters. To obtain the depth information of the diffusion profile, the sputtering rate was calibrated by measuring the depth of the crater using a Zygo NewView 200 interferometer.

File: ann/train/C6TA04914A.abstract.txt
Safe and flexible ion gel based composite electrolyte for lithium batteriesElectronic supplementary information (ESI) available: The detailed synthetic procedures, 1H NMR spectra, IR characterization, solubility, XRD patterns, optical photographs of composite gels, cathodic sweeps of SLCE, interfacial stability of 3P(MPBIm-TFSI) toward Li electrode and the cycling performance of Li/SLCE/LiFePO4 at 80 °C. See DOI: 10.1039/c6ta04914a
A new family of three-arm polymer ionic liquids (PILs) with X counter anions [3P(MPBIm-X), X− = Br−, CF3SO3− (Tf−) and (CF3SO3)2N− (TFSI−)] were successfully synthesized. The effects of anion type on the chemical, thermal and ionic conductivity of PILs have been investigated. Results showed that 3P(MPBIm-X) with TFSI− counter anion (3P(MPBIm-TFSI)) possessed better thermal property and ionic conductivity. Furthermore, to obtain safe and flexible electrolytes with superior performance, solid-like composite electrolyte (SLCE) was fabricated by filling ion gel, the mixture of 1-ethyl-3-methylimidazolium bis(trifluoromethylsulfonyl)imide (EMIM-TFSI) incorporated into 3P(MPBIm-TFSI), in the micropores of PVDF-HFP electrospun membranes. It was found to be thermally stable up to 370 °C and electrochemically stable above 4.8 V. SLCE was nonflammable and showed negligible leakage property when subjected to load. At 50 °C, ionic conductivity of SLCE could reach 1 mS cm−1 (1.2 × 10−3 S cm−1), which is approximately two orders of magnitude higher than that of 3P(MPBIm-TFSI). Moreover, Li/SLCE/LiFePO4 solid-like state cells exhibited excellent reversible charge/discharge reactions and considerable capacity retention up to medium rates. Coulombic efficiency can remain 100% even after 100 cycles. Potential application of SLCE as an electrolyte for flexible lithium batteries was explored by scrutinizing the electrochemical performance of cells. Consequently, pouch cell exhibited stable cycling performance even in wrinkled configurations, without suffering from internal short-circuit failures between electrodes.

File: ann/train/C6TA04914A.experimental.txt
2.Experimental
2.1Preparation of the solid-like composite electrolyte membranes
The detailed synthetic process of 3P(MPBIm-X) is presented in Scheme S1, ESI. The molecular characteristics of 3P(MPBIm-X)s were confirmed by the 1H NMR spectra (Fig. S1, ESI) and ATR-FT IR spectroscopy (Fig. S2, ESI).
For the fabrication of SLCE, 3P(MPBIm-TFSI) and LiTFSI were dissolved in acetonitrile and then, a certain amount of 1-ethyl-3-methylimidazolium bis(trifluoromethylsulfonyl)imide (EMIM-TFSI) was added under vigorous stirring to form a homogeneous solution. The weight ratios of 3P(MPBIm-TFSI)/LiTFSI/EMIM-TFSI were set as 1/0.3/x, where x was 1, 1.5 and 2. Following that, the porous PVDF-HFP electrospun membranes were soaked in the homogeneous mixture for 6 h. After the slow evaporation of solvent at room temperature, the obtained membranes were further dried at 80 °C under vacuum for another 24 h.
2.2Instrumental techniques and electrolyte characterization
The structures of the synthesized IL monomer and PIL were confirmed by nuclear magnetic resonance (1H NMR) spectroscopy on a Bruker ARX 400 NMR spectrometer with tetramethylsilane (δ = 0) as the internal standard and DMSO-d6 as the solvent. Molecular weights of the polymers were determined by a Waters gel permeation chromatograph (GPC) using a calibration curve of polystyrene standards. Polymers were dissolved in HPLC grade DMF with a small amount of lithium bromide (LiBr) as an eluent to reduce aggregation. Infrared (IR) spectroscopy was recorded on a Shimadzu IR Prestige-21 Fourier transform infrared (FT-IR) spectrophotometer in the range of 4000–400 cm−1 by drop-casting sample solution on KBr substrates. Thermal gravimetric analysis (TGA) was obtained using a Q20 analyzer manufactured by TA instruments. The experiments were conducted under N2 atmosphere from 0 °C to 600 °C at a heating rate of 10 °C min−1. Differential scanning calorimetry (DSC) was used to determine phase-transition temperatures on TA DSC Q2000 with a constant heating/cooling rate of 10 °C min−1 under continuous nitrogen purge (50 ml min−1). The efficiency of the membrane to hold IL is defined in terms of the relative absorption ratio RA, which can be calculated as follows:1M0 is the saturation mass of the membranes after absorbing the gel precursor solution. Mt is the mass of polymer electrolyte after a time interval when the saturated electrolyte has been squeezed by pressing it under load.
The ionic conductivity of the as-prepared electrolyte was measured by electrochemical impedance spectroscopy (EIS) using Zahner Zennium electrochemical analyzer (IM6ex, Germany). The electrolyte was sandwiched between a pair of stainless-steel (SS) blocking electrodes with an average surface area of 2 cm2. The data was collected over a frequency range 1–105 Hz with the amplitude of 10 mV at an open circuit potential. These measurements were performed in the temperature range of 30–100 °C with the system thermally equilibrated at each selected temperature for at least 30 min. The ionic conductivity (σ) was calculated from the bulk electrolyte resistance value (Rb) according to the following equation:2where, L is the thickness of the polymer electrolyte film, S is the area of the polymer gel electrolyte film and Rb is the bulk resistance. Electrochemical stability window (ESW) of polymer electrolytes was measured by linear sweep voltammetry (LSV) at a scan rate of 5 mV s−1 from open circuit potential (OCP) to 7 V (vs. Li+/Li) for the anodic sweeps and OCP to −0.3 V for the cathodic sweeps. Lithium metal served as both counter and reference electrode and stainless steel as the working electrode. Lithium transference number (tLi+) is determined by a chronoamperometry test at 50 °C and calculated using the Bruce–Vincent–Evans equation293where, Iss is the steady-state current, Io is the initial current, ΔV is the applied potential, Rss and Ro are the interfacial resistances after and before the polarization, respectively. The current–time curve is followed by a DC polarization of 0.01 V. The interfacial stability of the electrolyte towards Li metal electrodes was monitored by measuring the time evolution of AC impedance spectra of a symmetrical Li metal/electrolyte/Li metal cell at 50 °C. Cycling performance of the electrolyte were evaluated by Li/SLCE/LiFePO4 cells and conducted in an automatic galvanostatic charge/discharge unit, Neware BTS (Shenzhen, China), over the range of 2.5–4 V, where lithium foil (battery grade) was used as anode. For pouch cell, laminated aluminum film was used to protect the battery from the outside environment. Positive electrode was fabricated by casting a mixture slurry of LiFePO4, acetylene black and PVDF in the weight ratio of 8 : 1 : 1 on aluminum foil and dried in an oven at 100 °C for 12 h.

File: ann/train/C6TA05120K.experimental.txt
2.Experimental section
2.1Materials
Commercialized single-walled carbon nanotubes (SWCNTs) with a diameter &lt;3 nm and a purity &gt;85.0 wt% were bought from Shenzhen Nanotech Port Co. Ltd, China, and prepared by chemical vapor deposition. Diethylenetriamine (DETA, C.P. pure grade with a purity of &gt;97.0%) was purchased from Aladdin Company. All of the other reagents, including poly(vinylidene fluoride) (PVP), calcium hydride (CaH2), anhydrous ethanol (A.R.) and distilled water, were used as received without further purification.
2.2Preparation of n- or p-type films
A typical procedure for the preparation of the n-type film is described in the following. First, 15 mg of SWCNT was added into 30 mL of mixed ethanol aqueous solution (ethanol/water v/v, 1 : 4) containing 0.15 wt% PVP. Then, the mixture was magnetically stirred for 2 min, and then ultrasonically treated for 60 min with a bath type sonicator. Later, 1 g of DETA was titrated into the above system. After another pen-type ultra-sonication treatment for 30 min, the solution was stirred for 5 h for DETA doping. After that, the mixture was vacuum-filtered, and washed with anhydrous ethanol several times. A solution containing CaH2 (0.2 g) in 10 mL anhydrous ethanol was employed in the washing process as the reducing agent. Finally, the DETA-SWCNT films were vacuum-filtered and dried under vacuum at 80 °C for 40 min, providing a round n-type SWCNT bucky paper ∼13 μm in thickness. For the p-type SWNCT film, 15 mg of SWCNT was dispersed in 30 mL ethanol under a bath-type ultrasonic treatment for 60 min. The mixture was vacuum-filtered, and subsequently dried under vacuum at 80 °C for 40 min.
2.3Fabrication of thermoelectric modules
The thermoelectric modules were made of films of the pristine SWCNT and the DETA-CaH2-SWCNT as p-type and n-type components, respectively. The p- and n-type SWCNT films were cut into a rectangular shape with dimensions of 40 × 10 mm2. The multilayered alternating stacked structure shown in Fig. 5a clearly shows the fabrication strategy. The p- and n-type SWCNT films were electrically connected in series by aluminum foils with a silver adhesive (3 M Company). Insulating layers of polyimide with a thickness of 40 μm were inserted between the p-type and the n-type films to avoid electrical contact. Thermal conduction in parallel was realized along the film plane from the hot end to the cold end along the multilayered films. Copper (Cu) wires were embedded into the multilayered films to detect the temperature gradient (ΔT) between the hot end and cool end of the module. Finally, the modules were achieved by pressing them and laminating with two insulating polyimide films. Ohmic contact was established, as confirmed by I–V curves.
2.4Characterizations
The morphology of the SWCNTs was directly observed using a HITACHI S-4800 scanning electron microscope with an acceleration voltage of 15 kV. Fourier transform infrared (FTIR) spectra were collected using a spectrophotometer (Perkin-Elmer System 2000 FTIR) with 32 scans in the wavenumber range of 4000–400 cm−1.
2.5Measurements of thermoelectric performance
The films used for thermoelectric measurements of the p-type and n-type SWCNTs were rectangular in shape with dimensions of 40 mm × 10 mm × 13 μm. The electrical conductivities and the Seebeck coefficients at room temperature were measured by a commercial instrument, Film Thermoelectric Parameter Test System (Namicro-F3), made by JiaYiTong Company. During the measurements, a quasi-steady-state mode was adopted. At least five samples were measured, and the average values were used. In the measurements of the module thermoelectric performances, a temperature gradient between 4 K and 110 K was applied across the surface on the top of the modules made up of 2 to 14 couples. The output open circuit voltages were measured directly without any load resistance. In the case where various load resistances were applied, then the output currents and voltages generated at a temperature difference of 55 K were monitored. Thus, the generated output powers were calculated.

File: ann/train/C6TA05207J.experimental.txt
2.Experimental
2.1.Preparation of polyporous nanofiber membranes
The CA/PLLA polyporous composite nanofiber membranes were prepared by electrospinning at an ambient temperature with humidity of 20%. The chemical structure of CA and PLLA is shown in Fig. 1. On the basis of previous study, the optimized material ratio between CA and PLLA for the preparation of nanofiber membranes was identified as 1 : 1 (weight ratio) in this study. First, 3 g of the pre-weighed CA powder (average molecular weight of 3 × 104 g mol−1, Aldrich Chemical Co., USA) and PLLA powder (average molecular weight of 3 × 104 g mol−1, Shandong medical Instrument Institute Co., China) were homogeneously dissolved in the 20 mL mixed solvent system of N,N-dimethylformamide (DMF)/1,4-dioxane (DOX) (1 : 1, w/w) with magnetic stirring at the temperature of 40 °C for 24 h. During the electrospinning process, the CA/PLLA solution was loaded into a dual syringe pump and injected through a plastic needle with a flow rate of 0.5 mL h−1. A positive high voltage of 18 kV was applied to the needle tip and the distance between the spinneret and a flat plate collector covered with aluminium foil (rotating rate of 100 rpm approximately) was 18 cm, respectively. The whole electrospinning process took about 14 h. Then, the resulting CA/PLLA nanofiber membranes were dried in a vacuum oven at 60 °C for 12 h to remove the residual solvent and transferred to a dry box for further use. For the preparation of the CA/PLLA/HNT composite nanofiber membranes, 15 mg of HNTs (Hebei Mineral Instrument Institute Co., China) were added into the CA/PLLA solution, and mixed for 30 min with ultrasonic treatment. Then, the CA/PLLA/HNT composite nanofiber membranes were prepared by electrospinning under the same technical parameters.
The chemical structure of CA (a) and PLLA (b).
2.2.Preparation of gel polymer electrolytes (GPEs)
Polyporous nanofiber membranes were punched into several small discs with a diameter of 22 mm. Some small discs were stacked together to form the skeleton structure of GPEs, these precursors were vacuum-dried at 50 °C for 6 h and transferred into an argon filled glove box (moisture level &lt; 10 ppm). The GPEs were prepared by immersing precursors in 1 M lithium hexafluorophosphate (LiPF6)/ethylene carbonate (EC) : dimethyl carbonate (DMC) (1 : 1, v/v) for about 24 h at room temperature, the saturated GPEs were used after the removal of the excess liquid electrolyte by filter paper for the measurement of electrochemical properties. For comparison, commercial Celgard® 2500 microporous monolayer membranes were used as a separator for LIBs.
2.3.Characterization
The surface morphology of electrospinning the composite nanofibers membranes was examined using scanning electron microscopy (SEM, Hitachi S-4700, Japan) at an accelerating voltage of 20 kV. The diameter range of the nanofiber membranes was measured by image visualization software ImageJ 1.34s (National Institutes of Health, USA), and about 200 nm fibers were investigated to calculate average fiber diameter. Verification of hollow tubes structure of HNTs and nanofiber membranes with HNTs were characterized using transmission electron microscopy (TEM, Hitachi H800, Japan). The structure was investigated by FTIR spectra (Spectrum One, PerkinElmer Instruments). The thermal stability of the films was monitored using thermogravimetric analyzer (TA, Q50, USA). The thermogravimetric analysis (TGA) was performed under a dry nitrogen atmosphere with a heating rate of 10 °C min−1 from 30 to 600 °C. Structure and the crystallization properties of the samples were investigated using an X-ray diffractometer (XRD, 2500VB2+PC, Rigaku Corporation, Japan). Tensile tests of the nanofiber membranes were conducted using a tensile testing machine (Instron 1121, UK). Ten samples were tested for each type of nanofiber membrane, and the average and standard deviation values were calculated. The dimension of the samples was 5 cm × 1 cm × 0.3 cm (length × width × thickness). The speed of the crosshead was 2 mm min−1. The N-butanol uptake method was employed to calculate the porosity of the electrospun membranes.32 Saturated electrolyte uptake of stacked electrospun membranes was measured after the immersion process. Saturated electrolyte uptake (A) of nanofiber membranes was measured and calculated by eqn (1):1A (%) = (W1 − W0)/W0 × 100%where W0 and W1 are the mass of the dry and the saturated membrane, respectively.23 All the electrochemical properties were measured on an Autolab PGSTAT 302N (Metrohm) at room temperature. The ionic conductivity was determined by AC impedance spectroscopy in the range of 0.1 Hz to 100 kHz using the cell inserted GPEs into two parallel stainless steel (SS) discs. The ionic conductivity could be calculated by eqn (2):2δ = L/(Rb × S)where δ is the ionic conductivity, Rb the bulk resistance, L and S are the thickness and area of the films, respectively.33 The electrochemical stability window was examined using the method of linear sweep voltammetry in the cell Li/GPE/SS at a scan rate of 1 mV s−1, potential voltage ranging from 1 V to 8 V. The lithium-ion transference number was measured using the method of chronoamperometry (CA) in the cell Li/GPE/Li with a polarization voltage of 5 mV.34 Impedance spectra were obtained by scanning in the frequency range of 0.1 Hz to 200 kHz using a symmetrical Li/GPE/Li cell. The charge/discharge performance of the Li/GPE/LiCoO2 cells was galvanostatically measured on a LAND CT2001A battery tester in the potential range of 2.7–4.2 V at current densities of 0.1C. The C-rate capability was also measured at current densities of 0.1, 0.2, 0.5, 1C rates. The biodegradation behaviour of CA/PLLA and CA/PLLA/HNT nanofiber membranes were analysed in a composting environment, and the composting medium was prepared by blending chicken manure and sawdust in a weight ratio of 50 : 50. The compost was placed in a plastic container and water was added into the composting medium until the moisture content reached about 50%, and the water should be added periodically to maintain the moisture content.35 Dried nanofiber membranes wrapped by non-woven and non-degradable polypropylene bags with high porosity were inserted inside the composting medium for microbial degradation tests, and the weights of the dried specimens were recorded as a function of biodegradation time.

File: ann/train/C6TA05645H.experimental.txt
Results and discussion
By a cheap and easily scalable aqueous co-precipitation route, precursors with different molar ratios (TiO2, Sn0.8Ti0.2O2, SnO2) were obtained. After typical hydrogen plasma reduction at 400 °C, the synthesized black samples were labeled B-TiO2, B-STO2, and B-SnO2, respectively. For comparison, the (Sn, Ti)O2 solid solution precursors were sintered at 400 °C for 2 h in ambient atmosphere. The resulting white samples were denoted W-TiO2, W-STO2, and W-SnO2. Detailed synthetic procedures are described in the Experimental Section. The phase structure of the as-prepared samples was examined by XRD. The diffraction pattern of B-SnO2 (Fig. 1a) shows the characteristic peaks belonging to SnO2 (JCPDS no. 41-1445). The spectrum of B-STO2 shows no peak splitting, and its positions are shifted to rutile TiO2 with the increasing Ti composition (Fig. S1a and b). Moreover, B-STO2 follows Vegard's law exactly, indicating the formation of a rutile (Sn, Ti)O2 solid solution (Table S2). The solid solution means a homogeneous composition at atomic level, which is demonstrated to be beneficial for structural stability during the charge–discharge process. The broadened peaks are correlated with the disordered shell after the hydrogen plasma reduction and a nanoparticle size around 9 nm, which is consistent with the following TEM observation. As seen in Fig. 1a, without Sn4+ addition, only anatase is observed, which is in agreement with Hu et al. and suggests that anatase is more stable at the nanometer scale.25 In addition, the narrower full width at half maximum (FWHM) of the XRD peaks in Fig. 1b indicates that W-STO2 has a larger average crystallite size than B-STO2. When the temperature of the hydrogen plasma reduction increases to 500 °C, there are noticeable diffraction peaks corresponding to Sn (Fig. S1c), indicating that part of the SnO2 is reduced to metallic Sn. This verifies the powerful reduction ability of the hydrogen plasma treatment. The effective reduction converts surface Ti4+ into Ti3+ and Sn4+ into Sn0 by introducing H doping and oxygen vacancies, resulting in a black color. The dark color suggests excellent visible light absorption.
(a) XRD patterns of B-SnO2, B-STO2, and B-TiO2, and standard XRD patterns of tetragonal rutile phase SnO2 (JCPDS no. 41-1445) and anatase TiO2 (JCPDS no. 21-1272). (b) XRD patterns of W-SnO2, W-STO2 and W-TiO2. (c) UV-Vis absorption spectra of B-STO2 and W-STO2, inset: digital photographs of B-STO2 (left) and W-STO2 (right). (d) 1H NMR spectra of B-STO2 and W-STO2.
Fig. 1c displays the diffuse reflectance spectra of W-STO2 and B-STO2 for comparison. Both show a steep increase in the absorption at wavelengths shorter than 400 nm induced by the intrinsic bandgap absorption of the (Sn, Ti)O2 solid-solution. B-STO2 shows a significant increase of the visible and infrared light absorption at wavelengths longer than 400 nm, much superior to W-STO2. The enhanced visible light absorption is attributed to the localized surface plasmon resonance (LSPR) effect, which is analogous to the reported results for noble metal (Ag, Pt, Au) modification.26–28
1H NMR measurements were conducted to identify the role of hydrogenation in black B-STO2 induced by hydrogen plasma reduction, as shown in Fig. 1d. Both black B-STO2 and white W-STO2 show a main peak centered at the chemical shift of 5.5 ppm, which is the main type of bridging proton in rutile TiO2.29 The larger line width in B-STO2 is caused by the formation of an amorphous layer with H incorporation during the hydrogen plasma reduction process.23 Additionally, black B-STO2 displays two extra peaks at chemical shifts of 0.8 ppm and 0.3 ppm compared to white W-STO2. The sharp peak at 0.8 ppm is attributed to the dynamic exchange between 1H (fast motion) in different environments, indicating rapid isotropic diffusion and exchange which may promote Li-ion transport.30 The shoulder peak at 0.3 ppm demonstrates another bridging hydrogen position in the interstitial sites.31
The morphologies of the B-STO2 were observed using a SEM and TEM. Fig. 2a and b clearly illustrate a dispersion of small size (9 nm) with narrow size distribution. In contrast, W-STO2 has a larger particle size of about 25 nm, as can be seen from the TEM image in Fig. S2. These TEM observation results support the results from the XRD measurements. Semi-quantitative chemical analysis by scanning transmission electron microscope-energy dispersive X-ray spectroscopy (STEM-EDX) of B-STO2 gives a Sn/Ti ratio close to 4, in line with the raw material ratio. The EDX elemental analysis for the area mode of B-STO2 is presented in Fig. S3, revealing the uniform distribution of Sn and Ti metal within the black samples.
(a) Characteristic SEM and (b) TEM images of B-STO2 showing a uniform particle size of about 9 nm, inset: the distribution of the sizes of nanoparticles, (c) HRTEM image of W-STO2 and its corresponding SAED pattern. (d) HRTEM image of B-STO2 and its corresponding SAED pattern. In (d), a short-dashed curve in red is used to outline a part of the interface between the crystalline core and the amorphous outer layer of B-STO2.
To verify the microstructure change after hydrogen plasma reduction, B-STO2 and W-STO2 were examined by high resolution transmission electron microscopy (HRTEM). As shown in Fig. 2d, black B-STO2 with a hydrogen-stabilized amorphous shell coating a highly crystalline core structure can be clearly observed, a short-dashed curve in red is used to outline a part of the interface between the crystalline core and the amorphous outer layer. The measured interplanar spacing of 0.33 nm is in agreement with the d-spacing of the (110) lattice plane of the rutile phase. The coated amorphous layer has a thickness of ∼1 nm, creating a highly conductive layer over the entire particle. On the other hand, no disordered surface layer was observed for W-STO2 in Fig. 2c. The ring-like mode in the selected-area electron diffraction (SAED) pattern confirms the presence of polycrystalline SnO2, which is consistent with the XRD result.
To further understand the nature of the structure changes after hydrogen plasma reduction, Raman scattering (Fig. S4) of the samples was recorded. For air annealed W-STO2, there are three Raman active modes (B1g + Eg + A1g) for the rutile phase with frequencies at 133.4, 425.6, and 611.7 cm−1 in accordance with previous work.32,33 The broad band near 253.9 cm−1 is a second-order phonon. All the peaks of B-STO2 become broader and shift to a lower wavenumber, indicating that the disordered surface broke down the initial symmetry structure of the (Sn, Ti)O2 solid-solution after hydrogen plasma reduction.
Furthermore, XPS was used to investigate the elemental composition and surface chemical status of B-STO2 and W-STO2 for comparison. The main carbon peak was adjusted to 284.6 eV, due to the adventitious hydrocarbon from the XPS instrument itself. W-STO2 with Sn 3d5/2 and 3d3/2 peaks centered at binding energies of 487.5 and 495.9 eV are consistent with the typical pattern of Sn4+–O bonding. For the B-STO2 sample, a negative shifting indicating a lower electron density around the Sn atom is obviously observed as compared with the Sn 3d spectrum of the W-STO2. Small Sn 3d peaks located at around 492.8 and 484.5 eV are observed, indicating the existence of Sn0. However, tiny Sn nanodots are highly appreciated in high performance Sn or SnO2 anodes. Fig. 3b displays the XPS spectra for Ti 2p from 454.0 to 468.0 eV. As can be seen, the symmetric Ti 2p peaks of W-STO2 at 458.7 and 464.6 eV indicate that the stoichiometric (Sn, Ti)O2 solid solution has an unchanged Ti4+ transition state with a low concentration of defects.34 After the hydrogen plasma reduction, an obvious negative shift can be observed in the XPS spectrum of B-STO2, demonstrating that a reduction reaction has happened. This broad peak can be deconvoluted into two peaks centered at 458.7 and 457.9 eV, demonstrating the existence of Ti3+ (Fig. S5).20 The O 1s peaks at 529.9 and 530.9 eV in air annealed W-STO2 are typically assigned to Ti–O, Sn–O bonds. The slightly broader O 1s peak in B-STO2 is due to a small peak at about 531.8 eV from the Ti–OH bonds, similar to the reported results,35 which confirms the formation of a hydroxyl group on the (Sn, Ti)O2 surface after hydrogen plasma reduction.
XPS spectra of B-STO2 and W-STO2: (a) Sn 3d spectra, (b) Ti 2p spectra, (c) O 1s spectra. (d) EPR spectra of B-STO2 and W-STO2.
EPR is employed to detect paramagnetic species containing unpaired electrons and has been widely used to characterize the existence of Ti3+ and oxygen vacancies. As indicated in Fig. 3d, B-STO2 shows a rather strong response from Ti3+ spins, while W-STO2 only possesses a very weak form of resonance at a g-value of 2.02 caused by surface absorbed O2− from the air. The above XPS results are consistent with the EPR results, verifying the existence of the Ti3+ and oxygen vacancies.
Both the simulations based on first-principle theoretical calculations and experimental measurements have demonstrated that black B-STO2 becomes n-type conductive with hydrogen incorporation, where the H atoms reside at the oxygen vacancies. To experimentally investigate the conductivity of black B-STO2 and W-STO2, these two powder samples were pressed into thin slices (∼0.2 g samples, Φ = 13 mm, thickness d ∼ 0.5 mm) by a powder tablet compressing machine and then measured by the Van der Pauw method with an Accent HL5500. The electrical conductivities of both the samples were calculated, as shown in Fig. 4a. The electrical conductivity of the B-STO2 sample is 35.7 μS cm−1, which is an improvement of over two orders of magnitude higher than the 0.1 μS cm−1 for the W-STO2 sample.
(a) Electrical conductivity bar graph of B-STO2 and W-STO2 samples. (b) Nyquist plots of B-STO2 and W-STO2 electrodes (fitting of the EIS is shown as hollow circle while the solid lines represent the experimental data). Inset: Randles equivalent circuit for all tested electrodes. Proposed energy band diagram schemes (c) and calculated DOS (d) of B-STO2 and W-STO2 samples. Inset: M–H (M = Ti, Sn).
In addition, the electrochemical impedance spectroscopy (EIS) was employed to analyze the lower ohmic resistance and transfer resistance caused by the enhanced conductivity. The frequency range was from 10 kHz to 10 mHz with an amplitude of 5 mV. As shown in Fig. 4b, Nyquist plots of the B-STO2 and W-STO2 electrodes display a semicircle at high-medium frequency and an inclined line at low frequency, corresponding to charge transfer and diffusion, respectively. The components of the Randles equivalent circuit (inset of Fig. 4b) include: Rs, the ohmic resistance (total resistance of the electrolyte, separator, and electrical contacts); Rct, the charge-transfer resistance; W, the Warburg impedance relating to the diffusion of lithium ions into the bulk electrodes; and CPE (constant phase elements) as the double-layer capacitance, respectively. The Rs and Rct of different electrodes determined by fitting of the impedance spectra with the Z-view software were compared (Table S3). The Rct is 90.1 ohm for the B-STO2 electrode, which is much lower than 192.0 ohm for the W-STO2 electrode, suggesting that fast electron and Li+-ion transport resulted from the greatly enhanced conductivity.
A schematic of the structure of B-STO2 is shown in Fig. S6 and the computational details are described in the ESI. As the energy band diagram of B-STO2 in Fig. 4c shows, the M–H (M = Ti, Sn) bonds in the amorphous shell result in intermediate states in the band gap. The calculated density of states (DOS) of the B-STO2 and W-STO2 samples in Fig. 4d display an obvious right shift of the fermi level after hydrogen plasma reduction, gradually forming an n-type conductive structure. This suggests that hydrogenation tends to produce more electrons near the conduction band minimum. Furthermore, from the calculated total and projected DOS, we found that the primary effect of the surface defects comes from the hybrid coupling interactions between the surface M (Ti, Sn) and the H atoms to form M–H chemical bonds. Then, the M–H coupling produces a few localized states in the band gap. Thus, the enhancement of charge carriers that transfer to the surface of the conductive amorphous shell promotes the conductivity of SnxTi1−xO2@SnxTi1−xO2−yHy.
To present the phenomena behind the design of black (Sn, Ti)O2 with a core–shell structure SnxTi1−xO2@SnxTi1−xO2−yHy for enhanced Li-ion battery performance, we will discuss the lithium storage mechanisms. In the initial half cycle, TiO2 is firstly converted into conductive LixTiO2 in the solid solution due to its higher Li-insertion potential (1.6 V versus Li+/Li) in comparison with SnO2, as described by reaction eqn (1) on the basis of an intercalation–deintercalation mechanism:1TiO2 + xLi+ + xe− → LixTiO2 (x ≤ 1)
LixTiO2 has been reported to produce a highway for faster Li+ diffusion.36 The unique core–shell structure (SnxTi1−xO2@SnxTi1−xO2−yHy) obtained by hydrogen plasma possessing a conductive amorphous layer is beneficial for the isotropic electrochemical reaction, as the amorphous layer has been proven to provide a fast pathway for electron transport.24 Then follows the conversion reaction of SnO2 to Sn metal corresponding to eqn (2) where LixTiO2 acts as a buffering matrix to retard the aggregation of metallic Sn. The as-produced Sn nanodots disperse uniformly and are surrounded by an amorphous lithiated titania matrix, which helps to accommodate the huge volume change and accelerate the electrochemical reactions due to a faster charge transfer during the formation of the Li–Sn alloy. Thus, black (Sn, Ti)O2 could maintain the integrity of the structure even after long cycling, resulting in enhanced cycling stability. The electrochemical reaction of Li with SnO2 and Sn is shown in Fig. 5a and is described below in eqn (2) and (3):2SnO2 + 4Li+ + 4e− → 2Li2O + Sn3Sn + xLi+ + xe− → LixSn (0 ≤ x ≤ 4.4)
Schematic of the electrochemical process of the B-STO2 electrode. (a) CV curves of the fifth cycles of the B-SnO2, B-TiO2 and B-STO2 electrodes. (b) XRD patterns of W-SnO2 and B-STO2 after 10 cycles, and the standard XRD pattern of metallic Sn (JCPDS no. 86-2265). (c) TEM images of B-STO2 after 10 cycles, inset: the corresponding HRTEM images. (d) TEM images of W-SnO2 after 10 cycles, inset: corresponding HRTEM images.
To better characterize the structure stability of B-STO2, TEM observation for the B-STO2 electrode after the charge–discharge process was carried out. Impressively, the black B-STO2 electrode could maintain a sub 10 nm scale nanostructure even after long cycling, as shown in Fig. 5c. All the B-STO2 nanoparticles are shown without aggregation or the occurrence of cracks, indicating that the amorphous lithiated titania matrix contributes to accommodate the huge volume change. The weak lattice lines in the HRTEM also suggest that most of the SnO2 nanocrystals transform from polycrystalline to amorphous, in line with the XRD results after cycling (Fig. 5b). No crystalline Sn can be observed, suggesting Sn nanodots disperse uniformly in the amorphous lithiated titania matrix. XPS was also conducted and suggested the existence of the Sn0 of B-STO2 after cycling (Fig. S8). For comparison, obvious peaks belonging to metallic Sn are observed for the XRD pattern of the W-SnO2 electrode after cycling. For W-SnO2, Sn particles nucleated in the Li2O matrix are clearly displayed in Fig. 5d. The wide size distribution of the Sn particles indicates aggregation, which results in low capacity and poor stability. Based on the above features, black B-STO2 is verified as a superior host to facilitate the electrochemical reactions for active Sn nanoclusters, spatially-confined with little aggregation.
The electrochemical performances of the as-prepared B-TiO2, B-STO2, B-SnO2, and W-STO2 anodes were evaluated in half-cells utilizing metallic lithium film as the counter electrode and reference electrode. In Fig. 6a, the first three cyclic voltammograms of the B-STO2 electrode between 0 and 2.5 V are presented. The reduction peak around 0.8 V nearly disappears after the first cycle, indicating that the irreversible loss in the first cycle mainly originates from the irreversible reaction of lithium ions with SnO2 (eqn (2)). The broad reduction peak below 0.5 V is caused by the formation of the Li–Sn alloy (eqn (3)). The oxidation peaks at 0.55 and 0.86 V are ascribed to Sn de-alloying with Li. The broadening wave from 1 V to 2 V is attributed to the insertion/de-insertion of lithium ions in TiO2. It is also noted that the second and third cycles nearly overlap, indicating a superior reversibility of the B-STO2 electrode in lithium ion batteries. This can further be proven by the charge–discharge cycle profiles (Fig. S7) shown in the ESI. The initial discharge capacities gradually increase from 232.7 mA h g−1 for B-TiO2, 920.8 mA h g−1 for B-STO2, to 989.3 mA h g−1 for the B-SnO2 electrodes due to the capacity contributions of SnO2 in the (Sn, Ti)O2 solid solution. The cycle performance of the B-TiO2, B-STO2, B-SnO2, and W-STO2 electrodes under a current density of 0.2 A g−1 in the voltage range of 0–2.5 V vs. Li+/Li were compared. As shown in Fig. 6b, the B-SnO2 electrode shows a fast capacity fading upon long-term cycling. The first discharge and charge capacity of B-STO2 were 920.8 and 754.4 mA h g−1, respectively, corresponding to a coulombic efficiency for the first cycle of 81.9% which suggests a good electrochemical reversibility. As can be seen, the B-STO2 electrode delivers a rather stable capacity as high as 583.4 mA h g−1 after 100 cycles, which is among the best demonstrated of other Sn–Ti–O systems as well as a high rate performance (Table S1). The B-STO2 electrode was assessed stepwise by increasing the charge–discharge current from 0.2 to 5 A g−1, as shown in Fig. 6c. In the B-STO2 electrode, high capacities were obtained: 593.9 mA h g−1 at 0.2 A g−1, 519.8 mA h g−1 at 0.5 A g−1, 475.7 mA h g−1 at 1 A g−1, 429.4 mA h g−1 at 2 A g−1 and 349.6 mA h g−1 at 5 A g−1. Even after being subjected to the high current charge–discharge, the B-STO2 anode was still able to provide a capacity of 555.7 mA h g−1 at 0.2 A g−1. Fig. 6d shows that the cycling performances of the B-STO2 electrode were greatly improved with a specific capacity of 419.2 and 335.3 mA h g−1 at the relatively high charge/discharge rates of 2 A g−1 and 5 A g−1, similar to those required for applications in lithium ion batteries in electrical vehicles and portable electronics.
Electrochemical data for the (Sn, Ti)O2 solid solution: (a) CV curves of the first three cycles of the B-STO2 electrode. (b) Cycle performance of the B-STO2, W-STO2, B-SnO2, B-TiO2 electrodes. (c) Rate performance of the B-STO2 electrode. (d) Cycle performance of B-STO2 at high current density.
Based on the aforementioned features, the conductive amorphous layer is beneficial for the isotropic electrochemical reaction, resulting in the high coulombic efficiency for the first cycle. After lithiation, the obtained structure of the Sn nanodots in an amorphous lithiated titania matrix could efficiently prevent particle aggregation, accommodate the volume change, and provide a stable conductive network for ion kinetics, which contributes to the superior rate performance and cycling stability. Overall, this novel material design of black (Sn, Ti)O2 accounts for higher capacities (583.4 mA h g−1 after 100 cycles) than any reported TiO2 anodes, and both the cycling stability and rate behavior are better than any reported for SnO2 anodes.
