Repository: BananaTonic/Material_Synthesis_Corpus

# Annotated IOB-corpus for NER
This code and data is a companion to the paper, "Analyzing Research Trends in Inorganic Materials Literature Using NLP".

`corpus/*.tsv` contains tokenized and labelled information for 301 synthesis process. Each annotated process are splited as "train.tsv", "devel.tsv", or "test.tsv". This annotated documents contains equal-length arrays of tokens and their respective labels.
`ann` contains raw annotation files in the BRAT annotation format. You can load these into your own instance of BRAT and modify the annotations however you like.

File: ann/train/C6TA07098A.experimental.txt
Experimental section
Synthesis of the materials
PAF-1 was synthesised according to the procedure published previously25 to give an off-white powder with a BET surface area of ∼3800 m2 g−1 and a microporous pore size distribution centred at 12.6 Å. Single step carbonization of PAF-1 was performed for 3 h in 120 ml min−1 of N2 flow with a heating rate of 2 °C min−1 at temperatures ranging from 500 °C to 900 °C; denoted as PAF-500 to PAF-900, respectively. After natural cooling, samples were characterized and used without any further treatment. PAF-900 successfully formed a high surface area, highly conductive microporous onion like carbon, so is referred to as MOLC in discussion of its electrochemical characterization.
Structural characterizations
Fourier transform infrared spectroscopy (FTIR) was performed to evaluate the degree of carbonization of PAF-1 at different temperatures. FTIR spectra were recorded using an attenuated total reflectance Fourier transform infrared (ATR-FTIR) (PerkinElmer, USA) in the range of 500–4000 cm−1 at an average of 32 scans with a resolution of 4 cm−1. Powder X-ray diffraction (PXRD) patterns of the carbonized samples were obtained using a Phillips 1140 diffractometer with Cu Kα line generated at 40 kV and 25 mA at a scan rate of 1° min−1, and a step size of 0.02°. The structure of the product was further discerned by Raman spectroscopy using a Renishaw Confocal micro-Raman Spectrometer equipped with a HeNe (632.8 nm) laser operating at 10% power. Extended scans (10 s) were performed between 100 and 3200 wave numbers with a laser spot size of 1 μm. Microstructural analysis on MOLC particles was performed using transmission electron microscopy (TEM, FEI Tecnai F20) at the accelerating voltage of 200 kV and scanning electron microscopy (SEM, FEI Nova NanoSEM 450 FEG). Thermogravimetry (TGA) was conducted using a Netzsch STA 449 F1 Jupiter Simultaneous TGA/DSC Thermal Analyser system following a correction/blank run (empty crucibles), under the following conditions: carrier gas: air; ramp rate: 10 °C min−1; maximum temperature: 700 °C; sample holder: alumina. Measurements were carried out with a steel furnace equipped with Type P DSC sensor. Surface area and pore textural characteristics of the carbonized PAF-1 samples were obtained from the N2 adsorption isotherms for pressures up to 1 bar measured by a volumetric method using a Micromeritics ASAP 2420 instrument at 77 K (liquid nitrogen bath). BET specific surface area (BET SSA) and pore size distribution data were calculated from the N2 adsorption isotherms using the DFT model within the Micromeritics ASAP 2420 instrument software. Two-point conductivity measurements were performed on compacted powders using an Agilent B2900 Series Precision Source/Measure Unit wired through an EmCal Genelyte Probe Station with 5 μm tipped platinum probes. Conductivity (S m−1) was calculated by the equation: , where l (m) is the distance between the probe tips, A (m2) is the cross-sectional area of the compacted sample powder and R is the resistance determined from the voltage vs. current plots.
Electrochemical measurements
Electrodes were obtained by doctor blading a slurry of 80 wt% MOLC, 10 wt% carbon black and 10 wt% PVDF on a nickel foil current collector. The amount of active material on the electrodes was measured using a microbalance of a thermogravimetric instrument with a weighing precision of 0.1 μg and was approximately 1 mg cm−2 for low-loading electrodes and 8 mg cm−2 for high-loading electrodes. The electrochemical performance of MOLC in various electrolytes was measured using a typical coin cell package (CR2032) with a pair of MOLC electrodes at ambient condition with a BioLogic Potentiostat. Glass fiber BG03013 (0.203 mm, max pore size = 15.5 μm) soaked in electrolyte was used as the separator. Open circuit potential (OCP) was monitored for at least 1 h to confirm its stability with time. A fluctuation of OCP within 10 mV for a period of 1000 s was considered as a stable potential before carrying out the electrochemical measurements. Cyclic voltammetry was performed on MOLC electrodes over a potential window of 0–1 V at various scan rates (5 mV s−1 to 2000 mV s−1) and in the presence of KOH, NaOH and LiOH electrolyte solutions. Galvanostatic charge/discharge measurements were carried out over a potential window of 0–0.7 V and 0–1 V at various current densities (0.25 A g−1, 0.5 A g−1, 1 A g−1 and 2 A g−1). Electrochemical impedance spectroscopy (EIS) tests were carried out by applying a sinusoidal potential perturbation at the open circuit potential with an amplitude of 10 mV. The impedance response was measured over frequencies between 1 MHz and 10 mHz, recording 6 points per decade of frequency. Impedance analysis was carried out using PAR ZSimpWin package for Windows generally for frequencies between 100 kHz and 50 mHz to prevent misinterpretation of any artefacts that may be present in high frequency region, or scatter in the low frequency region. The resistances reported in the work are normalised per unit gram of electrode material. All the electrochemical experiments were repeated at least three times to examine the reproducibility of the electrochemical data.
Parametric calculations were conducted following the methodology of Chen et al.26 and Lou et al.27 The capacitance of the supercapacitor device (Ccell) was calculated from CV curves using: ; where Q, the total gravimetric charge is obtained by integration of the positive and negative sweeps in a CV curve, i(V) is the current, v is the sweep rate and V (V = Vmax − Vmin) represents the potential window which is 1 V in all CV measurements. The gravimetric specific capacitance Csp,g of the MOLC electrode in F g−1 was related to the capacitance of the cell, (Ccell), by: ; where mMOLC is the weight of MOLC in a single electrode. The gravimetric specific capacitance (Csp,g) and areal capacitance (Cs) based on constant current charge–discharge measurements were calculated using: , respectively; where I (A) is the constant discharge current, m is the total mass of the two electrodes, S (cm−2) is the specific surface area of the electrode, Δt (s) is the discharging time and ΔV is the voltage window, excluding the IR drop. The reported capacitances in the main text are average values for specific capacitance of cells assembled at the same condition with maximum deviation of ∼5%. The gravimetric energy stored in the device was obtained from the equation,28,29; where Ccell,g is the gravimetric capacitance of the supercapacitor in a two-electrode cell and ΔV is the operating potential window in volts. The gravimetric power density of the cells was calculated from CV curves at different scan rates using the equation28,29; where Δt is the time spent in discharge.

File: ann/train/C6TA08018A.experimental.txt
Experimental section
Materials and chemicals
Polyvinyl alcohol (PVA, average polymerization degree: 1750 ± 50), borax (Na2B4O7·10H2O), cerium(iv) ammonium nitrate (CAN), acrylic acid (AA), potassium chloride (KCl), urea and glucose were provided by Tianjin Zhiyuan Reagent Co., Ltd (China). All the chemicals were used as received. Activated carbon (AC) powder was supplied by Foshan Nanhai Jusheng Graphite Products Co., Ltd (China).
Grafting of PVA with PAA
The grafting of polyacrylic acid to polyvinyl alcohol was achieved through a catalytic polymerization in the presence of CAN.21 Briefly, 72–720 mg of acrylic acid (AA) was added to 25 mL of aqueous PVA solution (3.5 wt%). Then 1.8 mL H2SO4 (98 wt%) and 5 mL aqueous CAN solution (8.4 mmol L−1) were added dropwise to the obtained PVA/AA mixture at room temperature. The mixture was slowly heated to 45 °C in argon. After reaction for 3 h, the mixture was cooled to room temperature and then poured into acetone to form a white precipitate. The precipitate was purified with acetone in a Soxhlet apparatus for 6 h and then dried at room temperature to obtain the PVA-g-PAA copolymer.
The grafting amount of PAA in the PVA-g-PAA copolymer was determined by acid–base titration using a cresol–thymol blue mixed indicator.22 The indicator was prepared by mixing 40 mL thymol blue (8 mg in mass) aqueous solution and 20 mL cresol (4 mg in mass) aqueous solution. Then 25 mg PVA-g-PAA and 250 μL mixed indicator were dissolved in 25 mL deionized water. The amount of carboxylic acid was determined by adding 10 mM NaOH solution until the color of the resulting mixture turned from light yellow to purple.
Synthesis of self-healable PVA-g-PAA/KCl hydrogel electrolytes
In a typical experiment, the PVA-g-PAA copolymer was dissolved in 0.67 mL hot water (90 °C) to form a transparent solution of 7.5 wt% in concentration. The PVA-g-PAA solution was mixed with 0.33 mL KCl (0.3–3.0 M) aqueous solution under stirring. Later 50 μL of aqueous borax solution (50 mM) was added dropwise to the resulting solution.23,24 After stirring for 2 min, ammonia (25 wt%) was added dropwise to the solution until the resulting mixture reached pH 8. Then the mixture was continuously stirred until a transparent PVA-g-PAA/KCl hydrogel electrolyte was obtained. Hydrogel electrolytes with different concentrations of KCl and PVA-g-PAA were prepared through the same process.
Measurements of ionic conductivity
The conductivity of the hydrogel electrolytes was measured by the impedance spectrum over a frequency range from 1 Hz to 106 Hz. Typically, a piece of the electrolyte was sandwiched between two platinum plates. The area (A) of the electrolyte was 1.2 cm2 and the distance (d) between the two plates was 0.07 cm. Bulk resistance R (Ω) was determined by the intercept with the real axis. Ionic conductivity σ (mS cm−1) was calculated by the following formulaσ = 1000 × d/(R × A)
Assembly and electrochemical measurement of the self-healing capacitor prototype
A piece of the PVA-g-PAA/KCl electrolyte was cut into a plate of 10 mm × 12 mm × 1.0 mm in size. Activated carbon (AC) electrodes were prepared by mixing activated carbon powder, acetylene black and polytetrafluoroethylene (PTFE) in the mass ratio of 70 : 20 : 10. The resulting mixture was pressed into carbon films of 30 μm in thickness. Then the two sides of the electrolyte were coated with the carbon films to assemble a capacitor prototype. The assembled capacitor was tightly covered with two platinum strips by a clip. The cyclic voltammetry (CV) and electrochemical impedance spectroscopy (EIS) measurements of the capacitor were conducted on a CHI 660e electrochemical workstation. The galvanostatic charge/discharge (GCD) tests were performed on a Neway battery tester (CT-4008-5V50mA-S1) between 0 and 1.0 V at the current density of 0.5–10 mA cm−2.
Characterization
Fourier transform infrared (FT-IR) spectra were recorded on a Shimadzu IRaffinity-1s spectrometer. The mechanical properties of the electrolytes were measured with a highly sensitivity microelectromechanical balance (DCAT-21, Dataphysics). Fluorescence microscopic observation was conducted on an Olympus BX53.

File: ann/train/C6TA09106G.experimental.txt
2.Experimental section
2.1.Materials
Bis(trifluoromethanesulfoneimide) lithium salt (LiTFSI) (Tokyo Chemical Industry Co. LTD), methyl methacrylate (MMA) (Sigma-Aldrich), 2-hydroxyethyl methacrylate (HEMA) (Sigma-Aldrich), (3-chloropropyl)trimethoxysilane (Sigma-Aldrich), propylene carbonate (PC) (Sigma-Aldrich), 1-methylimidazole (Sigma-Aldrich), and potassium persulfate (Sigma-Aldrich) were used as-purchased without further purification.
2.2.Preparation of PMMA nanoparticles
PMMA nanoparticles were synthesized by soap-free emulsion polymerization in a three-necked flask equipped with a reflux condenser and a magnetic stirrer. In a typical reaction, 20 mL of MMA monomer and 200 mL of water were added to the three-necked flask and magnetically stirred. The solution was heated to boiling for 5 min, then 0.25 g of potassium persulfate powder was added. After reaction for an hour, 4 mL of 2-hydroxyethyl methacrylate (HEMA) monomer was added to the mixture and the reaction was stopped after 2 hours. The white PMMA nanoparticles formed were filtered, washed with DI water, and dried in air. The weight-average molecular weight (Mw) and number-average molecular weight (Mn) are 180 000 and 125 000 g mol−1, respectively.
2.3.Synthesis of IL-decorated PMMA-IL-TFSI
The IL precursor (1-methyl-3-trimethoxysilaneimidazolium chloride, IL-Cl) was synthesized by the reaction between 1-methylimidazole and (3-chloropropyl)trimethoxysilane at 80 °C for 2 days. The solution was purified via liquid extraction in ether and the solvent was finally evaporated. To graft the IL-Cl precursor to PMMA nanoparticles, a simple water-based chemical treatment was applied. PMMA nanoparticles were dispersed in DI water. Then, 1.5 times excess IL-Cl precursor was added dropwise to the aqueous suspension and the mixture was heated at 80 °C for 12 h with continuous stirring. Subsequently, water in the mixture was evaporated, and the resultant IL-Cl decorated PMMA-IL-Cl nanoparticles (denoted as PMMA-IL-Cl nanoparticles) were washed with water, and collected by centrifugation. The sample was finally freeze-dried to remove the final trace of the solvent.
An ion-exchange reaction was followed at room temperature to substitute the chloride ion with the bis(trifluoromethanesulfoneimide) (TFSI) anion. First, 4 g of PMMA-IL-Cl nanoparticles were dispersed in 100 mL of water and 8 g of the LiTFSI salt was also dissolved in water separately. LiTFSI solution was then added to the solution of PMMA-IL-Cl nanoparticles with continuous stirring. Due to the hydrophobic nature of TFSI anions, PMMA-IL-TFSI nanoparticles immediately separated from the water phase and settled at the bottom of the reaction vessel. The resultant PMMA-IL-TFSI nanoparticles were eventually collected from the solution by repeated washing with DI water and centrifugation, and were finally dried.
2.4.Preparation of PMMA-IL-TFSI/LiTFSI mixtures
PMMA-IL-TFSI and the LiTFSI salt were dissolved in PC separately. The desired amount of PMMA-IL-TFSI solution was added to 1 M LiTFSI/PC solution, and the mixtures were sonicated to form a homogeneous phase. The samples were subsequently dried at 70 °C for 3 days in a vacuum oven to remove the final trace of water. The water content of the prepared mixtures was less than 20 ppm as determined by Karl–Fischer titration. The state of the mixtures is in the form of a gel. Scheme 1 illustrates the procedure used to prepare PMMA-IL-TFSI/LiTFSI mixtures.
Procedure used to prepare PMMA-IL-TFSI/LiTFSI mixtures.
2.5.Characterization
The photomicrographs of PMMA and PMMA-IL-TFSI nanoparticles were taken by transmission electron microscopy (TEM) with a JEM 100CXII transmission electron microscope (JEOL, US). Thermogravimetric (TGA) analysis of SIPE samples with different contents of PMMA-IL-TFSI was performed under a nitrogen atmosphere at a rate of 10 °C min with a Perkin Elmer UNIX/TGA7 system. A Fourier transform infrared spectrophotometer (FTS6000, Bio-Rad, US) was used to confirm the successful tethering of the IL on PMMA nanoparticles. Particle size distribution was measured with a Brookhaven 90Plus/BI-MAS Multi Angle Particle Size Analyzer. Steady shear rheological experiments were performed with a stress-controlled rheometer. The GPC system was used for the determination of the molecular weight of synthesized PMMA. The water content of the electrolytes was determined by Karl–Fischer titration.
The electrochemical stability window was examined using an Autolab PGSTAT100 electrochemical workstation at a scan rate of 1 mV s−1. The temperature dependence of ionic conductivity was determined by impedance spectroscopy measurements, using the same electrochemical workstation within a temperature range of 20 °C to 90 °C with an incubator. Briefly, 10 mV was applied to two stainless steel electrode cells (loaded with the PMMA-IL-TFSI/LiTFSI SIPEs) with a frequency range from 100 kHz to 10 Hz. tLi+ was also studied using the same electrochemical workstation at room temperature. A fixed protocol was used in the galvanostatic cycling test, wherein the cell was periodically charged and discharged at a constant current density of 0.2 mA cm−2 with a Neware CT-4008 battery tester. The Neware CT-4008 battery tester was also used for galvanostatic polarization and cycling studies. LTO spinel nanopowder with a particle size &gt;100 nm, Super P carbon black, and PVDF (polyvinylidene difluoride), were mixed in a 80 : 10 : 10 weight ratio in N-methylpyrrolidone (NMP). The copper foil was coated with the viscous slurry using a film-casting doctor blade (MTI Corporation). The obtained electrode films with an active material loading of around 2 mg cm−2 were dried at 90 °C for 12 h in a vacuum oven before using them to fabricate the coin cells. Charge–discharge tests were carried out over a voltage range of 1.0–3.0 V at room temperature (25 °C) with a cell test instrument after the cells were allowed to stay for 8 h. The current rate was determined by using the nominal capacity of 175 mA h g−1 for the Li/Li4Ti5O12 cell.

File: ann/train/C6TA10956J.experimental.txt
2.Experimental
2.1Synthetic procedures
Si(HSO4)4 (H4)
The reaction was performed in a closed system, comprised of a 3-neck Schlenk reaction flask. One of the joints contained a cold finger maintained at a temperature of approximately −20 °C and another joint was attached to a tube containing an HCl trap. The HCl trap was a liquid mixture of two adducts: diethylmethylamine/aluminum chloride and 2-methylpyridine/aluminum chloride 70 : 30 in weight. HCl trap characterization by 1H NMR is included in the ESI. Sulfuric acid (99.999%, Sigma-Aldrich) and silicon tetrachloride (99%, Sigma-Aldrich) were added to the Schlenk flask under argon atmosphere, in a mole ratio of 4 : 1. An excess of silicon tetrachloride was then added to ensure that no sulfuric acid would remain unreacted. The mixture was kept at room temperature for 24 hours with constant stirring. The constant evolution of bubbles from the mixture indicated the liberation of HCl gas. The final product was a white suspension, consisting of excess silicon tetrachloride and white solid H4 (confirmed by a single MAS 29Si-NMR peak at −118 ppm, (see Section 3.2), and a ratio of S : Si ratio of 4.25 : 1 by ICP-OES). The H4 could be separated out by vacuum filtration, washing and drying.
H4*
A less well characterized and probably oligomeric form of H4 was prepared as the unintended end product of an attempt to make SiCl3(HSO4), which would be designated H1 if it were stable. After interesting (highly conducting but inconsistent) results had been obtained, ostensibly for the latter compound, the following time-dependent synthetic study was made to clarify the source of inconsistencies.
Trichlorophenylsilane (97%, Sigma-Aldrich) was added to sulfuric acid (99.999%, Sigma-Aldrich) under argon atmosphere, in a 1 : 1 mole ratio (with slight excess of the silane). The mixture was kept under constant stirring at ambient temperature in an open vial for different times depending on the preparation: 8 minutes, 32 minutes or 3 h 30 minutes (approximate times). The product, in every case, was a white solid (designated H4*) suspended in a colorless, transparent liquid, which was determined by 1H NMR to be a mixture of benzene and excess starting silane. The samples were chemically quenched after each time interval by reaction with LiNH2 to stop secondary reactions (described in Section 3.3) and the products were examined by 29Si MAS-NMR. The quenching was achieved by carefully adding excess LiNH2 to the reaction mixture under inert atmosphere and quickly homogenizing with mortar and pestle. The results of this study – described in Section 3.3 – show that the target compound SiCl3(HSO4), could only be obtained as a single product by use of very short reaction times and that, without the quenching, evolution towards less chlorinated species and eventually unchlorinated species would occur (in concert with the generation of dimerized and trimerized versions of H4).
MetOxH1 and EtOxH1
Trimethoxyphenylsilane or triethoxyphenylsilane (97%, Sigma-Aldrich) was added to sulfuric acid (99.999%, Sigma-Aldrich) in a 1 : 1 mol ratio under argon atmosphere (with excess of silane). The mixture was kept under constant stirring at ambient temperature for 30 min. The final product is a white, opaque solid (MetOxH1 or EtOxH1) and a colorless, transparent liquid (benzene, excess starting silane and methanol in the case of MetOxH1 or ethanol in the case of EtOxH1, confirmed by 1H liquids NMR). This supernatant was decanted, and the solid was finally washed with hexane and dioxane. The final products were found to be mixtures as shown by solid state NMR (in the case of MetOxH1, see ESI for spectrum) and by the presence of ethanol and methanol in the final liquid. The final structures are suggested to be Si(R)3(HSO4) and Si(R)2Ph(HSO4), where R = CH3O or CH3CH2O. The mixed products are a consequence of the similar labilities of phenyl and alkoxy groups on the silane. Mixtures have the advantage of repressing any transition to ordered crystal states that would eliminate the highly conducting states of interest to our study. An excellent example of this effect is available in the literature of aprotic molecular systems and is reproduced in the ESI.
Me3H1
Trimethylphenylsilane (99%, Sigma-Aldrich) was added to sulfuric acid (99.999%, Sigma-Aldrich) in a 1 : 1 mol ratio under argon atmosphere (with slight excess of silane). The mixture was kept under constant stirring at ambient temperature for 30 min. The final product is a yellow liquid, (the only liquid product of our investigation). NMR: 1Hδ = 0.37, 11.29 ppm; 13Cδ = −0.67 ppm; 29Siδ = 37.34 ppm.
2.2Materials characterization
Powder X-ray diffraction
The XRD of H4 was obtained with a PANalytical X'Pert PRO MRD with a CuKα X-ray source with fixed divergence slits and an X'Celerator detector. The sample was measured from 2 to 90° with 0.25 degree steps and 1.25 s collection time per step. A sample holder designed to protect the sample from outside atmosphere was used, and the sample loading was done inside an Ar glovebox.
Solid-state NMR
The solid-state NMR data were collected using a Bruker 400 MHz AVANCE III spectrometer equipped with a 4 mm double resonance broad-band magic angle spinning probe at 25 °C. 1H and 29Si NMR data for the solid acid H4, were collected by placing the material into a 50 μL Kel-F rotor insert obtained from Bruker, to limit the potential for acid exposure to the probe. 1H MAS NMR spectra of this material were collected using a 4.25 μs π/2 pulse, a recycle delay of 10 seconds and 64 scans. The direct polarization (DP) 29Si spectrum for the solid acid H4 was collected with a 2.3 μs π/6 pulse corresponding to a B1 field of 35 kHz, a recycle delay of 180 seconds, and 1024 scans. 1H → 29Si cross polarization (CP) MAS spectrum for H4 was collected with a recycle delay of 1 second, 32k scans, a contact time of 5 ms, a MAS rate of 5 kHz, and a 1H π/2 pulse of 4.0 μs. The CP condition was optimized by setting the 29Si power for the contact pulse at 35 kHz and optimizing the 1H power for the +1 spinning side band of the Hartmann Hahn match condition (40 kHz). During the contact pulse, the 1H rf power was ramped from 50% to 100%. CP-MAS and DP-MAS data were collected with approximately 60 kHz two pulse phase modulated (TPPM) 1H decoupling16 during data acquisition. All solid-state NMR spectra were collected with a MAS rate of 5 kHz, and were externally referenced to TMS in the solid state using adamantane (1Hδ = 1.63 ppm, 13Cδ = 38.48 ppm) and tetrakis(trimethylsilyl)silane (29Siδ = −9.69 ppm) for 1H, 13C and 29Si spectra respectively.17
Liquids NMR
The liquids NMR spectra were collected using a Varian MR 400 MHz spectrometer equipped with a 5 mm broadband observe probe. The samples were externally referenced to TMS in the liquid state. The 1H spectrum of H2SO4 (99.999%, Sigma-Aldrich) was collected using a 1 s relaxation delay, 8 scans, and a 45° pulse with a duration of 5.30 μs. The 1H spectrum of Me3H1 was collected with a relaxation delay of 1 s, 1 scan and a 45° pulse with a duration of 5.3 μs.
Acid strength characterization
As described below in Section 3.1, initial products containing chlorine were seen to be extremely corrosive, raising questions of acid strength. Using the milder EtOxH1 and Me3H1 acids, an acid strength classification was carried out using the recently systematized N–H proton chemical shift method.15 This is based on combining the acid with the amine base diethylmethylamine, to form the proton transfer ionic liquid for which the acid strength-dependent degree of proton transfer to the nitrogen can be simply determined by 1H–N proton chemical shift.
Conductivities
Proton conductivities were measured using the familiar Nyquist plot analysis of complex impedance relaxation spectra (usually referred to as electrochemical impedance spectroscopy – EIS). Initial measurements, attempted on chlorinated molecules in a piston cylinder cell, failed due to severe corrosion. It was then found that a simple twin probe (platinum in glass sheath) dip type cell, long used in our group for liquid state studies, gave good results after allowing time for the gel-like solids to relax around the electrodes. In this cell, the twin electrodes are mounted in the cap of an in-house made vial with sample volume of about 1 mL. The cap is a Teflon plug top, which is especially suitable for working with quasi solids (see picture of the cell in ESI). The cell constant, controlled by exposed platinum area, was 18 cm−1, determined using standard 0.01 mol L−1 KCl solution. The EIS spectra were collected with a PARSTAT VMP2 using a 10 mV polarization and frequency range of 200 KHz to 10 Hz. Temperatures were varied from ambient to &gt;100 °C using a Yamato Scientific DKN-402 oven.
For low temperature measurements, the cell was mounted in an aluminum temperature smoothing block held in a polystyrene shell, the external temperature of which was manipulated using a dry ice and acetone cooling mixture. Measurements could be made during both slow cool-down and slow warm-up and shown to be the same within measurement error.
Electrochemical tests and applications
(a)Proton transference numbers
These had to be determined indirectly, by first making the lithium ion derivatives of the acids using LiNH2 neutralization of the acid, and applying the Evans–Vincent–Bruce18 potentiostatic polarization method to determine the lithium transference number. Even with the lower conductivities of the lithium salts, only with the least conductive case were we able to stay within the current limitations of our potentiostat. The Li transference number was found to be 1.00.
(b)Electrochemical device applications
We can envisage a variety of applications of our fast protonic conductors in sensor and separator technology where water is excluded from the system to avoid hydrolysis of the silicon–sulfate bond (see Discussion). We could not expect our acids to be really useful in fuel cells that generate water for this reason, but nevertheless carried out a brief study to show that, at least on the short term, fuel cell action could be supported. Fuel cell polarization curves were measured using a PARSTAT 2273 with a scan rate of 20 mV s−1 (H4) and 5 mV s−1 (MetOxH1), with the samples inside a programmable Vulcan furnace (see ESI for MEA schematics). The electrodes used were carbon cloth gas diffusion electrodes (GDE) with a platinum loading of 1 mg cm−2, purchased from Advent. Phosphoric acid 85% was lightly brushed on the surface of the electrodes to aid in the initial gas/electrode/electrolyte interface contact. In one case, the solid electrolyte was simply spread on to the electrodes to fill the spacer gap and then clamped for a few hours, before testing, to allow for even distribution to occur.

File: ann/train/C6TA11165C.experimental.txt
Experimental
Fabrication of hybrid solid electrolytes
The hybrid solid electrolytes were prepared through a mechanochemical route.33 Poly(ethylene oxide) (PEO, 106 g mol−1), NaClO4 (98%, anhydrous) and SiO2 (5–15 nm) were purchased from Aldrich; 1-ethyl-3-methylimidazolium bis(fluorosulfonyl)imide (Emim FSI, 99.9%, anhydrous) was obtained from Solvionic. PEO, NaClO4 and SiO2 were thoroughly dried at 50 °C and 120 °C in a vacuum for several days before transferring into an Ar-filled glovebox. The ratio of ether-oxygen to Na was 20 : 1, the amount of SiO2 was 5% of the total PEO20–NaClO4 weight, and the amounts of Emim FSI were 50% and 70% of the total PEO20–NaClO4–SiO2 weight. Stoichiometric amounts of PEO, NaClO4, SiO2 and Emim FSI were weighed in an Ar-filled glovebox (O2 &lt; 1 ppm and H2O &lt; 1 ppm) and were ball-milled for 4 h in acetone using a Retsch PM 100 Miller. The resulting uniform slurry was cast on a Teflon plate, dried at 50 °C and was further dried at 100 °C in a vacuum after solvent evaporation. These procedures yielded transparent and free-standing membranes.
Characterization of hybrid solid electrolytes
The phases of the solid electrolytes were examined by X-ray diffraction (Shimadzu XRD-6000), and the surface morphology of the polymer and the cross-sectional morphology of the interface between the electrolyte and cathode were examined by SEM (S-4300 Shimadzu). The hybrid solid electrolyte was deposited on the cathode plate, and then the electrolyte–cathode component after cooling was examined by SEM. The interactions of the hybrid solid electrolyte were evaluated by XPS (Axis Ultra DLD, Shimadzu).
The ionic conductivity of the sample was measured using AC impedance spectroscopy applying a voltage amplitude of 10 mV in a frequency range of 1 MHz and 0.1 Hz using a Solartron system (1260 + 1287). The polymer membrane was sandwiched between two symmetrical stainless-steel blocking electrodes. The measurement of AC impedance spectroscopy was conducted in an Ar-filled glovebox to eliminate the influence of moisture. Conductivity was measured in a temperature range from room temperature to 110 °C. The bulk resistance evolution of the hybrid electrolyte at room temperature was examined via AC impedance spectroscopy.
The voltage stability window of the hybrid solid electrolyte was evaluated via linear cyclic voltammetry of a coin cell with metallic Na as the reference electrode and stainless steel as the working electrode in a potential window from −0.5 V to 7 V vs. Na/Na+ with a sweep rate of 5 mV s−1.
The cation transference number of the hybrid solid electrolyte was determined using the method proposed by Vincent and Bruce.34 In terms of the proposed method, the Na+ transference number was determined by polarizing the Na/hybrid solid electrolyte/Na cell using a small and constant potential that resulted in an initial current and a steady-state current. AC impedance spectroscopy was performed before and after the DC polarization for correcting the change of impedance.
Electrochemical measurements
A prototypical solid-state Na-metal battery consisting of a Na anode, hybrid solid electrolyte and hybrid cathode was assembled in an Ar-filled glovebox. A chunk of metallic Na (99.9%, Aldrich) was cut and pressed into a disc with a diameter of 10 mm and a thickness of ∼1 mm. The hybrid cathode was prepared by mixing an yttrium-doped sodium zirconate–carbon composite, hybrid solid electrolyte, polyvinylidene fluoride and Super P in a weight ratio of 70 : 10 : 10 : 10 in N-methyl-2-pyrrolidone. The slurry was cast on aluminum foil and dried at 100 °C overnight. The hybrid solid electrolytes were cut into pieces with diameters larger than those of the cathode slices, and then were put on the cathode slices and heated at 100 °C for about 12 h to get the electrolyte/cathode components. The Na disc was attached to the other side of the hybrid solid electrolyte in a coin cell. Electrochemical measurements were conducted at 0.05C rate with cut-off voltages of 4.2 and 1.5 V at ambient temperature, and at 0.5C rate at an elevated temperature of 60 °C.
