Repository: BananaTonic/Material_Synthesis_Corpus

# Annotated IOB-corpus for NER
This code and data is a companion to the paper, "Analyzing Research Trends in Inorganic Materials Literature Using NLP".

`corpus/*.tsv` contains tokenized and labelled information for 301 synthesis process. Each annotated process are splited as "train.tsv", "devel.tsv", or "test.tsv". This annotated documents contains equal-length arrays of tokens and their respective labels.
`ann` contains raw annotation files in the BRAT annotation format. You can load these into your own instance of BRAT and modify the annotations however you like.

File: ann/train/C7TA01431G.conclusion.txt
Conclusions
A series of binary and ternary polymeric compositions that incorporate a lithiated anionic polymer entrapped within a semi-IPN matrix were successfully synthesized, evaluated and showcased as a new class of quasi-solid fast single-ion conductors. The key factors investigated to determine their effect on the overall electrochemical properties of these composites are (i) polymer–polymer/ion–polymer interactions (ii) phase homogeneity, (iii) effect of oligomeric plasticization, (iv) transition temperatures and thermostability, and (v) H-bonding and degree of crystallinity. Confirmation on the formation, phase homogeneity and morphology was substantiated comprehensively prior to the physicochemical and electrochemical property evaluation. Exercising suitable control over several parameters (i.e. –NCO/–OH ratio, amount of solvent, catalyst, etc.) and ratio of the constituents in the compositions, the polymer–polymer interactions, phase mixing and morphology can be tuned as desired. Inherent plasticization offered by oligomeric PEGDME also indicates enhanced inter-/intra-chain interactions and entanglements leading to a softer flexible matrix. Thermal studies on the series of binary compositions, PEG-PU : P(SPM−·Li+) reveal that the rigid and brittle character of the lithiated anionic polymer can be reasonably altered to obtain a considerably flexible matrix. The progressive change in the degree of crystallinity and noticeable splitting in the broad melting endotherms of the ternary compositions indicate the extensive role of H-bonding interactions within interlocked macromolecular chain segments. Encouragingly, the glass transition temperature of the matrix bulk remained significantly low (&lt;−40 °C) even at higher loading of the lithiated anionic polymer. This suggests a very conducive micro-environment for ionic transport assisted by the wriggling and rearrangement of the polymeric segments. All the compositions demonstrate appreciable thermal stability up to ∼160 °C, which satisfies an essential pre-requisite relating to performance and safety.
Comprehensive evaluation of ionic conductivity, micro-environment of the ion, mechanism of ion-conduction, activation energy, polarization, cationic transport and electrochemical stability were assessed in considerable detail. In-depth analysis of the Nyquist plots obtained from temperature-step electrochemical impedance spectroscopy (EIS) established a plausible physical model for the system. Co-existence of the intimately mixed binary and ternary phases provided crucial leads toward understanding the possible mechanism of single-ion conduction in this new class of quasi-solid matrix. Three interesting observations were particularly apparent: (a) an Arrhenius to V–T–F transition invariably occurred at ∼50 °C associated with the melting of the crystalline domains; (b) preferential molecular interactions of P(SPM−·Li+) with incorporation of PEGDME favourably influenced ionic mobility; and (c) unlike the Grotthuss mechanism foreseen for single-ion conduction, the findings strongly indicates that the charge transport is preferentially promoted within the ether cages that act as ion channels. The presence of at least 10–25 free ethylene oxide (EO) units per Li+-cation promotes faster ionic conduction similar to conventional salt in polymer complexes. Linear sweep voltammetry displays an irreversible oxidation beyond 4.7 V, which confirms appreciable electrochemical stability. Chronoamperometric evaluations of the cationic transport number reveal an impressive tLi+ &gt; 0.87 at ambient temperatures. Overall, bulk ionic conductivity (σ) obtained for the optimized compositions are estimated to be within the range of ∼10−4 to 10−5 S cm−1 in the temperature window of the study and holds excellent promise for further improvement. Thus, the design strategy and synthetic approach employed to realize the macromolecular architecture; phase homogeneity, morphology and thermal characteristics achieved; coupled with ion-dissociation, solvation, internal Brownian motions and electrochemical stability, all complement each other to support rapid ionic conduction with high cationic transport numbers in an all solid-state electrolyte matrix. Early feasibility studies of these quasi-solid matrices demonstrated in LiFePO4 systems were undeniably encouraging but further optimization of the parameters with enhanced performance remains to be achieved. To sum up, these reassuring and promising results favourably indicate the potential of effectively tailoring lithiated anionic polymers and opens up a prospective option to accomplish fast single-ion conduction suitable for device applications.

File: ann/train/C7TA01514C.abstract.txt
An all-solid-state-supercapacitor possessing a non-aqueous gel polymer electrolyte prepared using a UV-assisted in situ polymerization strategyElectronic supplementary information (ESI) available: Detailed experimental procedures and materials characterization, NMR, FE-SEM images, EDAX mapping, ATR-FTIR study, conductivity measurements, mechanical properties, and supporting electrochemical plots of GPEs and supercapacitor devices. See DOI: 10.1039/c7ta01514c
In this work, we report the synthesis of a high ionic conducting and mechanically stable non-aqueous gel polymer electrolyte (GPE) in which a liquid electrolyte (LiClO4/propylene carbonate) is entrapped in a poly(2-hydroxy-3-phenoxy propyl acrylate) matrix by a UV assisted in situ polymerisation strategy. Unlike conventional dry and quasi-solid non-aqueous GPEs, our system (H-P-L-3M-80%) shows an excellent ionic conductivity of 4.7 × 10−3 S cm−1, a value which is comparable to those of non-aqueous liquid electrolytes. The high mechanical stability of GPE arises due to the covalent cross-links present in the polymer matrix as well as the reversible non-covalent cross-links between the solvent and the polymer matrix through the Li+ cations. Subsequently, the GPE has been prepared in situ on the inner and the outer surface of the electrode material to fabricate a 2.0 V supercapacitor device with a high mass loading (3.8 mg cm−2) of the active material (YP-80F, a high surface area porous carbon). The device shows an equivalent series resistance (ESR) as low as 2.2 Ω, which is close to that of the device fabricated from the corresponding liquid electrolyte and is far better than those of the devices evolved from conventional GPEs and dry polymer electrolytes. The mass specific capacitance of 113 F g−1 obtained at a current density of 2 mA cm−2 shows 81% retention even at a high current density of 20 mA cm−2. The scalability of the strategy is demonstrated by fabricating a large area (area = 16 cm2, loading = 4.0 mg cm−2) all-solid-state flexible-supercapacitor (H-P-L-3M-S-4.0) device which can be operated at a potential window of 2.5 V. The device was found to show a mass specific capacitance of 111 F g−1 at a current density of 1 mA cm−2 (0.25 A g−1), all the while, retaining a very low ESR of 2.2 Ω. The potential of the strategy to mimic the liquid-like electrode–electrolyte interface, augmented with the ability to tune further, opens up new horizons for energy storage devices.

File: ann/train/C7TA01514C.conclusion.txt
4Conclusion
In this work, the strategy of UV assisted in situ GPE generation adopted for the fabrication of an all-solid-state, non-aqueous, flexible supercapacitor devices is found to mimic an electrode–electrolyte interface close in nature to that of a liquid electrolyte. The GPE shows excellent ionic conductivity (4.7 × 10−3 S cm−1) and mechanical properties. The higher solvent holding capability augmented with the excellent mechanical stability of the GPE arises as a result of the various covalent and non-covalent cross-links present in the GPE. The effect of functional groups present in the monomer in promoting the feasibility of the in situ GPE is confirmed by comparing two monomers, viz., HPA and MMA. The existing trade-off between the higher solvent holding ability of the GPE and the mechanical stability is minimised to an extent by this work. The all-solid-state flexible supercapacitors fabricated using the above mentioned strategy exhibits a very low ESR (2.20 Ω) at a higher (4.0 mg cm−2) and a lower (2.5 mg cm−2) mass loading of the active electrode material. Thus it is concluded that an effective electrode–electrolyte interface is achievable irrespective of the electrode mass loading, when the in situ polymerisation strategy is adopted for supercapacitor device fabrication. Thus even thicker electrodes can be used for supercapacitor device fabrication, which is indeed important from a commercial aspect. A 4 cm2 device with an electrode mass loading of 3.8 mg cm−2 (H-P-L-3M-S-3.8) fabricated using the in situ polymer generation strategy is found to provide a mass specific capacitance of 113 F g−1, when operated in a potential window of 2.0 V. The strategy is scaled-up to a large area (16 cm2) with a high mass loading of 4 mg cm−2 for the preparation of an all-solid-state flexible supercapacitor device (H-P-L-3M-S-4.0). The device is found to show a capacitance of 111 F g−1 at a current density of 1 mA cm−2 (0.25 A g−1), when operated at a voltage window of 2.5 V. The same device shows an energy density of 6.51 W h kg−1 at a power density of 3255 W kg−1. Even though in this report we have shown the viability of the strategy towards the supercapacitor design, it can be further extended for the fabrication of other electrochemical devices such as metal-ion batteries, metal-air batteries etc.

File: ann/train/C7TA01514C.experimental.txt
2Experimental
2.1Materials
Activated carbon (YP-80F) used in this study was purchased from Kuraray Chemical Co., Japan. A conducting carbon filler was procured from Alfa Aesar. Kynar®PVDF (polyvinylidene fluoride) was used as a binder and this was procured from Global Nanotech. N-methyl-2-pyrrolidone (NMP), 2-hydroxy-2-methylpropiophenone (HMPP) and propylene carbonate (PC) were purchased from Aldrich Chemicals. The monomers, 2-hydroxy-3-phenoxy propyl acrylate (HPA) (MW: 222.24 g) and methyl methacrylate (MMA) (MW: 100.121 g), were also purchased from Aldrich Chemicals. A polypropylene membrane purchased from Celgard was used as the separator. Grafoil®, used as the current collector, was procured from GrafTech. The UV chamber used contained four fluorescent lamps (Model: OSRAM Blue UVA/Colour 78).
2.2Preparation of the electrode
A slurry of the activated carbon, conducting carbon and Kynar® PVDF binder was made by mixing them in a weight ratio of 80 : 15 : 5 in NMP, followed by stirring the slurry for about 6 h. It was then probe sonicated for half an hour and a bar coater was used for coating the slurry over the Grafoil sheet. The Grafoil sheet coated with the electrode material was dried for about 12 h at a temperature of 80 °C in an oven followed by hot pressing at the same temperature for 30 min. It was subsequently dried overnight at about 180 °C in an oven.
2.3In situ preparation of the GPEs
A series of PHPA based GPEs were prepared and were designated with the general representation as H-P-L-xM-y%, where ‘x’ stands for the molarity of LiClO4 and ‘y’ denotes the volume percentage of the liquid electrolyte in the GPE. In a typical synthesis, 80% (v/v) of 3 M LiClO4 in PC was uniformly mixed with HPA and a desired amount of UV initiator (HMPP) is added. Disc shaped GPE films and cylindrical shaped GPEs were prepared by UV curing (21 minutes of exposure) for performing ionic conductivity measurements and mechanical characterisation, respectively. To study the role of LiClO4, the gel polymer was also prepared without incorporating the LiClO4 salt and the corresponding samples were represented as H-P-y%.
In order to understand the role of the functional groups present in the monomer in effecting the in situ GPE generation, another vinyl monomer, MMA, was also used to prepare the GPE and the properties are compared with those of the HPA based GPEs. The procedure used to prepare the MMA based GPE was the same as it was adopted in the case of the HPA based GPEs. The obtained GPEs were represented as M-P-L-xM-y% in the presence of LiClO4 and M-P-y% in the absence of LiClO4. In this case also, ‘x’ stands for the molarity of LiClO4 and ‘y’ denotes the volume percentage of the liquid electrolyte in GPEs.
2.4Preparation of the PMMA based quasi-solid-state GPE
For an effective comparison of the present system with the conventional quasi-solid-state GPE, a solution composed of 3.0 M LiClO4 and 20% (w/w) PMMA in PC was prepared by adding 1.6 g (20 wt%) of PMMA to 5 mL of 3.0 M LiClO4 in dry PC followed by vigorous stirring at 115 °C. Subsequently, the mixture was allowed to cool slowly to room temperature to obtain a highly viscous GPE solution.
2.5Device fabrication
The supercapacitor device fabricated using the in situ prepared H-P-L-xM-80% GPE is hereafter termed as H-P-L-xM-S-z, where ‘S’ stands for the solid device and ‘z’ stands for the electrode mass loading. In a typical device fabrication strategy, about 125–150 μl of the respective pre-polymerised solution (electrolyte-monomer-initiator mixture before polymerisation) was applied uniformly on the surface of a 4 cm2 electrode and the specimen was kept in a desiccator under vacuum for 2 h and subsequently cured under UV light for 46 min. Two such electrodes with the in situ generated GPE were used for the supercapacitor device fabrication by means of a sandwich-model followed by perfect sealing with an adhesive tape. The requirement for a separator in the system was also eliminated. The system was then kept for 2 days in a desiccator for the effective joining of the electrodes by the in situ formed polymer layer. All the experiments were done under sealed conditions to avoid any undesirable effects. Hence the formed devices with an electrode mass loading of 3 mg cm−2 and 3.8 mg cm−2 are represented as H-P-L-xM-S-3.0 and H-P-L-xM-S-3.8, respectively. The digits ‘3.0’ and ‘3.8’ represent the respective electrode mass loadings of the devices.
For the comparison purpose, a quasi-solid supercapacitor device was fabricated using the conventional device fabrication strategy by using the PMMA-PC-LiClO4 gel electrolyte solution. In a typical procedure, the two electrodes (mass loading = 3.8 mg cm−2, active area = 4 cm2) were directly soaked in the highly viscous PMMA-PC-LiClO4 gel electrolyte solution and the excess solvent was slowly evaporated at 100 °C for 4 h in a vacuum oven to get a polymer electrolyte film on the electrodes. These electrodes were then sandwiched by keeping a separator in between and sealed using adhesive tape to make the final device. Henceforth, the device thus formed is termed as PMMA-PC-L-S-3.8, where ‘S’ stands for the solid device and ‘3.8’ stands for the electrode mass loading of the device.
In order to demonstrate the scalability of the in situ strategy, larger area devices (16 cm2) with two different electrode mass loadings of 2.5 and 4.0 mg cm−2 were also prepared. The in situ generated H-P-L-3M-80% GPE was employed for this purpose as it was found to exhibit desired mechanical stability as well as electrochemical performance when used in the device. The amount of pre-polymerised solution used was about 500–600 μl. The devices with a mass loading of 2.5 and 4.0 mg cm−2 are represented as H-P-L-3M-S-2.5 and H-P-L-3M-S-4.0, respectively, where the digits ‘2.5’ and ‘4.0’ represent the respective mass loading of the scaled up devices.
Several other devices were also made for comparison purposes and the detailed experimental procedures are explained in the ESI.
2.6Materials characterisation
The structure and morphology of YP-80F were analysed with the help of a Hitachi S-4200 field emission scanning electron microscope (FE-SEM). A Zeiss Ultra Plus scanning electron microscope coupled with an energy dispersive X-ray (EDX) spectrometer (OXFORD Instruments, X-Max) was used for cross-sectional FE-SEM imaging and EDX mapping of the device. The specific surface area (SSA) of the material was determined by the Brunauer–Emmett–Teller (BET) method at 77 K using a Quantachrome Quadrasorb automatic volumetric instrument. Before the N2 gas adsorption–desorption measurements, activation of the sample was done at 100 °C (for 36 h) under ultrahigh vacuum (10−8 mbar). Infrared spectra were recorded using a Bruker FT-IR (ATR mode) spectrophotometer in the range of 4000–600 cm−1. 13C-NMR spectra were recorded on a Bruker-AVANCE 200 MHz spectrometer.
2.7Electrochemical characterization of GPEs and the devices
Electrochemical evaluations were carried out using a BioLogic SP-300 Potentio-Galvanostat. In the device, the uncoated space of the Grafoil sheet was used for providing electrical connection. Cyclic voltammetry (CV) measurements were taken at different scan rates from 50 to 500 mV s−1 by fixing a potential window in the range of 0 to 2.0 V. Charge–discharge measurements were carried out at different current densities from 2 to 20 mA cm−2. Cycling stability was monitored by using charge–discharge experiments at a current density of 10 mA cm−2 for many thousands of cycles. Further details on the electrochemical measurements are given in the ESI including the equations used for calculating various performance assessment parameters. Electrochemical impedance spectroscopic (EIS) investigation was performed from 106 to 0.01 Hz frequency against the open circuit potential with a sinus amplitude of 10 mV (Vrms = 7.07 mV). The conductivity of the GPE films was measured by keeping them between two stainless steel discs and connecting the terminals through crocodile clips. The whole cell assembly was kept in an Espec environmental test chamber to control the temperature. The x-intercept of the Nyquist plot is taken as the bulk resistance of the membrane and the conductivity can be measured using eqn (4) and (5) as given in the ESI.
2.8Mechanical characterisation of PHPA, H-P-80% and GPEs
A dynamic mechanical analyzer (DMA) (RSA III, TA Instruments USA) equipped with TA Orchestrator software (version 7.2.0.4) was used for uni-axial tensile measurements (static mode) and dynamic compression measurements (dynamic mode) of the H-P-L-xM-y% GPEs. Uni-axial unconfined compression and cyclic compression measurements were performed with cylindrical H-P-L-3M-80% and H-P-80% gels of 15 mm diameter and 15 mm height using a single column table top electro-mechanical material testing station of 1 kN load cell capacity (model: Instron 5943, Instron Ltd., MA, USA), equipped with cylindrical compression platens of 50 mm diameter and Bluehill 3 software with a TestProfiler module for recording as well as analysing data. Further experimental details are presented in the ESI.

File: ann/train/C7TA01648D.conclusion.txt
Conclusions
We have shown that, based on the antiperovskite structure of Li3OA (A = halogen), a stable and lightweight superionic conductor Li3O(BH4) can be prepared by replacing halogens “A” with superhalogen BH4−. The material exhibits a Li+ conductivity of the order of 10−4 S cm−1 at room temperature, a low activation energy of 0.3 eV, a very large band gap of about 7 eV, high melting temperature and favorable mechanical properties. It is also shown that, in a phase formed by mixing halogens and superhalogens in equal proportions, the Li+-ion conductivity of Li3OCl0.5(BH4)0.5 at room temperature can be improved significantly to over 10−3 S cm−1. The conduction mechanism of the new superionic conductor relies on the translation and rotation of the BH4− superhalogen upon thermal excitation, generating different orientational symmetries of the BH4− tetrahedra. This results in spatial and temporal variation of the potential surface felt by the Li+ ions, enhancing their migration inside the material. Such a mechanism may also explain the observed superionic conductivity in the recently reported lithium and sodium salts that contain BH4− as well as large cage-like anions B12H122− and CB11H12−.18,38
This study adds to the power of the superhalogen BH4− in the design of yet another energy material – the solid electrolytes in Li-ion batteries. We note that BH4− has been used to prepare metal salts for hydrogen storage,39 to replace halogens to synthesize new perovskite crystals,19 to design new inorganic–organic hybrid perovskites for solar cells16,17 and to prepare new two-dimensional hybrid perovskites for LED applications.20 With BH4−, new physical and chemical degrees of freedom have been introduced into the superionic conductor family of Li3OA (A = halogen). It will be interesting to study in the future the optimal ratio (x) of the mixed phase of Li3O(BH4)xAx (A = halogen; 0 &lt; x &lt; 1) that can exhibit the maximum superionic conductivity. Combined with other improvements in stability and mechanical properties discussed above, Li3O(BH4)xAx antiperovskites have the potential to be promising solid electrolytes. It would be interesting to extend the current study to antiperovskites containing sodium, such as Na3OA (A = BH4, NO3 and CN)34 and to prepare new antiperovskite superionic conductors by choosing other superhalogens that have appropriate sizes and internal charge distributions.

File: ann/train/C7TA02431B.experimental.txt
2.Experimental section
2.1Materials
PTCDA (Mw = 392.32 g mol−1, r.r. &gt; 98%) was purchased from TCI and used without further purification. Ethanol and acetone (AR, Beijing Chemical Works) were used as received. The quartz substrates were purchased from Beijing Zhong Cheng Quartz Glass Co., Ltd. Water was purified using the Milli-Q purification system.
2.2Film preparation methods
The red reactant was placed in a quartz bullet and put in the middle of a quartz tube (60 mm diameter) connected to a vacuum system (∼450 Pa). It was then heated up at a rate of 2 °C min−1 to the target temperature and was maintained at that temperature for 3 hours (as shown in the schematic diagram in Fig. 1). A clean quartz substrate (20 mm × 30 mm) was washed with doubly distilled water, ethanol and acetone successively, and was placed next to the bullet along the direction of flow. The whole process was carried out under Ar with a gas flow rate of 20 mL min−1, as controlled by a quality flow meter. After naturally cooling, PPN thin films were obtained as uniform smooth films covering the surfaces of the substrates with a shiny metallic lustre.
(a) Schematic diagram of the setup for the pyrolysis of PTCDA. (b) Proposed reaction scheme for the pyrolytic process.1
2.3Measurement and characterisation
Seebeck coefficients were measured under vacuum below 10 m Torr using the SB-100 Seebeck Measurement System (MMR Tech.) and the temperature gradient was built along the length direction of the samples using temperature-variable Dewar (MMR Tech.). Sample films on quartz substrates were cut into pieces (2 mm × 5 mm). They were mounted on measuring boards and fixed with silver conductive paint (SCP03B, Electrolube). Electrical conductivity was measured in a typical four-probe manner using a Keithley 2002 multimeter and the temperature was controlled using a TPS refrigerator and tested by a thermocouple. Striped patterns (1 mm interval) of gold electrodes (with thicknesses of 30 nm) were thermally evaporated onto the upper surface of the samples films.
Ultraviolet-visible-near-infrared (UV-vis-NIR) absorption spectra were measured with a Lambda 950 UV/vis/NIR spectrometer (PerkinElmer Inc.). IR spectra were investigated using a TENSOR-27 spectrometer (Bruker). Raman spectra were obtained with a LabRAM ARAMIS (HORIBA Jobin Yvon) spectrometer, using an excitation wavelength of 532 nm. The morphologies and thicknesses of the films were obtained on an atomic force microscope (AFM) (Nanoscope IV Digital Instruments, Bruker) in tapping mode and a scanning electron microscope (SEM) S-4800 (Hitachi). Transmission electron microscopy (TEM) and SAED measurements were carried out on a JEM-2100F (JEOL), with the samples loaded on amorphous carbon-coated TEM grids. θ/θ X-ray measurements were performed on an Empyrean (PaNalytical) X-ray diffractometer with Cu Kα radiation.
X-ray Photoelectron Spectroscopy (XPS) and Ultraviolet Photoelectron Spectroscopy (UPS) were also employed, using an AXIS Ultra-DLD ultrahigh vacuum photoemission spectroscopy system (Kratos Co.). A monochromatic aluminium Kα source (1486.6 eV) and a He I source (21.22 eV) were used for XPS and UPS, respectively. All characterisations were performed under a base pressure of better than 3 × 10−9 Torr. A negative substrate bias voltage of 9 V was implemented during the UPS measurements.

File: ann/train/C7TA03015K.conclusion.txt
Conclusion
A new n-type organic/inorganic hybrid, C6H4NH2CuBr2I, prepared by a solution coating method has a similar ABX3 structure to popular organic/inorganic hybrid perovskites. The C6H4NH2CuBr2I film exhibits a considerably high electrical conductivity of 3.6 × 103 S cm−1 at room temperature with a corresponding concentration of 8.7 × 1020 cm−3. The Seebeck coefficient of the C6H4NH2CuBr2I sample reaches −69.5 μV K−1 at room temperature, leading to a power factor of up to 1740 μW mK−2, which is the highest power factor ever reported for organic/inorganic hybrid thermoelectric materials. The temperature dependence of the electrical conductivity and Seebeck coefficient indicates that the C6H4NH2CuBr2I sample behaves like metallic materials, which could be attributed to the spontaneous electron doping induced by the reduction of CuII. A part of the CuII sites can be reduced and replaced by CuI during an annealing process, leading to negatively charged defects and contributing to the high carrier concentration in the C6H4NH2CuBr2I film. The existence of CuI could be proved by photoluminescence at room temperature under the excitation of 360 nm. Therefore, the high electrical conductivity of the C6H4NH2CuBr2I film can be attributed to the self-doping behavior caused by CuI. Compared with other thermoelectric materials with similar electrical conductivities, the C6H4NH2CuBr2I film exhibits a relatively large Seebeck coefficient, which is due to the coexisting entropy difference and polarization difference. The polarization difference arises from the coupling between the local electrical polarization and thermal vibration and can function as an additional driving force, leading to the enhanced Seebeck effect and extremely high power factor. In addition, it is also predicted that the coupling between electrical polarization and thermal vibration can lead to a lattice softening in the organic/inorganic hybrid perovskite, which provides a possible effective approach to reduce the thermal conductivity in C6H4NH2CuBr2I. As a consequence, the hybrid C6H4NH2CuBr2I with an extremely high power factor shows great potential as a promising n-type thermoelectric material. Considering the Au/C6H4NH2CuBr2I/Au sample as an element of a thermoelectric generator, the output power can be calculated from thermoelectric voltage (VTE) and thermoelectric current (ITE), and the obtained output power density is 25.6 nW cm−2 (ΔT = 4.8 °C) near room temperature, suggesting its potential application as an n-type element in thermoelectric power generators.

File: ann/train/C7TA03015K.experimental.txt
Experimental section
Materials preparation
The C6H4NH2CuBr2I precursor solutions were formed by dissolving equimolar 0.459 g of 2-iodoaniline (C6H4NH2I) and 0.461 g of copper(ii) bromide (CuBr2) in 1 mL dimethylformamide (DMF) and then stirred at 60 °C overnight. The mixed solution was treated by ultra-sonication for 30 min and then filtered by using PTFE syringe filters (0.45 μm), finally achieving a clear dark solution. The C6H4NH2CuBr2I films used for materials characterization were prepared by the spin-coating method at 1500 rpm for 40 s, followed by annealing on a hot plate at 70 °C for 60 min. The molar ratio of C6H4NH2I : CuBr2 can be varied slightly to get different precursor solutions.
Device fabrication
The C6H4NH2CuBr2I films based on glass substrates were patterned with two gold electrodes by thermal evaporation (3 mm in width, 3 mm in length, 100–120 nm in thickness and 6 mm apart from each other).
Characterization and measurements
X-ray diffraction (XRD) measurements were performed on an X-ray Diffractometer (Rigaku, Ultima IV) with Cu Kα radiation. The absorption spectrum of the C6H4NH2CuBr2I film was obtained using a UV-Vis Spectrophotometer (Shimadzu, UV3600). Ultraviolet Photoelectron Spectroscopy (UPS) was conducted on a multifunctional photoelectron spectrometer (Kratos AXIS-ULTRA DLD-600W) using He I radiation with photon energy (hν = 21.22 eV). The photoluminescence measurements were performed by using a Fluorescence Spectrometer (Edinburgh Instrument, FLS 920).
Au electrodes are used for both Seebeck coefficient and electrical conductivity measurements. The electrical conductivity of the C6H4NH2CuBr2I film at different temperatures was measured by using Electrical &amp; Test Equipment (Keithley 2400) by a two-probe method according to Ohm's law. The Au/C6H4NH2CuBr2I/Au shows linear DC current–voltage characteristics and the contacts between Au and C6H4NH2CuBr2I film were found to approximate Ohmic contacts. The electrical conductivity obtained by the two-probe method and Hall effect method at room temperature had similar values.
During the measurements of the Seebeck coefficient for the C6H4NH2CuBr2I sample, the temperature difference was provided by a homemade temperature controlling system, which consists of a Teflon holder specially designed for the sample test, a DC power supply (Tektronix) and a heater–cooler pair. The metallic ceramic heater (HT24S, ThorLabs) and metallic cooler were put respectively under two sides of the sample to provide a temperature difference. The samples and heater–cooler pair were fixed on the Teflon scaffold for stable measurements. The temperature controlling system maintained temperature differences during a certain time period. The voltage difference between the two Au electrodes was measured and recorded by using a nanovoltmeter (ΔV) (National Instruments, Inc., NI PXIe-1073). ΔV is averaged by reversing the polarity of each Seebeck measurement to eliminate the unipolar and off-set voltages. The temperature difference (ΔT) and average temperature (T) of the sample were obtained from the hot side and cold side temperatures of the sample measured with two K-type thermocouples, as shown in Fig. 8(a). The Seebeck coefficient is defined as . The error in the Seebeck coefficient due to the geometry of the Au electrodes was estimated to be about 4%. The electrical conductivity and Seebeck coefficient were measured from room temperature to 95 °C.
The schematic diagram of measurements for the Au/C6H4NH2CuBr2I/Au sample: (a) thermoelectric voltage (VTE) and (b) thermoelectric current (ITE) at different ΔT.
The C6H4NH2CuBr2I sample was electrically wired in series with different modules, which can be switched to measure the thermoelectric voltage (VTE) and thermoelectric current (ITE), respectively. As shown in Fig. 8, the thermoelectric voltage of the sample was measured by using a nanovoltmeter, NI PXIe-1073, and the thermoelectric current was measured by using a Precision Measure Unit (Agilent, B2901A). In the module of NI PXIe-1073, the thermoelectric voltage (VTE) was recorded under open-circuit conditions with temperature difference ΔT along the in-plane direction of the C6H4NH2CuBr2I film, while the thermoelectric current (ITE) was measured under short-circuit conditions with almost the same ΔT in the module of B2901A.

File: ann/train/C7TA03699J.experimental.txt
2.Experimental section
2.1Synthesis of N-CNs/S composite materials
To prepare the N-CNs, 5.0 g ZnCl2 and 13.5 g FeCl3 were respectively dissolved in 35 mL deionized water to obtain a grey solution. Then 2.0 g natural silkworm cocoon (Jiaxing, China) was soaked in this solution with continuous stirring at 60 °C for 6 h. This solution was dried at 80 °C in a blast oven to obtain a brown precursor. Then, the precursor was annealed in a tube furnace at 900 °C for 1 h with a ramp rate of 5 °C min−1 in a flowing nitrogen atmosphere. The obtained product was washed with 0.5 M HCl and deionized water, then dried in an oven at 80 °C for 24 h. Finally, N-CNs were obtained and collected.
The N-CNs/S composite materials were prepared using a thermal diffusion method. N-CNs were mixed with sublimed sulfur (w/w = 1 : 3) using CS2 as solvent. When the carbon and sulfur was homogeneously mixed it was pressed into a pellet and heated at 155 °C for 12 h in a vacuum oven. With this thermal treatment, sulfur can adequately diffuse into the carbon's structure.
After naturally cooling to room temperature, the N-CNs/S composites were obtained. A control group of carbon black/S composite was fabricated using the same method.
2.2Synthesis of IL@NPs
First, 1-methylimidazole (Aldrich, USA) was mixed with a stoichiometric amount of (3-chloropropyl)trimethoxysilane (Aldrich, USA) in dimethylformamide solution and stirred at 80 °C for 40 h. The resulting solution was purified in ether and the solvent was evaporated at room temperature over 24 h to produce 1-methyl-3-trimethoxysilane imidazolium chloride (ILCl).
Second, zirconia (ZrO2, 36 nm, Aldrich, USA) was dispersed in deionized water to produce a 2 wt% aqueous suspension, then ILCl was added to this aqueous suspension drop by drop at 80 °C with mild stirring. As the mixture was stirred for 12 h, the temperature was increased to 100 °C in order to volatilize the deionized water. Then, the functionalized ionic liquid (ILCl@ZrO2) was washed with ethanol several times and collected by centrifugation. Silica (SiO2, 15 nm, Aldrich, USA) and Titania (TiO2, 21 nm, Aldrich, USA) were grafted with ILCl via the same methods, obtaining ILCl@SiO2 and ILCl@TiO2.
Lastly, ILCl@ZrO2 and LiTFSI with a mol ratio of 1 : 1 were dissolved and reacted in deionized water to exchange Cl− with TFSI−, thus obtaining IL@ZrO2. The resulting substances were washed 5–6 times with deionized water to remove residual Cl− and then collected after centrifugation. After drying the sample, it was dissolved in acetone again to remove unreacted zirconia and dried at 80 °C for 24 h. IL@SiO2 and IL@TiO2 were obtained using the same methods.
2.3Fabrication of battery
70% active material (N-CNs/S) or carbon black/S, a 10% conductive additive of acetylene black, 15% poly(ethylene oxide) (PEO), and 5% LiTFSI were mixed with acetonitrile to obtain a thick slurry under continuous stirring for 6 h. Then the slurry was coated onto aluminum foil with a glass rod and the resulting cathode was dried at 60 °C for 12 h in a vacuum oven. To prepare the SSPEs, first, PEO and LiTFSI (w/w = 15 : 1) were dissolved in acetonitrile under magnetic stirring for 3 h. Later, 20 wt% IL@NPs was added into the former solution with continued stirring for 9 h. Finally, the electrolyte was coated onto the N-CNs/S cathode electrode directly, and the electrode was dried at 60 °C for 8 h.
Half-cells were assembled with a 2025 coin-type cell in a glove box containing an argon atmosphere (O2 ≤ 0.1 ppm, H2O ≤ 0.1 ppm). N-CNs/S composites or carbon black/S composites were used as a working electrode and lithium metal foil as the counter electrode and reference electrode, respectively. SSPEs were used as both separator and electrolyte.
2.4Characterization
X-ray diffraction (XRD, PANalytical, Netherlands) patterns of N-CNs were conducted and recorded on an X' Pert Pro diffractometer using Cu-Kα radiation (λ = 0.15418 nm). Data was collected within the 2-theta range of 10–80°. Brunauer–Emmett–Teller (BET, Micromeritics, America) tests were determined with an ASAP 2020 physical adsorption analyze; the specific surface area was calculated using BET theory. X-ray photoelectron spectroscopy (XPS, Shimadzu, Hongkong) measurements were performed on a Thermo ESCALAB 250 system with a monochromatic Al-Kα (1486.6 eV) X-ray source. Raman spectra (JOBIN YVON, France) were obtained under a backscattering geometry (1532 nm) to characterize structural disorder degree of the samples. The morphology of SSPEs, IL@NPs and N-CNs was observed by scanning electron microscopy (SEM, Hitachi S-4800, Japan) and transmission electron microscopy (TEM, FEI, Netherlands, Tecnai G2 F30). Elemental analysis was performed using an energy dispersive X-ray (EDX) spectrometer attached to TEM.
Ionic conductivities of dried SSPEs were calculated from electrochemical impedance spectroscopy (EIS) measurements. The EIS was tested with a CHI660E electrochemical workstation (Chenhua, shanghai) using an electrochemical cell equipped with two stainless steel (SS) electrodes. The EIS were performed in a frequency range of 10−2 to 105 Hz and the data were collected within a temperature range of 25–80 °C in stepwise increments of 10 °C. Flammability tests of both SSPEs (PEO–Li–Zr electrolytes), liquid electrolytes (1 M LiTFSI and 0.1 M LiNO3 dissolved in a mixture of 1,3-dioxolane (DOL), and dimethoxymethane (DME) (v/v = 1 : 1)) were directly performed using a burning torch heater. Differential scanning calorimetry (DSC, TA Instruments, America) studies were carried out with a heating rate of 10 °C min−1 from −60 to 140 °C in the heating cycle, and sample weights were maintained in a range of 8–10 mg. Linear sweep voltammetry (LSV) was tested using a coin cell composed of a lithium metal anode, SSPEs, and a stainless steel cathode in a CHI660E electrochemical workstation (Chenhua, shanghai). And the LSV was performed with a scanning rate of 0.5 mV S−1 at 37 °C to evaluate electrochemical stabilities of the SSPEs. Galvanostatic discharge/charge tests of solid-state batteries were performed in a potential range of 1.8–2.6 V (versus Li+/Li) at 37 and 50 °C using a Neware battery test system (Neware, Shenzhen). All specific capacities were calculated using the mass of the active sulfur.
