Repository: BananaTonic/Material_Synthesis_Corpus

# Annotated IOB-corpus for NER
This code and data is a companion to the paper, "Analyzing Research Trends in Inorganic Materials Literature Using NLP".

`corpus/*.tsv` contains tokenized and labelled information for 301 synthesis process. Each annotated process are splited as "train.tsv", "devel.tsv", or "test.tsv". This annotated documents contains equal-length arrays of tokens and their respective labels.
`ann` contains raw annotation files in the BRAT annotation format. You can load these into your own instance of BRAT and modify the annotations however you like.

File: ann/train/C7TA03967K.experimental.txt
2.Experimental
2.1.Materials
Technical grade nylon-6,6 (medium viscous, DSM Co., The Netherlands) and syndiotactic polypropylene (syn-PP) (Mw = 174 000; Mn = 75 000, Aldrich) were used to prepare nanofibrous sheets using an electrospinner (Nanolab Instruments). A mixture of meta- and para-isomers of vinylbenzyl chloride (VBC), 1,8-octanediamine (ODA), polyoxyethylene sorbitan monolaurate (Tween-20), decalin, chloromethylmethylether, bis(trifluoromethane)sulfonamide, poly(diallyldimethylammonium chloride) (average Mw 400 000–500 000, 20 wt% in H2O) (poly(DADMAC)) and trimethylamine were all of analytical grade and purchased from Sigma-Aldrich. All other reagents and solvents were of analytical grade and used as received. Nanofibrous sheets with respective mean diameters of 90 nm (nylon-6,6) and 335 nm (syn-PP) were prepared following reports published elsewhere.43,44 Typically, a solution of 7.5 wt% syn-PP was obtained by dissolving polymer granules in a mixture of 8/1/1 (v/v) of decalin, acetone and dimethylformamide at 65 °C. The solution was electrospun at an applied voltage of 16 kV, a needle tip to collector distance of 20 cm, a collector drum rotation speed of 500 rpm and a flow rate of 4 mL min−1. Similarly, a polymer solution of 18 wt% concentrated nylon-6,6 was prepared in a solvent mixture of 9/1 (v/v) of formic acid and water in a glass reactor. The polymer solution was electrospun at an applied voltage of 20 kV, a distance of 12 cm between the tip of the metal needle and the collector, a solution flow rate of 0.3–0.4 mL h−1 and a collector drum rotation speed of 300 rpm. The obtained electrospun mats were dried at 80 °C in a vacuum oven prior to use. Fig. S1 and S2 show typical SEM micrographs of electrospun nanofibers. Two different binders of fluorinated poly(DADMAC) and quaternary ammonium polysulfone (QAPS) with IECs of 0.38 and 1.1 meq. g−1 were prepared based on the reported procedures.45,46
2.2.Characterization and measurements
Line profiling of the nanofiber diameter was obtained with a Park NX10 atomic force microscope (AFM) in a non-contact mode. An Innova® AFM (BRUKER) was used for surface morphology evaluation of the membranes in a tapping mode. SEM images of the samples were obtained on a Philips XL30 field emission scanning electron microscope (FE-SEM) after coating with 5 nm Au. The cross-sectional morphology was examined using samples cryofractured in liquid nitrogen. BET (Brunauer–Emmett–Teller) analysis of the electrospun substrates was performed with an automated nitrogen sorption system (Autosorb iQ/MPXR, Quantachrome Instruments) in a relative desorption/adsorption pressure range of 0.025–0.997. The obtained isotherms at 77.3 K were used to calculate the specific surface areas, pore volumes and sizes of the substrates. Transmission electron microscope (TEM) images were obtained with a TECNAI G2 F20 at an accelerating voltage of 200 kV. The samples were prepared by embedding the films in epoxy resin and sectioning with an ultramicrotome (Boeckeler RMC X) at room temperature. Staining of the samples was performed by OsO4 vapor exposure (from 4% aqueous solution) for 2 h. A LECO CHNS-932 Elemental Analyzer was used to perform elemental analysis of C, H and N. Fourier transform-infrared attenuated total reflection (FT-IR-ATR) analysis was performed using a Thermo Fisher Scientific Nicolet iS50 spectrometer. The chemical composition and binding energy of the membrane surface were examined by X-ray photoelectron spectroscopy (XPS) using a PHI Quantera II Scanning XPS Microprobe with a monochromatic radiation source of an Al Kα anode (1486.6 eV) at a pressure &lt;2 × 10−6 bar at room temperature. Peak integration was carried out followed by deconvolution of the C 1s and N 1s peaks by assuming a Gaussian line shape. Thermogravimetric analysis (TGA) was performed on a TA instrument TGA-Q 50 under a nitrogen atmosphere in a temperature range of 25–600 °C and at a heating rate of 10 °C min−1. Mechanical tensile strength testing of the AEMs (in the Cl− counterion form) was performed using a universal mechanical tester (SANTAM, STM-20) at room temperature and at a stretching speed of 2 mm min−1 until failure.
The theoretical IEC (IECtheo) value was calculated based on the grafting yield and the assumption of 100% amination. For crosslinked samples, mmol of VBC was calculated based on the weight changes after crosslinking according to eqn (S1). The experimental value of IEC (IECexp, mmol Cl− per g of dried polymer) was determined via the Mohr titration method. This method is advantageous in terms of elimination of the membrane exposure to either alkali or acidic conditions and therefore the degradation risk and negative impacts of CO2 absorption on OH− conductivity are minimized. The samples were initially dried in a vacuum oven at 80 °C overnight and their dry mass was recorded. Chloride ions in the membranes were released and replaced by nitrate ions through soaking them in 20 mL of 0.1 M sodium nitrate solution under stirring for 1 day. To ensure complete exchange of chloride ions, the procedure was repeated. The resulting solution was titrated against 0.1 M standard silver nitrate solution, using potassium chromate as an indicator. The value was calculated as a mmol of used silver nitrate (which is equivalent to mmol of Cl− released from the membrane) per gram of the membrane sample. The measurement was performed for at least two samples from the same polymer and the calculated IEC is an average of three replications. The portion of accessible ion exchange capacity (IECacc) was defined as the ratio of theoretical IEC to experimental value.
Water uptake (ϕw), which is defined as the change in the membrane mass (in the OH− form) after soaking in water for 24 h, was calculated using eqn (1).1where Wwet is the weight of the wet membrane after taking out from water and removing excess water by wiping with a tissue paper, and Wdry is the weight of the membrane thoroughly dried in a vacuum oven at 80 °C for 24 h. The water content of the membranes is expressed as a hydration number or water-uptake coefficient (λ-value), which is the number of water molecules present in the membrane for each quaternary amine group. The hydration number was calculated as the mole number of water per mole number of quaternary amine as given in eqn (2).2where MH2O is the molecular mass of water (18.015 g mol−1).
The swelling ratio of the AEMs in their hydroxide form was determined by measuring the dimensional changes in the dry and the wet membrane. The in-plane (S∥), through-plane (S⊥), and volume (SV) swelling ratios of the membranes in water were calculated using the following equation:3where x represents in-plane, through plane or volume swelling measurements and Xwet and Xdry are the length, thickness, or volume of swollen and dry membranes, respectively.
The in-plane (σ‖) hydroxide ion conductivity of the membranes was measured by using a four-point probe of BekkTech conductivity cells (BT-112). The membrane sample was taken out from 1 M KOH solution and washed with and soaked in degassed ultra-pure deionized water for 2 h to remove unbounded hydroxide ions. The resistance of the membranes was measured by using a DC conductivity testing instrument (Keithley 2400 sourcemeter) controlled by LabVIEW software. A potentiostat was set to apply a cyclic DC sweep to the inner probes and measure the resulting current. The slope of the data from linear fitting of current versus voltage measurement was used to calculate the resistance (R) and the hydroxide ion conductivity (σ) was calculated according to eqn (4):4where L is the distance in the direction of the ion flow between voltage measuring probes and A is the area of the membrane. Since the membrane swells during fuel cell operation, the hydrated thickness was used to calculate the conductivity and the resistivity of the membranes. The conductivity tests were performed at temperatures ranging from 30 to 80 °C under fully hydrated conditions. Temperature was ramped in 10 °C intervals followed by holding for 30 min to allow equilibration.
The accelerated alkaline stability of the membranes in the long-term was evaluated by immersing the samples in nitrogen saturated 1.0 M KOH at 80 °C. The IEC and ionic conductivity values of the AEMs were evaluated periodically under these strong alkaline degradation conditions over 4 weeks. Conductivity values at 80 °C were used to calculate the stability factor according to eqn (5):5
The alkaline solution was changed every week during the test. The percentage of initial conductivity and IEC retained over time was recorded. The stability factor (K) was defined as the ratio of conductivity at 80 °C after 12 days of immersion under strong alkaline conditions to the original value at the same temperature.
The efficiency of the selected membranes in reducing methanol crossover was evaluated using a dual chamber permeation apparatus as described elsewhere.47 1.0 M methanol was used as a feed and the methanol concentration in the receiver compartment was monitored as a function of time using a gas chromatography system with a FID detector (GC-FID, Agilent, 7820A) and DB-WAX column. Linear correlations between methanol concentration and diffusion time (t) were established and the permeability of methanol (P) was calculated from the slope of the plot between the CR and t with the following equation:6where C0 and t0 are the initial concentration of methanol in the compartment in the left side of the membrane and the time lag, VR is the diffusion reservoir volume, and A and L are the area and thickness of the membrane. The selectivity (S) of transport was calculated as a ratio of anion conductivity to methanol permeability.
Catalyst ink was prepared by adding the Pt/C electrocatalyst (40%, Johnson Matthey Co.) and 9 wt% of fluorinated poly(DADMAC) or QAPS ionomer solution to an appropriate solvent followed by ultrasonic treatment for 1 h. A catalyst-coated substrate was prepared by spraying the catalyst onto a surface of Toray TGPH-030 carbon paper using an airbrush (Badger 150). The weight percentage of the catalyst was controlled to be around 0.5 mg cm−2 for both anode and cathode sides. MEAs with an active area of 1 cm2 was prepared by hot pressing and tested with PEMFC hardware (850e, Scribner Associates Co.). A H2–O2 fuel cell test was performed at 80 °C by feeding 90% humidified H2 and O2 at a flow rate of 100 mL min−1 to the anode and 200 mL min−1 to the cathode.
2.3.Synthesis and AEM fabrication
2.3.1Preparation of PVBC grafted nanofibers
Nylon-66-g-PVBC and syn-PP-g-PVBC were synthesized by radiation-induced emulsion graft copolymerization. Nanofibrous sheets of nylon-66 and syn-PP, in vacuum sealed polyethylene bags, were irradiated using an electron beam accelerator (EPS 3000) to a total dose of 300 kGy and 35kGy (voltage of 2 MeV and current of 10 mA), respectively. Typically, a mixture of 5 wt% of VBC and 0.5 wt% of Tween-20 in DI water was prepared and the formed emulsion was homogenized for 1 h at room temperature and flushed using N2 gas for 30 min. The emulsion was transferred into an evacuated glass ampoule in which the irradiated nanofibrous sheet was kept and the ampoule was sealed and heated in a water bath at 50 °C for 10 h. Finally, the sample was removed, immersed in DI water at 70 °C for 8 h and repeatedly washed with methanol and toluene before drying under vacuum. The degree of grafting (dg) was determined by a gravimetric method according to the following equation:7where Ws and Wg are the weights of the original nanofibrous substrates and PVBC grafted nanofibers, respectively.
2.3.2Crosslinking of PVBC grafted electrospun nanofibers
Grafted side chains of PVBC were crosslinked with ODA. To ensure the complete reaction of both active sites of the diamine crosslinker, the following two-step procedure was used. Initially, sheets of PVBC grafted nanofibers (0.5 g) were immersed in a 5% solution of ODA for a duration of 5 to 90 min at 50 °C. The mats were removed from the diamine solution and thoroughly washed with DI water. In the second step, the mats were transferred into a new flask containing DI water and refluxed for 5 h. Finally, the samples were washed thoroughly with DI water and dried at 80 °C in a vacuum oven for 24 h. The degree of crosslinking (cd) was calculated after quaternization from the theoretical IEC value of an original membrane and the IEC value of the crosslinked one according to eqn (8). The observed IEC decrease was attributed to the diamine crosslinker.8where n.c refers to the non-crosslinked fiber and c refers to the crosslinked fiber.
2.3.3Converting nanofibrous sheets into dense membranes
The porosity of nanofibrous sheets was reduced and dense membranes were prepared upon a two-step sequence of tetrahydrofuran vapor exposure for 1 h followed by compacting. Initially, the crosslinked and non-crosslinked PVBC grafted fibers were swelled upon tetrahydrofuran vapor exposure which allows the polymer to fill the void space between fibers. Dense membranes were prepared by mechanical compression between two ETFE sheets at 87 °C with a pressure of 1700 psi for 25 seconds for four repeated times (the samples were rotated 90° three times to ensure a uniform compression).
2.3.4Quaternization and alkalization
Quaternization of the dense grafted nanofibrous samples was carried out by immersing the grafted membranes in 50% (v/v) trimethylamine at room temperature for 72 h. After completion of the reaction, the membranes were removed, washed with DI water and methanol to remove excess amine and then dried under vacuum at 80 °C overnight. Then, the membranes were treated with degassed 1 M KOH at room temperature for 48 h to exchange the chloride ions with hydroxide ions. This process was repeated to ensure a complete replacement. The membranes were washed with DI water thoroughly to remove residual KOH and stored therein prior to use.

File: ann/train/C7TA05358D.experimental.txt
Experimental
Materials
O,O′-Bis(2-aminopropyl)polypropylene glycol-block-polyethylene glycol-block-polypropylene glycol (Jeffamine ED-900, Mw = 900 g mol−1) was procured from Huntsman International LLC. Bisphenol-A diglycidyl ether (DGEBA) and the IL (EMImTFSI, as both the solvent and ion conductor) were purchased from Aldrich Chemical and used as received without further purification. The activated carbon powder used in this study was a mixture of 95 wt% activated mesophase pitch carbon (aMP carbon, Taiwan Carbon Technology AW1107, Taiwan) and 5 wt% multiwall carbon nanotubes (Aldrich Chemical). According to N2 adsorption analysis, the porosity of the aMP carbon consists of 63% microporosity and 37% mesoporosity and the surface area is 2700 m2 g−1, as determined using the Brunauer–Emmett–Teller method.
Preparation and characterization of the solid polymer electrolyte
The novel SPE-(PEO-A):IL was prepared through a simple one-step epoxy–amine reaction at a mild temperature (90 °C). Briefly, determined amounts of ED-900 and DGEBA were dissolved in EMImTFSI. The monomer ratio of ED-900 and DGEBA was consistently 1 : 2, whereas the amount of EMImTFSI varied and the mass ratio of EMImTFSI to the whole monomer fluctuated among 1, 1.5, 2, 2.5, 3, and 3.5 times. The solution was therefore denoted as SPE-(PEO-A):ILx, where x is the mass ratio of EMImTFSI. Subsequently, the clear homogenous solution was stirred using a mechanical stirrer for 1 h before being poured into a polypropylene Petri dish (PP dish). The solution was maintained in the dish at 90 °C for 6 h, during which polymerization between the epoxy and amine group occurred. Scheme S1 illustrates the detailed reaction mechanism: notably, processes (1) and (2) can occur simultaneously or occur sequentially depending on the system conditions.40,41 The resulting polymer electrolyte film was freestanding and dry, and thus easily peeled from the PP dish. The fabricated polymer electrolyte membrane is shown in Fig. 1(a) and was subjected to Fourier transform infrared spectroscopy (FTIR), scanning electron microscopy (SEM), X-ray diffraction (XRD), thermogravimetric analysis (TGA), ionic conductivity, and electrochemical stability window (ESW) tests.
(a) Optical photograph of the SPE-(PEO-A):IL. SEM images of (b) the (PEO-A) polymer and (c) the SPE-(PEO-A):IL. (d) Fluorine elemental mapping of the SPE-(PEO-A):IL SEM image.
Specifically, the chemical structures of the synthesized cross-linked (PEO-A) polymer and SPE-(PEO-A):IL were analyzed using FTIR (Nicolet 6700, Thermo Fisher Scientific Inc., USA). The crystalline phases of the polymer and SPE-(PEO-A):IL were revealed through XRD (Rigaku, Ultima IV, Japan) in an angle range (2θ) of 10–40°. The surface morphologies of the SPE-(PEO-A):IL membrane and the interface structure between the electrodes and SPE-(PEO-A):IL were observed using an SEM instrument (HitachiSU8010, Japan). The distribution of EMImTFSI in the (PEO-A) polymer matrix was determined from energy dispersive X-ray (EDX) spectra collected from the same SEM instrument. The thermal stability of the SPE-(PEO-A):IL was analyzed at temperatures of 100–750 °C (heating rate = 10 °C min−1) under a nitrogen atmosphere using TGA (Perkin Elmer TGA 7). The ionic conductivities of the SPE-(PEO-A):ILx and pure EMImTFSI at temperatures from 20 to 110 °C were examined through AC-impedance spectroscopy by sandwiching the sample between two stainless steel electrodes on an electrochemical analyzer (Zahner-Elektrik IM6e, Germany) where the voltage amplitude was 10 mV and the frequency varied from 1 Hz to 100 kHz. The ionic conductivity (σ) was calculated according to eqn (1):1where L (cm) is the thickness of the SPE-(PEO-A):IL membrane, Rb (Ω) is the bulk electrolyte resistance, and S (cm2) is the contact area between the electrolyte membrane and stainless steel electrodes.
Finally, the ESWs of the pure EMImTFSI and SPE-(PEO-A):IL were measured by applying linear sweep voltammetry with an electrochemical analyzer (CHI614B; CH Instruments Inc., USA) by sandwiching the polymer electrolyte membrane between two stainless steel electrodes in the potential window from 0 to 4.5 V at a sweep rate of 5 mV s−1.
Fabrication and electrochemical analysis of EDLCs
The composition of the electrode material for the EDLC was prepared by mixing 87 wt% of aMP carbon, 5 wt% of carbon black (Super P), and 8 wt% of poly(vinylidene fluoride) binder (PVdF, Mn = 534 000 g mol−1, Aldrich Chemical) in a mortar pestle. The homogeneous carbon mixture slurry was then coated onto an aluminum foil current collector with a doctor blade. The coated electrodes were then heated under vacuum at 80 °C. The average mass of the electrodes was approximately 1.5 mg cm−2.
It is noted that when fabricating the flexible EDLC device, the mixture of ED-900, DGEBA, and EMImTFSI was dropped onto the carbon-activated electrode surface, forming an SPE-(PEO-A):IL membrane directly on the surface of the electrodes. The thickness of the SPE layer between the two electrodes was controlled by the amount of solution dropped. For comparison, a liquid-state EDLC with the same electrodes, and using a cellulose separator and EMImTFSI as the liquid electrolyte, was also fabricated, and its electrochemical performance was evaluated. The liquid-state EDLC was placed in an encapsulation cell (Fig. 5).
The electrochemical behaviors of the EDLCs were determined using electrochemical impedance spectroscopy (EIS), cyclic voltammetry (CV), and galvanostatic charge–discharge (GCD) tests on an electrochemical workstation (Zahner-ElektrikIM6e, Germany; Solartron Analytical, Model 1470E, United Kingdom) at room temperature. The EIS measurements were performed by applying an AC voltage with a potential amplitude of 5 mV in a frequency range of 0.01–100 kHz. The CV curves of the EDLCs were recorded at various scan rates (10–200 mV s−1) within a potential window of 0–3 V. The GCD tests were recorded using constant current densities that ranged from 0.5 to 10 A g−1.

File: ann/train/C7TA06029G.abstract.txt
A comparative study of anion-exchange membranes tethered with different hetero-cycloaliphatic quaternary ammonium hydroxidesElectronic supplementary information (ESI) available: Additional NMR spectra, TGA traces and DSC data. See DOI: 10.1039/c7ta06029g
Quaternary ammonium (QA) cations with high alkaline stability are crucial for the long term performance of anion-exchange membrane (AEM) fuel cells. Here, we have tethered poly(phenylene oxide) (PPO) with 8 different hetero-cycloaliphatic QA cations via pentyl spacer chains. The thermal and alkaline stabilities, as well as hydroxide ion conductivity, were systematically evaluated with the primary aim to identify degradation reactions and establish cation design principles. The study included AEMs functionalized with 1-methylazepanium, 1-methylpyrrolidinium, 1-methylmorpholinium, quinuclidinium, as well as 1-methyl-, 1,4-dimethyl-, 1,3,5-trimethyl-, and 1,2,6-trimethylpiperidinium, all within a narrow ion exchange capacity (IEC) range. For reference, PPO was also functionalized with trimethylammonium and dipropylmethylammonium cations on pentyl spacers, and with trimethylammonium and 1-methylpiperidinium QAs in benzylic positions directly on the PPO backbone. The alkaline stability of hetero-cycloaliphatic QA cations was found to depend critically on their position in the polymer structure, ring size, the presence of an additional heteroatom and ring substitution pattern. For example, 1,2,6-trimethylpiperidinium and 1-methylazepanium degraded via Hofmann elimination and 1-methylmorpholinium via ring opening by both Hofmann elimination and substitution reactions, while no degradation was detected by 1H NMR spectroscopy of other cations after 16 days in 1 M NaOH at 90 °C. The hydroxide ion conductivity of the AEMs in the study reached values between 64 and 150 mS cm−1 at 80 °C, depending on the cation and IEC. AEMs tethered with piperidinium and quinuclidinium cations via pentyl spacers were found to show the best overall properties. Hence, the combined results provide insights that may guide the selection of cationic groups and membrane materials to improve the durability and performance of alkaline electrochemical energy conversion and storage devices.

File: ann/train/C7TA06029G.conclusion.txt
Conclusions
PPO was tethered with 8 different hetero-cycloaliphatic QA cations via pentyl spacer chains to study the effect of ring size, presence of additional heteroatom and methyl substitution pattern on the stability and performance of AEMs within a narrow IEC range. The results showed that the thermal stability decreased with increasing ring strain and methyl substitution, as well as the presence of an electron withdrawing O-heteroatom (morpholinium). Moreover, the alkaline stability was found to decrease with increased (7-membered) ring size, substitution in the 2-and 6-positions in the piperidinium ring, as well as the presence of the additional O-heteroatom. QA cations attached in benzylic positions on the PPO backbone showed the lowest stability in the study, and the spacer concept provided superior stability and conductivity. The quaternary piperidinium and quinuclidinium functionalized materials showed the best overall properties when comparing the different AEMs tethered with hetero-cycloaliphatic QAs on the basis of thermal and alkaline stability, and OH− conductivity. The quinuclidinium-based AEM displayed efficient ion cluster formation and reached the highest conductivity of the studied AEMs at a moderate water uptake, as well as the highest thermal stability. Moreover, this AEM showed no degradation in the alkaline stability test. Apparently, the bridged bicyclic configuration of this cation brings many advantages in the context of AEMs. The drawbacks of this QA cation are the toxicity and high price of the quinuclidine precursor. Thus, the quaternary piperidinium cation may still possess the most attractive combination of properties. Notably, AEMs tethered with the non-cyclic trimethylammonium cation performed very well with high conductivity and stability. The conditions used in the evaluation of the alkaline stability were not severe enough to cause degradation and show the difference between, e.g., the pyrrolidinium, piperidinium and trimethylammonium cations. In summary, the combined results provide a guide for the selection of QA groups and membrane materials to improve the lifetime and performance of alkaline electrochemical energy devices.

File: ann/train/C7TA08715B.experimental.txt
Experimental
Synthesis
LZP and Ca-doped LZP (LZP-Ca) phases are prepared by a modified sol–gel approach.9 Typically, solid citric acid and EDTA (dissolved in NH3 solution) were added to a solution containing stoichiometric amounts of lithium acetate (99.95%) and zirconium oxynitrate hydrate (99%) in dilute nitric acid. The molar ratio of total metal ions to EDTA and to citrate was 1 : 1 : 2. Dilute NH3 solution was used to adjust the pH value of the solution to a value &gt;7, then few drops of H2O2 and a stoichiometric amount of NH4H2PO4 (≥98.0%) were added to the mixture. The resulting clear solution was evaporated at ∼110 °C to form a transparent gel, which was dried and burnt in air at 550 °C for 12 h. The resulting solid precursor is pressed into pellets and calcined for 50 min at 1100 °C, followed by quenching to room temperature. LTP is synthesized by the procedure described in ref. 13.
Characterization
X-ray diffraction (XRD) analysis was performed using a PANalytical X'Pert PRO diffractometer in reflection mode using Cu-Kα radiation. Scanning electron microscopy (SEM) studies were performed using Carl Zeiss Sigma variable pressure analytical electron microscope. The machine is equipped with an angle selective backscattered electron detector (AsB), to obtain a materials contrast image. X-ray photoelectron spectroscopy (XPS) analysis was performed using a Thermo Scientific K-Alpha + X-ray Photoelectron Spectrometer system operating at a base pressure of 2 × 10−9 mbar. This system incorporates a monochromated, microfocused Al Kα X-ray source (hν = 1486.6 eV), which was operated a 6 mA emission current and 12 kV anode bias. The system includes a 180° double focusing hemispherical analyser coupled with a 2D detector. Data were collected at 200 eV pass energy for survey and 20 eV pass energy for core level spectra using an X-ray spot size of 400 μm. A flood gun was used to minimize sample charging. Spectra were aligned assuming the C 1s core line to be at a binding energy of 285.0 eV. All data were analysed using the Avantage software package.
AC impedance measurements were recorded using a Solartron 1260 impedance analyser and a BioLogic VSP potentiostat in the frequency range of 1 MHz to 1 Hz with an electrical perturbation of 50 mV. As-prepared pellets were polished by SiC sandpaper up to 1200 grit to ensure flat surfaces before use. The thickness of the pellets was 1.4–1.5 mm, and the area of the electrodes was 0.5 or 0.636 cm2. For measurements with Au electrodes, Au was gas-phase deposited onto both sides of the pellet by thermal evaporation. For measurements with lithium electrodes, cells were prepared in an Ar-filled glovebox where pellets were sandwiched between two lithium foils (Sigma Aldrich, 0.38 mm) in Swagelok cells using stainless steel current collectors. The surfaces of the used lithium foils were scratched using a stainless steel blade to obtain fresh surfaces before use. Prior to each measurement, the cell was equilibrated at the desired temperature (50 or 80 °C) for 2 hours. No prior heat treatments were performed, e.g. to improve the contact between LZP and Li. For samples with Au buffer layers, thin layers of Au were sputtered onto both sides of the pellets by using a sputter coater (Polaron SC7640). The sputtering time was 20 s, using 20 mA sputtering current and an Ar pressure of ∼0.02 mbar. The constant current galvanostatic cycling was performed using a BioLogic VSP potentiostat by applying a constant current for 2 h, followed by a 10 min OCV before switching to the opposing current direction.
Li/LZP/LTP solid-state cell
A slurry containing LTP and PVDF binder (80 : 20 wt%) in NMP is used to prepare the LTP electrode. The LTP slurry is coated on one side of the LZP pellet, dried at 50 °C, and the pellet is heated slowly to 350 °C (∼2 °C min−1), and then fired to 1100 °C at 10 °C min−1. After 10 minutes sintering the sample is quenched to room temperature. An Au layer is then gas-phase deposited on top of LTP to collect the current from the cathode. A thin Au buffer layer is then deposited on the bare side of the pellet followed by attaching Li to this side as the negative electrode in an Ar-filled glovebox. A Swagelok cell with stainless steel current collectors is used to contain the battery.

File: ann/train/C7TA08741A.experimental.txt
2Experimental
2.1Materials
PVDF was purchased from Arkema Co., Ltd., China. HEC (3400–5000 MPa s, 25 °C) was supplied by Macklin Biochemical Co., Ltd., China. N,N-Dimethyl formamide (DMF) was obtained from Tianjin Damao Chemistry Reagent Factory. Dimethyl carbonate (DMC) was purchased from Guangzhou Tinci Materials Technology Co., Ltd. The polyethylene (PE) separator (Celgard 2400, Celgard LLC, America) with a thickness of 16 μm was used as the polymer matrix of coatings and a contrast sample. The cathode material used in this research was LiNi0.5Mn1.5O4 powder from XingNeng New Materials Co., Ltd., China. An electrolyte consisting of 1 mol L−1 LiPF6 in a solvent of ethylene carbonate (EC)–diethyl carbonate (DEC) (1/3 v/v, Guangzhou Tinci Material Technology Co., Ltd) was employed.
2.2Preparation of composite separators
The coating solutions were prepared by the following steps. First, PVDF and HEC powders with different weight ratios (1 : 1, 2 : 1, 3 : 1 and 4 : 1) were mixed into DMF solvent; the slurry became uniform after 2 hours of magnetic stirring at 60 °C. Then, DMC (DMF : DMC = 9 : 1, by weight) was added to the solution homogeneously, which created a solid content of 0.5 wt% as the solution cooled to room temperature.
After vigorous stirring for 4 h, a microporous PE separator (16 μm) was immersed in the resulting coating solutions for 15 min and was then taken out, vertically mounted and dried in air for 1 h before being placed in a vacuum oven at 60 °C for 24 h. PE-supported PVDF/HEC ultra-thin blended polymer separators were obtained. Finally, the composite separator was soaked in organic electrolyte solution in an argon-filled glovebox to produce the gel polymer electrolyte for further measurement.
2.3Characterization
The thickness of the separators was measured with a micrometer (Mitutoyo, Japan). The morphology of the prepared separators was observed via scanning electron microscopy (SEM) (ZEISS Ultra 55, Germany). The Fourier transform infrared (FTIR) spectra of the PE and the PE-supported polymer separators were measured using an FTIR Spectrometer (Nicolet 6700, America). X-ray photoelectron spectroscopy (XPS) was conducted on an ESCALAB 250Xi (Thermo Scientific) with an Al Kα X-ray source (1486.6 eV) to analyse the compositions of the coated surfaces. The mechanical properties of the separators were measured on an Electromechanical Universal Testing Machine (CMT 6104, MTS Systems Co., Ltd., China) at a tensile speed of 50 mm min−1 longitudinally at room temperature. The thermal properties of the composite separators were studied by thermogravimetric analysis (TGA7, PerkinElmer, America) from room temperature to 800 °C at a heating rate of 10 °C min−1 under a N2 atmosphere. The pristine PE separator and the coated separators were punched into disks with a diameter of 19 mm, and the thermal shrinkage of the separators was evaluated by heating the separators in an oven at 150 °C for 0.5 h. The electrolyte contact angles were measured on a contact angle meter (JC2000D3P, Shanghai Zhongchen Digital Technology Equipment Co., Ltd., China) by the sessile drop method with 5 μL of electrolyte.
2.4Electrochemical performance evaluation
The ionic conductivities (σ) of the GPEs at room temperature were determined by conducting electrochemical impedance spectroscopy (EIS) using cells consisting of a GPE sandwiched between two circular stainless steel (SS) electrodes. The impedance spectra of the SS/GPE/SS cells were measured on an electrochemical workstation with a potential amplitude of 5 mV from 100 kHz to 0.1 Hz. The ionic conductivity was calculated from the following equation:1σ = L/(Rb × S),where L is the thickness of the separators, Rb is the bulk electrolyte resistance, and S is the contact area between the separators and the stainless steel electrodes.
The electrochemical stability window of the polymer electrolyte was examined by linear sweep voltammetry (LSV) in a cell with stainless steel as the working electrode and lithium foil as the counter and reference electrodes. The measurement was done on an electrochemical workstation (CHI660E, Chenhua, Shanghai) in the Li/GPE/SS cell at a scan rate of 1 mV s−1 between 2.5 and 6.0 V.
Electrochemical impedance spectroscopy (EIS) was carried out on the electrochemical workstation in a frequency range between 0.1 and 100 kHz using the Li/GPE/Li cell.
Coin cells (2025-type) were assembled by sandwiching separators between the cathode (LiNi0.5Mn1.5O4/carbon black/PVDF, 80/10/10, w/w/w) and the lithium metal anode. The charge–discharge testing, cycling stability evaluation and C-rate capability evaluation of the Li/GPE/LiNi0.5Mn1.5O4 cells were conducted on a battery testing system (CT-3008, Neware, China) between 3.5 V and 5.0 V at room temperature.

File: ann/train/C7TA08780B.conclusion.txt
Conclusions
We have systematically studied the electronic and mechanical properties, lattice dynamics, defect chemistry, and Li+ migration mechanisms of the antiperovskite Li3OCl from first principles calculations. The optimized lattice constant is in excellent agreement with the experimental values, indicating that the computational method and parameters used in this study are reasonable. The Li3OCl has a very strong ionic nature with a wide band gap (6.26 eV) between the occupied O 2p states and unoccupied Li 2s states. The calculated mechanical properties of Li3OCl suggest that Li3OCl is brittle (B/G &lt; 1.75), which is not favorable for its application as a SSE. It is also found that Li3OCl is softer than LLTO and LLZO, but is stiffer than LGPS. In addition, phonon calculations confirm that a Li3OCl structure is dynamically stable at its ground state, as no imaginary frequencies are observed in the phonon dispersion curve. We also find that the volume change of Li3OCl is relatively small during practical operation. The calculated thermal conductivity shows that heat transport in Li3OCl can be much faster than in Li1+xAlxGe2−x(PO4)3.
The study of Li diffusion mechanisms in Li3OCl indicates that Li diffusion is strongly dependent on the types of defects. The calculations of energetics of the four charge neutral defect pairs reveal that the formation energy of the  defect pair is the lowest, compared to , , and  pairs. Interstitial Li can be created from both  and  pairs; however, the strong trapping effect of  to  makes it less contributive to Li+ conductivity. A Li-vacancy can be created through , , and  defect pairs. However, the trapping effect in  defect also makes the contribution from the  defect pair to Li+ conductivity negligible. The energy barriers for interstitial Li and Li-vacancy are estimated to be ∼0.12 eV and 0.30 eV, respectively, and corresponding to the diffusion coefficient approximately 10−4 and 10−7 cm2 s−1. Therefore,  and  defect pairs are the two most important types of defect pairs for Li+ conductivity. The former one creates more Li-vacancies as its defect formation energy is low, while the mobility of the Li-vacancy is relatively slow. The latter one has higher defect formation energy and creates a small amount of interstitial Li that can diffuse very fast. Overall, our work provides a comprehensive understanding on the basic bulk properties of Li3OCl and theoretical basis for practical application of Li3OCl in all-solid-state LMBs.

File: ann/train/C7TA10367K.conclusion.txt
Conclusions
Reported here is a detailed experimental analysis of the surface-liquid grain binding behaviour in the solid electrolyte LiCl·DMF using microscopy, DSC, and XRD. An analysis of dynamical behaviours in crystals of DMF·LiCl at the molecular level using MD and DFT quantum calculations is presented. The findings predict accurately a number of experimentally observed phenomena about this system, namely: the crystal packing arrangement, the temperature of decomposition, the mechanism of decomposition by expulsion of DMF from the LiCl lattice, the liquid like boundary layer, the evaporation of DMF from the surface of the crystal, the physical density, bulk conductivity, and most importantly, the increased mobility of ions in the boundary layer vs. the bulk. More specifically, the simulations predict that the structural organization of Li+ and Cl− ions remains unaffected as observed from RDFs from 100 K to 350 K. However the CDFs show vanishing secondary solvation structures in the bulk system indicating the collapse of structure at around 350 K. The average intra-residue Li+⋯Cl− distances show higher fluctuations on the surface compared to the bulk, which is further supported by the examination of ionic mobility LiCl·DMF. The observed liquid-like behaviour at the surface is likely applicable to a wide range of “soft” solid electrolytes, such as this, and another previously reported DMF–NaClO4 system.13 Similarly, they may be applicable to other soft-solid systems like polymer electrolytes, but not likely to ceramic electrolytes due to their rigidity, and large melting points. The non-bonding IEs from simulations show that the Li+⋯Cl− interactions firmly stabilize post-decomposition whereas the DMF⋯Li+ interactions are destabilized. Results from DFT ascertain the preference of decomposition of the material before any melting from the analysis of fragmentation, dimerization and tetramerization processes. The most favourable process is dimer to monomer dissociation, after which follows decomposition of crystals to DMF and LiCl, as observed experimentally. The tetramer to monomer dissociation (directly or via dimer) is least favourable. The results from MD simulations and DFT calculations support well all of the experimental observations validating the approach as a valuable tool for understanding the behaviour of this promising new class of electrolyte materials at the molecular level, and for gaining insight into how we may optimize their function by improved design.

File: ann/train/C7TA10367K.experimental.txt
Results and discussion
Although the visual appearance of the DMF-based co-crystalline electrolytes is that of “dry” crystals (Fig. 2), evidence of an amorphous (liquid or glass) phase comes from SEM, EIS, and DSC data. SEM images of the rounded edges of microcrystalline domains (Fig. 3) show that individual crystallites do not have well defined edges, but instead exhibit a liquid like surface that connects grains to one another. Upon excessive drying, whether under vacuum or under argon atmosphere, the liquid-like grain boundary evaporates, resulting in striations in the crystals and smaller crystallite grains with gaps between them (Fig. 3). This behaviour is consistent with observations using electrochemical impedance spectroscopy, which gives excellent conductivities14 for an organic lithium electrolyte in the realm of 10−4 S cm−1, while an overdried sample (i.e. held under vacuum or argon dried for 8 h) exhibited an order of magnitude decrease in conductivity (Fig. 4). Our previous work demonstrated that for a freshly prepared sample of LiCl·DMF, grain boundary resistance is negligible. This is consistent with a liquid salt/DMF electrolyte at the grain interface, which would be expected to be highly conductive (in the range of 10−3 S cm−1). However, upon loss of this liquid binding layer upon excessive drying, the grain boundary resistance becomes dominant, resulting in a drop in conductivity by an order of magnitude, from 1.6 × 10−4 to 1.3 × 10−5 S cm−1 (Fig. 4). Differential scanning calorimetry (DSC) data for the co-crystals (Fig. S2) shows melt transitions that correspond with peaks at ∼−10, −20 and 20 °C, similar to those observed in the DSC trace of liquid solutions of LiCl in DMF (since the bulk DMF·LiCl decomposes before it melts, it shows no melt transitions). We therefore assign these signals in the solid material to the surface liquid phase based on comparison to measurements of concentrated DMF–LiCl solutions in the concentration range of 0.2 M to 5 M. While these concentrations are rather lower than the theoretical molarity of the one-to-one adduct (11.35 M, based on crystallographic density of 1.306 g mL−1),14 bulk solutions of increased molarity were not achievable due to solubility limits. Rather than exhibiting the normal colligative freezing point depression, these solutions, when frozen, instead form low melting solvate crystals, which have different powder XRD signatures than the 1/1 DMF·LiCl bulk co-crystal (Fig. S3). Although the structure of these crystals is currently unknown, they melt and recrystallize reproducibly, forming a liquid at temperatures &gt; −10 °C, similar to the liquid boundary phase of the bulk DMF·LiCl crystals.
Optical microscope image of crystals of LiCl·DMF.
Top: SEM of LiCl·DMF showing crystals with smooth liquid grain boundaries. Bottom: LiCl·DMF after drying in argon overnight showing gaps between crystal grains from evaporation of liquid DMF interface.
Top: Impedance spectra of fresh LiCl·DMF (black) and overdried (8 h) LiCl·DMF (red). Fitting to equivalent circuit gives conductivities of 1.6 × 10−4 S cm−1 for fresh LiCl·DMF and 1.3 × 10−5 S cm−1. Frequency range 10–100 kHz. Bottom: Expanded view of fresh LiCl·DMF.
Unlike NaClO4·(DMF)3 (which melts and recrystallizes), cocrystals of DMF·LiCl decompose at about 60 °C, resulting in DMF evaporation and leaving LiCl salt behind based on XRD. If the crystals are overdried, the liquid binding layer is lost (Fig. 3), and the measured conductivity drops from 1.6 × 10−4 S cm−1 to 1.3 × 10−5 S cm−1 (Fig. 4) due to the increased grain boundary resistance. While these behaviours are non-ideal for practical electrolytes, they offer the opportunity to investigate observed bulk properties at the molecular level using molecular dynamics simulations, which may be applied to other members of this new materials class.
In constructing molecular dynamics models of bulk and surface behaviours of DMF·LiCl, system S (for “solid”) describes a periodic solid of 5 × 5 × 5 unit cells, and is used to calculate thermal and structural properties of LiCl·DMF co-crystals in their bulk phase. MD simulations at 100 K show a resemblance of the supercell to the experimentally determined X-ray crystal structure (see Fig. 5). The calculated density of the bulk (1.209 g mL−1) at 100 K is lower by ∼7% compared to experiment (1.306 g mL−1).14 Since the co-crystals of the material decompose to give LiCl(s) instead of vaporizing, it is not possible to compare the calculated enthalpies of vaporization ΔHvap with experiment. However, we have compared the results for liquid DMF with previous experimental and theoretical studies,32 for which the calculated ΔHvap differ by ∼6%. The temperature-dependent variation in density and ΔHvap of LiCl·DMF is shown in Fig. S1. In this system, melting and decomposition phenomena appear to be surface phenomena, and are not modelled by the bulk behavior of system S; these properties will be discussed in a subsequent section.
Experimental structure of a 5 × 5 × 5 array of unit cells from XRD and MD snapshots of LiCl·DMF in system S at different temperatures after equilibration. Irregularities at the unit cell boundaries are artefacts of the non-periodic display of the visualization. Yellow: DMF, purple: Li, green: Cl.
The perturbations in Li+ and Cl− ionic frameworks increase significantly above room temperature. At 380 K, a visual observation shows that the fluctuations in structure overwhelm the ionic and ion-dipole framework completely and the lattice collapses (see Fig. 5). The simulations show a decomposition temperature in the range observed experimentally in the thermogravimetric analysis (TGA) experiments, and visually observed in a melting point apparatus (starts at 350 K and is complete by 420 K).
While system S predicts bulk behaviour, results from SEM (Fig. 3) suggest that evaporation of the liquid grain boundaries triggers the start of electrolyte failure and decomposition: a surface phenomenon. In order to model this, we performed MD simulations for system V (for vacuum): a nanocrystal of DMF·LiCl where the simulation box is 27 times larger and models the vacuum-co-crystal interface at the crystal edges. These simulations permit molecules on the surface of the solid co-crystal to leave the bulk and initiate melting or evaporation. At 100 K, the slab of LiCl·DMF in this large box behaves like a solid and the molecules at the surface and in the bulk behave almost identically (see Fig. 6). However with an increase in temperature the DMF molecules and ions on the surface show different characteristics compared to the bulk. Between 220 K and 300 K, a structure consisting of an inner solid bulk inside an outer liquid layer is observed. This models the observed structural anomaly of the material and matches well to the experimental description of a bulk solid in equilibrium with a boundary liquid (see Fig. 6 and Movie, ESI). It is in remarkable agreement with the previously reported conductivity behaviour, where it was shown that at ∼210 K, approximately the melt temperature of DMF, the conductivity of DMF·LiCl dropped off abruptly (and was too low to measure);14 the conductivity of a 1 M LiCl solution in DMF also decreased abruptly at this temperature.
Snapshots of LiCl·DMF in system V at different temperatures after equilibration.
The presence of a vacuum on each side of system V provides free space to the ionic framework and DMF molecules at the surface; due to the lack of lattice stabilization by favourable intermolecular/interionic contacts in vacuum, high fluctuations are observed at the surface. At higher temperatures (∼360 K), a first molecule of DMF migrates from the surface to the vacuum region, leaving its own ion pair (Li+ and Cl−) at the surface. This behaviour can be considered as the onset of the evaporation of the liquid boundary layer and ultimately, the decomposition of this material. The result is consistent with the comparative morphology of fresh vs. dried crystals from SEM (Fig. 3), and with observation from powder X-ray diffraction that thermal decomposition leads to loss of DMF, but not of LiCl, since in the powder XRD pattern of decomposed solid, diffraction peaks are seen for both DMF·LiCl and cubic LiCl salt (Fig. 7).
Powder pattern of decomposed LiCl·DMF (blue) showing a mixture of LiCl·DMF peaks (orange: calculated powder pattern from crystal structure of LiCl·DMF) and cubic LiCl peaks marked with *.
System S represents an infinite array of unit cells and hence it is used to calculate a number of useful structural parameters for the bulk phase. The Radial Distribution Functions (RDF) between Li+ and Cl− atoms (Fig. 8) shows a first coordination sphere around Li+ with a first maximum at 0.238 nm at 100 K, corresponding to the coordinating Cl atoms. To observe the effect of temperature on Li+···Cl− framework fluctuations, RDFs were calculated at all temperatures. The structure shows smooth and continuous secondary solvation shells at higher temperatures which indicate vanishing lattice boundaries with increase in temperature. In the primary solvation shells, except for a slight rightward shift of the peak maxima and a slight decrease in intensity, no significant signature of a singularity associated with a phase transformation was observed until 350 K. However at 380 K, not only is an increase in intensity of RDF observed but also the peak maxima are shorter by 0.01 nm, compared to 350 K, which indicates stronger Li+ Cl− interactions during decomposition, consistent with the experimentally observed formation of LiCl(s) upon decomposition based upon XRD data (Fig. 7).
Site–site radial distribution functions (RDF) between Li+ and Cl− in the system S; inset shows peak of the primary solvation shell.
Since the solid state structure of the co-crystal largely depends on the framework formed with O⋯Li+···Cl− atoms, Combined Distribution Functions (CDFs) were calculated at different temperatures to observe the cumulative change in O⋯Li+ and Li+···Cl− radial distributions (Fig. 9). The CDF at 100 K shows a very ordered secondary solvation structure of both site–site interactions. There are at least three and two distinct shells of Li+ around the O and Cl− sites respectively. However at room temperature, secondary shells show a continuous CDF, though signatures of higher probability on this distribution show the ordered structure of the system in bulk. The CDF at 350 K shows almost vanishing structures of both sites (O and Cl−) with respect to the Li+ ion, which fades further with increasing temperature (T = 380 K, 400 K and 420 K).
Combined distribution functions of Li–O vs. Li–Cl radial distributions in system S.
To understand the relationship between decomposition temperature and structure, we calculated the average distance between Li+ and Cl− ions present on the same LiCl·DMF residue (referred to as “intra-residue”) plotted vs. time for each temperature (see Fig. 10a) using system S. The distances show marginal increases at lower temperatures (100–220 K), moderate increases at room temperature and an almost linear increase at T ≥ 350 K. To further confirm our findings, we performed simulated annealing (from 100 K to 500 K) with continuous jumps of 20 K for 500 ps each (for a total time of 10.5 ns) for system S. The intra-residue average Li+–Cl− distance, rintra(Li+···Cl−)vs. time/temperature plot (blue colored line in Fig. 10b) shows a sudden increase in distance around 380 K.
rintra(Li+···Cl−)vs. (a) time in system S and (b) temperature in systems S and V (rintra(Li+···Cl−) from XRD is 0.233 nm). Variations at low temperatures are shown as insets.
To compare dynamical behavior of the surface vs. bulk, system V was used, examining samples of 100 ion pairs each on the surface and bulk. Fig. 10b shows a comparison between the average distances of ions in bulk (red) vs. surface (black) from system V and system S (blue) with time/temperature. The average inter-ionic rintra(Li+···Cl−) distance at low temperatures is similar in the bulk and on the surface. However, as the temperature increases and approaches 300 K, a difference in average distance between the surface and bulk becomes pronounced, which keeps increasing and differs drastically around the region of decomposition. Further, the trends for the bulk in system V are similar to the trends for system S, for which there is no removal of DMF. In the very low temperature regime (100–150 K), rintra(Li+···Cl−) is similar in the bulk and on the surface. Above 200 K, rintra(Li+···Cl−) is larger on the surface compared to the bulk. At T &gt; 350 K, the difference in distances between bulk and surface becomes much larger. This provides a quantitative justification for the material behavior, which is liquid-like at the surface but behaves as a solid in the bulk. Unlike with the bulk system, we were unable to calculate a density of the liquid region due to an apparent gradient in the simulated density near the edge of the nanocrystal (Fig. S6). Further, the density in the interfacial regions is also not uniform in all directions of the simulation box. However, a density distribution can be obtained by using very fine grids perpendicular to the X, Y and Z directions of the simulation box. The density distribution in system V (T = 298 K) is shown in Fig. S6 of the ESI.
Dynamics
Since the co-crystals of LiCl·DMF show better experimental temperature dependent conductivity compared to other organic solids,14 Mean Square Displacements (MSDs) were calculated to estimate ion mobility of the material using Nernst–Einstein's equation.33 At T &lt; 200 K, due to the very slow mobility of ions a linear regime for the applicability of Nernst–Einstein's equation was not observed and hence the conductivities are not calculable from MD. In analogy, the conductivities were also not experimentally measurable below this temperature.14 However at T &gt; 200 K a linear regime could be obtained for the MSD vs. time plot, ionic conductivity (σ) of the co-crystals were calculated at several temperatures. The plot of log σ vs. T shows two jumps between 250–300 K and T ∼ 350 K. These jumps can be correlated to the partial melting of the lattice layers and the initial stages of decomposition respectively. While the values of log σ (Fig. 11) are an order of magnitude too high at 298 K, the experimentally observed conductivity of 10−4 S cm−1 is predicted at 250 K, a temperature only about 17% different from room temperature. The differences in absolute value between experimental and simulated conductivities are likely due to the exclusion of covalent character in modelled interactions among O⋯Li⋯Cl networks in the force field. For example, the conductivities reported by Deng et al.34 on two solid lithium based electrolytes were overestimated by at least an order of magnitude. The values of conductivities obtained from the MD simulations thus provide a qualitative picture and are typical for ab initio MD simulations on other solid electrolytes.35
log of ionic conductivity vs. T in system S.
To understand the dynamics of ions in the bulk and on the surface, system V is used to calculate MSD of Li+ and Cl− ions at fixed temperatures for a sample of 200 ions (100 Li+ and 100 Cl−) each in the bulk and on the surface. The MSDs (Fig. 12) show that Li+ and Cl− ions on the surface are roughly an order of magnitude more mobile compared to bulk at room temperature. Ionic conductivities in these liquid-like grain boundaries should indeed be high, based on the measured ionic conductivities of 1 M solutions of LiCl in DMF, which are approximately two orders of magnitude greater than bulk conductivities of the solid LiCl·DMF co-crystals, and diverge further at lower temperatures. Both the experimental conductivity measurements (solid LiCl·DMF and liquid LiCl–DMF solutions) and the MD treatment of system V (which considers both the solid bulk and the liquid-like boundary) are consistent with the experimental observation that the liquid-like grain boundary contributes negligible resistance to an assembly of pressed crystals.
Mean Square Displacement (MSD) vs. time of Li+ and Cl− ions in systems V on surface and in bulk at T = 298 K. Similar trends of higher mobility at the surface are found at other temperatures (see ESI).
Interaction energetics
The contribution from various interactions in the DMF·LiCl co-crystals are essential to understanding the stability of the systems and the mobilities of their components. These relationships are examined here in two ways: (1) by non-bonded potentials or Interaction Energies (IEnb) derived from MD simulations on a large assembly, and by more computationally rigorous density functional theoretical (DFT) calculations on smaller assemblies. Due to the charge dense nature of Li+ and its corresponding characterization as a “hard” Lewis acid, we classify interactions in this system with lithium as hard (Li+⋯DMF and Li+⋯Cl−) and those not involving lithium as soft interactions (DMF⋯Cl− and DMF–DMF). For the hard interactions in the MD simulations (Fig. 13a), IEnb of Li+⋯DMF is ∼−33 kcal mol−1 at 100 K which decreases by −1 kcal mol−1 up to 380 K. As expected, due to stronger electrostatic interactions, the IEnb of Li+⋯Cl− is more negative (∼−47 kcal mol−1 at 100 K), which reduces slightly with increasing temperature (∼−45 kcal mol−1 at 380 K). At the point of transition (T ∼ 380 K), while the IEnb of Li+⋯DMF drops significantly and saturates to ∼−21 kcal mol−1 (between 400–500 K), the Li+⋯Cl− interactions become stronger at T &gt; 380 K (by ∼−5 kcal mol−1). Hence, both types of hard interactions show opposite trends at the transition point. This suggests that the transition point is actually the start of lattice decomposition, and results in aggregation of LiCl(s) and expulsion of DMF from the lattice, as is observed experimentally by powder XRD analysis of the product (Fig. 7).
Non-bonded interaction energies vs. T in system S for (a) hard and (b) soft interactions.
The soft DMF⋯Cl− interactions (Fig. 13b) show an IEnb = −1.7 kcal mol−1 from 100–380 K which reduces beyond the transition point (IEnb ∼ 0 kcal mol−1 at 400 K). The DMF–DMF interactions (IEnb ∼ −9.4 kcal mol−1 at 100 K) reduce slightly to −8.4 kcal mol−1 at T = 380 K. After the transition point, these interactions show a marginal increase to IEnb ∼ −9.0 kcal mol−1, promoting self-aggregation of DMF with itself concomitant with expulsion from the LiCl lattice. For all interactions, IEnb attains saturation at T &gt; 420 K, which can be considered as the temperature of complete decomposition of the co-crystals. Although, the energy scales of hard and soft interactions differ by an order of magnitude, a complex interplay of various interactions is responsible for lattice stability and decomposition. The stabilization of Li+Cl− interactions beyond the transition point can be seen by a further lowering of ΔHvap by ∼5 kcal mol−1 energy, which can cause the vaporization of some DMF molecules from the co-crystal (for DMF, ΔHvap = 10–11 kcal mol−1).36 This behaviour is observed experimentally when DMF·LiCl thermally decomposes, resulting in boiling off of DMF, leaving LiCl behind as a solid. The vaporization of DMF molecules is shown in the ESI Movie for system V. An examination of ionic charge densities (see ESI) supports the lattice decomposition temperature predicted by structure and dynamics.
To examine the decomposition behaviours with increased computational rigor, we calculated intra-crystal interaction energies of the co-crystal and dimerization and tetramerization energies from DFT using B3LYP functional and 6-311++G(d,p) basis set. The interaction energies are calculated using Fragment Counterpoise (fCP)37 and rigorous fCP (rig-fCP)38 methods (Table 1) which provide more accurate energies with correction for basis set superposition error39 and fragment relaxations. The monomers and dimers are expected to be more abundant on the liquid-like surface while larger aggregates (modelled here by tetramers) are more likely to be found in the bulk. The structures of monomers, dimers, optimized dimer, and optimized tetramers are analogous to experimentally observed connectivity and are illustrated in Fig. 14 with detailed structural parameters provided in the ESI. All optimized geometries are minimum energy structures confirmed by frequency calculations. The M1 and M2 represent optimized DMF·LiCl monomer in the form of DMF·Li+⋯Cl− and DMF⋯LiCl fragments respectively (see Fig. 14). As seen from Table 1, the interaction energy of the DMF·Li+⋯Cl− (in M1) is of the order of bond dissociation energy (&gt;100 kcal mol−1), and hence it is difficult to observe such pair dissociations from MD simulations. However, DMF⋯LiCl interactions in M2 are significantly lower (∼−28 kcal mol−1) in energy. Such configurations can facilitate the decomposition of the co-crystal to form DMF and LiCl, as observed experimentally at the decomposition temperature. The single point structures D1 and D2 have non-planar Cl atoms associated to O2Li2 bridges, while optimized geometries of D3 and D4 (Fig. 14) contain O2Li2Cl2 atoms in the same plane. Though there are structural differences in single point and optimized structures of the dimer, the dimerization energies observed from single point (D1, D2) and optimized geometry (D3, D4) are similar.
Interaction energies of fragments, dimers and tetramers of DMF·LiCl from DFT calculations
StructuresInteractionsEnergy (kcal mol−1)rig-fCPFrom single point energy of XRD crystal structure.From optimized geometry.rig-fCP not used, due to no optimization of geometry, IE is calculated using fCP method (see ESI). Configurations and definitions of normal and invert keywords are provided in the ESI. See ESI for computation of interaction energies using rig-fCP and fCP methods.Monomer relaxations (all opt)M1DMF·Li+⋯Cl−−123.96M2DMF⋯LiCl−27.32 (DMF·LiCl)2dimerizationD1Normal (sp)−24.82D2Invert (sp)−24.14D3Normal (opt)−23.73D4Invert (opt)−23.94 (DMF·LiCl)4tetramerization from monomer (all opt)T1Li2Cl2 junction normal−69.86T2Li2Cl2 junction invert−84.49T3O2Li2 junction normal−54.42T4O2Li2 junction invert−54.26 (DMF·LiCl)4tetramerization from dimer (opt)T5Li2Cl2 junction−28.46Single point (D1 and D2) and optimized geometries (all other) of structures with the color clouds indicating dissociating fragments for determination of interaction energies. A complete list of IE values are given in Table S2 with colored text corresponding to the same-colored fragment in each illustrated system. Wavy lines are used to show the cleavage points for dissociating fragments.
The dimerization energies are slightly lower compared to the M2 interaction energy which alludes to the higher possibility of dimer dissociation compared to M2 fragment dissociation.
The tetramerization energies (4 M → T1, T2, T3, or T4) are &gt;50 kcal mol−1 for all possible configurations. Here, T1 (Fig. 13, Table 1) and T2 (Table 1, Fig. S7) are tetramers of hard Li⋯Cl multi-bridges, and T3 and T4 (Table 1, Fig. 14) are comparatively weaker tetramers containing softer O⋯Li multi-bridges. The IEs show that decomposition of T1, T2, T3 and T4 tetramers to the corresponding monomer is energetically unfavourable. The decomposition of T5 to monomer requires ∼50 kcal mol−1 as the path of the decomposition follows T5 (Table 1) → D(i) → M1 or M2. Though the calculated interaction energies are gas phase quantum chemistry calculations, it can be concluded that the low energy requirement for dimer to monomer dissociation and self-decomposition of monomer are more likely to be observed at grain boundaries, promoting ion mobility, while the higher energy requirement for dissociation of larger aggregates (more likely to be found in the interior) favours leaving the bulk structure intact. This is consistent with the experimentally observed liquidity and high conductivity at the grain boundaries, the decomposition of co-crystals before boiling, and evaporation of DMF molecules during decomposition. The interaction energies for the smaller units of DMF·LiCl (e.g. monomer and dimer) and the larger aggregates (tetramer) supports the preferential decomposition/dissociation of cocrystals on the surface over the bulk.
