Repository: BananaTonic/Material_Synthesis_Corpus

# Annotated IOB-corpus for NER
This code and data is a companion to the paper, "Analyzing Research Trends in Inorganic Materials Literature Using NLP".

`corpus/*.tsv` contains tokenized and labelled information for 301 synthesis process. Each annotated process are splited as "train.tsv", "devel.tsv", or "test.tsv". This annotated documents contains equal-length arrays of tokens and their respective labels.
`ann` contains raw annotation files in the BRAT annotation format. You can load these into your own instance of BRAT and modify the annotations however you like.

File: ann/train/C7TA10474J.experimental.txt
Experimental
Fabrication of binary electrolytes
1-Ethyl-3-methylimidazolium tetrafluoroborate (EMIMBF4), purchased from Chengjie Chemical, Shanghai, China, had a purity &gt;99% and the content of water &lt;80 ppm. GBL (Aladdin) was of GC purity and its water content &lt;20 ppm. Mixing of EMIMBF4 and GBL was performed for 1 h in a glove box filled with Ar (H2O &lt; 0.1 ppm, O2 &lt; 0.1 ppm). The volume ratios of EMIMBF4 to GBL were 10 : 1, 2 : 1, 1 : 1, and 1 : 2 and marked as E10G1, E2G1, E1G1, and E1G2, respectively. GBL in E1G1 was also replaced by propylene carbonate (PC) marked as E1P1 without any other changes.
The information of electrode materials
The present mesoporous GNFs were prepared by the specially treated MgO substrate in a methane CVD process reported elsewhere.8 The carbon source was methane and the decomposition of methane in CVD process was at 900 °C over a microporous and mesoporous substrate of MgO in a quartz-tube reactor. After growth in CVD process, the product was a mixture of C–MgO. After cooling at ambient condition, the MgO in C–MgO was dissolved by HCl at 30 °C and washed with de-ionized water 5 times. After drying in a freeze drying apparatus at −25 °C and 10−1 Pa for 48 h, the as-obtained GNF had a surface area of 1274 m2 g−1 and an average pore size of 5.6 nm. The purity of GNF was about 99.1% (impurities are carbon encapsulated and unable to be dissolved by HCl). The sample was thin sheets with a size of 5–20 μm under SEM. The electrical conductivity of the GNF powder was about 30 S cm−1.
Fabrication of graphene electrode on Al foil (current collector) and the coin-type SCs
Current collector was an etched Al foil with a thickness of 20 μm. Binders were carboxymethyl cellulose sodium (CMC) and polymerized styrene butadiene rubber (SBR). In test of cycle life, the binder was replaced with PTFE and the conductive filler was Super P (SP). To obtain the symmetric electrodes, GNF, binders and SP with a weight ratio of 75 : 10 : 10 : 5 were mixed together in water for 24 h to form a homogeneous slurry. Then, after the slurry was uniformly pasted on Al foil, dried in an oven and compressed by a roller presser, the density of GNF sheet was approximately 1.58 mg cm−2 and it was 120 μm in thickness. The obtained graphene-Al foil was cut in the form of round disks with a diameter of 13 mm. The disks were dried under vacuum at 150 °C for 12 hours and then transferred into a glove box described above. Two disks with same mass loading were assembled with polypropylene (PP) membrane (20 μm in thickness) and filled with binary electrolytes above in 2025 type coin SCs.
Electrochemical measurements
The capacitance performance of coin SCs was aged for 6 h at a certain temperature and tested in a chamber by a VSP-300 (Bio-logic) workstation. The equivalent series resistance (ESR) and Nyquist plot was obtained by Electrochemical Impedance Spectroscopy (EIS) measurement at 0 V from 10 mHz to 100 kHz with an amplitude of 5 mV. ESR was considered to be equal to X-intercept of the Nyquist plot. Conductivity was carried out by the equation below:3where k was concerned with the coin, assuming invariant at different temperatures.
The specific capacitance of the electrode was calculated from the discharge curve in galvanostatic charge–discharge measurements by the formula below:4in which I was current density and Umax was the first and highest value among discharge progress (not equal to 4 V). The energy density and power density of SCs were calculated by these formulas below:56where Δt was the time of discharge.

File: ann/train/C8TA00753E.experimental.txt
Experimental section
Materials
N,N′-Dimethylacetamide (DMAc) was obtained from Alfa Aesar and dried by vacuum distillation at 130 °C over CaH2. Decafluorobiphenyl (DFBP), 4,4′-(hexafluoroisopropylidene)diphenol (HFBPA), 6-bromohexanoyl chloride, AlCl3, 1,2-dichloroethane, triethylsilane, and trifluoroacetic acid were obtained from Alfa Aesar. 4,4′-(9-Fluorenylidene)diphenol (BPFL) was obtained from TCI Co. Ltd. Potassium carbonate (K2CO3) and dichloromethane (DCM) were purchased from BDH chemicals. All chemicals were used as received unless otherwise noted.
Synthesis of hydrophobic and hydrophilic oligomers
The synthetic procedure for the hydrophobic oligomer with three repeat units (x = 3) is as follows: DFBP (1.67 g, 5 mmol) and HFBPA (1.68 g, 5 mmol) were dissolved in 20 mL of DMAc in a 100 mL three-neck round bottom flask with a condenser under a N2 atmosphere at room temperature. K2CO3 (1.66 g, 12 mmol) was added to the solution and then the mixture was heated to 80 °C for 1 h. DFBP (0.5 g) was added to the mixture and allowed to react at 40 °C for 4 h to ensure that all the oligomers were terminated by hydroxyl. The viscous solution was poured into deionized water to precipitate the product. The white solid was isolated by filtration, washed three times with deionized water and dried overnight at 80 °C in a vacuum oven. Hydrophobic oligomers with a different number of repeat units were synthesized by controlling the reaction time.
Fluoro-terminated hydrophilic oligomer with five repeat units (y = 5) was synthesized via a similar procedure. BPFL (1.75 g, 5 mmol) and DFBP (1.67 g, 5 mmol) were dissolved in 20 mL of DMAc under a N2 atmosphere. K2CO3 (1.66 g, 12 mmol) was added to the solution and the mixture was reacted at 80 °C for 2 h. BPFL (0.6 g) was added to the mixture and reacted at 40 °C for 4 h. After precipitation, filtration and drying, a white solid was yielded. Similarly, hydrophilic oligomers with different amount of repeat units were obtained by varying the reaction time.
Synthesis of multiblock copoly(arylene ether)s (mPEs)
The hydrophobic oligomer (1.11 g, 0.5 mmol, x = 3) and hydrophilic oligomer (1.78 g, 0.5 mmol, y = 5) were dissolved in 20 mL of DMAc at room temperature under N2. K2CO3 (0.15 g, 1.1 mmol) was added to the solution and the mixture was reacted at 80 °C for 4 h. The viscous solution was poured into deionized water and a white solid was precipitated out. The product was filtered, washed with deionized water and dried overnight at 80 °C in a vacuum oven.
Synthesis of 1-tether BrKC6-mPEs
A multiblock copolymer mPE-X3Y5 (1.16 g, 1 mmol hydrophilic repeat units) was dissolved in 20 mL of DCM in a flask under a nitrogen atmosphere. The flask was chilled in an ice bath. 6-Bromohexanoyl chloride (0.6 mL, 4 mmol) and AlCl3 (0.54 g, 4 mmol) were added to the solution and then warmed to room temperature. The mixture was reacted for 5 h at room temperature. The solution was poured into 200 mL deionized water and heated to 60 °C to evaporate the solvent. The product was dissolved in DCM and precipitated in deionized water three times to obtain a purified light yellow solid.
Synthesis of 1-tether BrC6-mPEs
BrKC6-mPE-X3Y5 (1.32 g, 1 mmol hydrophilic repeat units) was dissolved in 20 mL of 1,2-dichloroethane in a three-neck round bottom flask with a condenser at room temperature under nitrogen. Trifluoroacetic acid (3.8 mL, 50 mmol) and triethylsilane (0.8 mL, 5 mmol) were added to the solution. The solution was heated to reflux for 24 h. After cooling to room temperature, it was poured into a NaOH solution (2 g NaOH, 200 mL of deionized water). The mixture was heated to 80 °C to evaporate the solvent. The product was isolated by filtration. The product was dissolved in DCE and precipitated in deionized water three times producing a white solid product.
Synthesis of multi-tether BrKC6-mPEs and BrC6-mPEs
Multi-tether BrKC6-mPEs and BrC6-mPEs were synthesized via repeated Friedel–Crafts and reduction reactions described in previous steps.
Membrane casting, quaternization and ion exchange
BrC6-mPEs (0.20 g) were dissolved in 5 mL of 1,2-dichloroethane and the resulting solution was filtered through a 0.45 μm poly(tetrafluoroethylene) (PTFE) membrane syringe filter into a 4 cm diameter aluminum dish. The solvent was evaporated in a tube furnace at 40 °C under nitrogen for 18 h. The free-standing membrane was about 40 μm thick.
The membrane was quaternized as follows: immersion in 45 wt% trimethylamine aqueous solution at room temperature for 48 h. After being removed from the solution, the quaternized membrane with a bromide counter ion was washed with deionized water three times. The membrane was soaked in 1 M KOH solution under nitrogen for 24 h to exchange the bromide ions for hydroxide ions. After being washed with deionized water three times, the membrane was stored in deionized water.
Nuclear magnetic resonance (NMR) spectra and gel permeation chromatography (GPC)
The chemical structure of oligomers and polymers was analyzed by a variety of NMR techniques, including one-dimensional 1H NMR and 19F NMR obtained with a Varian Mercury Vx 400 MHz spectrometer. Chloroform-d was used as the NMR solvent. Quantitative 19F NMR spectra were collected at 376.273 MHz with a 12.5 s relaxation delay.
The molecular weight of the polymers was determined by gel permeation chromatography (GPC) (Shimadzu) equipped with an LC-20 AD HPLC pump and a refractive index detector (RID-10 A, 120 V). Tetrahydrofuran (THF) was used as the eluent with a flow rate of 1.0 mL min−1 at 35 °C. The molecular weight was measured against a polystyrene standard.
Ionic conductivity
The ionic resistance of the membrane was measured with a four-probe, in-plane electrochemical impedance spectrometer over the frequency range from 1 Hz to 1 MHz with a PAR 2273 potentiostat. All samples were tested using HPLC-grade water under nitrogen to minimize the effect of CO2. The samples were equilibrated for 30 min prior to measurements. The in-plane ionic conductivity was calculated using eqn (1).1in eqn (1), σ is the ionic conductivity in S cm−1, L is the length between sensing electrodes in cm, W and T are the width and thickness of the membrane in cm, respectively, and R is the resistance measured in ohms.
Ion exchange capacity (IEC), water uptake (WU), hydration number (λ), number of freezable water (Nfree) and bound or non-freezable water (Nbound) molecules
The ion exchange capacity was calculated using 100% quaternization conversion of the alkyl bromide from NMR analysis as described in our previous work. The IEC was calculated using eqn (2).2
The water uptake of membranes was calculated using eqn (3).3in eqn (2), Md is the dry mass of the membranes measured after being dried in a vacuum for 24 h and Mw is the wet mass of the membranes without surface water. Both dry and wet membranes were in the OH− form and measured at room temperature. The number of water molecules per ionic group, hydration number λ, was calculated using eqn (4).4
The number of freezable water (Nfree) and bound water (or non-freezable water) (Nbound) molecules was determined by differential scanning calorimetry (DSC). DSC measurements were carried out using a DSC Q200 (TA Instruments). The membrane samples were fully-hydrated by soaking in deionized water at least for one week. After the water on the membrane surface was wiped off, a 3 to 5 mg of the sample was quickly sealed in an aluminum pan. The sample was cooled to −50 °C and heated to room temperature at a rate of 5 °C min−1 under N2 (20 mL min−1). The quantity of freezable and non-freezable water molecules was determined using eqn (5)–(7).26–285where Mfree is the mass of freezable water molecule and Mtot is the total mass of water molecule absorbed in the membranes. The weight fraction of the freezable water molecule was calculated using eqn (6).6where Hf is the enthalpy obtained by the integration of the DSC freezing peak and Hice is the enthalpy of fusion for water, corrected for the subzero freezing point according to eqn (7).7Hice = Hoice − ΔCpΔTfwhere ΔCp is the difference between the specific heat capacity of liquid water and ice. ΔTf is the freezing point depression.
Morphological characterization
Small angle X-ray scattering (SAXS) was used to analyze the morphology of AEMs. Dry membranes in the Br− form were tested using a Malvern Panalytical Empyrean XRD (Netherlands) with a Pixel 3D detector. The scattering experiments were carried out using Cu Kα radiation with a wavelength (l) of 1.542 Å generated within a high brilliance micro focus sealed tube with shaped multilayer optics operating at 45 kV and 40 mA. The wave vector (q) was calculated as:8where 2θ is the scattering angle. The characteristic separation length, or interdomain spacing (d) (i.e. the Bragg spacing) was calculated using eqn (9).9
Transmission electron microscopy (TEM) was also used to analyze the morphology of membranes. TEM was performed on a JEOL JEM-1400 Transmission Electron Microscope. The membranes in the bromide ion form were stained with osmium tetroxide at room temperature prior to examination. The stained membranes were embedded within an epoxy resin, sectioned into approximately 50 nm thick samples with a Leica UC6rt Ultramicrotome, and placed on copper grids for observation.
Thermal stability
The thermal stability of the hydroxide form of the membranes was analyzed by thermogravimetric analysis (TGA) on a TA Instruments Q50 analyzer. The thermal degradation was evaluated at a heating rate of 5 °C min−1 up to 800 °C under nitrogen.
Mechanical properties
The stress–strain relationship was investigated by dynamic mechanical analysis (DMA) using a TA Instruments Q800 with a controlled force mode. Rectangular membrane samples were fully hydrated and tested using tension clamps after removing surface water at 100% relative humidity. The experimental parameters were set as follows: preload force 0.05 N, isothermal at 30 °C, soak time 1 min, force ramp rate 0.5 N min−1 and upper force limit up to 18 N.
Alkaline stability
The alkaline stability of the membranes was evaluated by soaking the OH− form membranes in 1 M NaOH in a Teflon lined Parr reactor at 60 °C for up to 1000 h to measure the changes in ionic conductivity. Before measurements, each membrane was thoroughly washed with deionized water. The ionic conductivity was determined using HPLC-grade water at room temperature.

File: ann/train/C8TA01117F.experimental.txt
Experimental section
Material synthesis
rGO/Li anode preparation
We firstly synthesized the GO film by a slightly modified Hummers' method (the corresponding process is given in the ESI). To better perform the reduction reaction between Li and GO film, the surface of Li metal foil was first polished and then was melted at 300 °C on a copper foil in a pure argon-filled glovebox. After that, the edge of the GO film was slightly dipped in the molten Li. Then, the GO film was rapidly transformed into the rGO film by an instantaneous reduction reaction and was further infused by the molten Li. Finally, the rGO/Li composite film was obtained.
x% SiO2–LiI-GPE preparation
4 g Solution A (1 M LiTFSI and 0.05 M LiI in TEGDME), 5 g Solution B (1 g PVDF–HFP/4 g NMP) and 3.01 g Solution C (0.01 g HMPP in 3 g TMPET) were mixed well to form the precursor solution. Then, SiO2 nanoparticles were prepared through a modified Stöber method (the corresponding synthesis procedure is given in the ESI). After that, various mass ratios (0, 2, 4, 6, and 8 wt%) of SiO2 nanoparticles were added to the above precursor solution. Finally, the solidified gel electrolyte was achieved after the above mixed solution was irradiated with UV light (wavelength of 365 nm) for 20–50 s. The obtained gel electrolyte can be denoted as x% SiO2–LiI-GPE. The preparation of the flexible rGO-based cathode and characterization instrumentation are given in the ESI.
Electrochemical measurements
Assembly of the flexible Li–air batteries and electrochemical measurements
First, the rGO/Li film (1.0 × 5.0 cm2) was coated with a layer of the 4% SiO2–LiI-GPE (1.1 × 5.1 cm2). Then, the rGO-based cathode (1.0 × 5.0 cm2) (the mass loading of the active material in the carbon textiles for the flexible Li–air batteries is 0.8–1.0 mg cm−2) was further wrapped on the other side of the 4% SiO2–LiI-GPE in a glovebox filled with pure argon. The rGO/Li anode/4% SiO2–LiI-GPE/rGO-based cathode full battery was finally assembled by heat sealing technology. A LAND cycler (Wuhan Land Electronic Co. Ltd) was employed for electrochemical tests.

File: ann/train/C8TA02153H.abstract.txt
Multi-cation crosslinked anion exchange membranes from microporous Tröger's base copolymersElectronic supplementary information (ESI) available: synthetic routes of Br-TQA, BQB, the DPM/DMBP-QTB copolymer, and cross-linked DPM/DMBP-QTB AEMs; the 1H NMR, 13C NMR, 15N NMR and FT-IR spectra of Br-QA, N,N-DQA, Br-TQA and BQB; the 1H NMR spectra of the DPM/DMBP-TB and DPM/DMBP-QTB copolymers; the preparation process, FT-IR spectra, water contact angles, 3D AFM surface topography and AFM phase images, and activation energy of the cross-linked DPM/DMBP-QTB AEMs; the 13C NMR spectra, mechanical properties, water uptake and swelling ratio of the DPM/DMBP-QTB-1.5 membrane before and after the alkaline ability test; the stability factor of the crosslinked AEMs reported recently. See DOI: 10.1039/c8ta02153h
Polymers of intrinsic microporosity (PIMs) represent a novel class of membrane materials attracting much attention over the past decade. But challenges still exist in the preparation of anion exchange membranes (AEMs) due to their poor solubility and brittleness. Here we present a new strategy to synthesize soluble PIMs for high performance AEMs. By combining merits of two Tröger's base units, the synthesized copolymer exhibits good solubility as well as excellent mechanical properties. The copolymer has good solubility in dimethylsulfoxide (DMSO) after little quaternization and thus permits crosslinking with a long-flexible multi-cation agent. The resulting membrane has good dimensional stability (20.8% swelling ratio at 60 °C) and excellent alkaline resistance. Subsequently, this membrane exhibits a high hydroxide conductivity of 103.9 mS cm−1 (80 °C) at a low ion exchange capacity (IEC) of 1.67 meq g−1. Moreover, this membrane achieves a peak power density of 158 mW cm−2 in a single fuel cell at a current density of 330 mA cm−2 at 60 °C. The presented approach is beneficial for developing high performance PIM-based AEMs and highlights the tremendous potential of multi-cation cross-linked Tröger's base AEMs for wide application in energy and separation fields.
