Repository: BananaTonic/Material_Synthesis_Corpus

# Annotated IOB-corpus for NER
This code and data is a companion to the paper, "Analyzing Research Trends in Inorganic Materials Literature Using NLP".

`corpus/*.tsv` contains tokenized and labelled information for 301 synthesis process. Each annotated process are splited as "train.tsv", "devel.tsv", or "test.tsv". This annotated documents contains equal-length arrays of tokens and their respective labels.
`ann` contains raw annotation files in the BRAT annotation format. You can load these into your own instance of BRAT and modify the annotations however you like.

File: ann/train/C8TA02177E.conclusion.txt
Conclusion
In summary, we have demonstrated a facile strategy to construct highly conductive and alkaline stable semi-interpenetrating network anion exchange membranes (semi-IPN AEMs) for alkaline fuel cell application. Miscible polystyrene and poly(2,6-dimethyl-1,4-phenylene oxide) were introduced into the semi-interpenetrating network, where linear quaternized polystyrene (CM-PS) copolymers were designed as a conductive phase, and crosslinked PPO networks were synthesized by the azide–alkyne cycloaddition reaction between PPO-N3 and stoichiometric diyne using an organic base as a catalyst. The presence of hydrophobic crosslinked PPO networks can effectively restrict the dimensional swelling of the AEMs in water and maintain the mechanical strength even at high IECs. The sIPN-62/30 AEM with an IEC of 1.44 meq. g−1 showed the highest hydroxide conductivity of 37.2 mS cm−1 at 20 °C, which was much higher than that of a control sample with similar IEC values prepared by physical blending (14.8 mS cm−1 at 20 °C). The enhancement of conductivity in the semi-IPN AEMs may be attributed to their high water uptake and “clicked” 1,2,3-triazole groups in the semi-IPN AEMs. Further increasing the IEC values by increasing the mass fraction of CM-PS copolymers led to a decrease of hydroxide conductivity owing to their excessive water uptake. Moreover, the sIPN-62/30 AEM showed excellent alkaline stability with 59.1% and 76.4% retention in hydroxide conductivity and IEC values respectively after 700 h testing in 1 M NaOH at 80 °C. Fuel cell testing of the sIPN-62/30 AEM showed that a high peak power density of 110.6 mW cm−2 was realized at a current density of 280 mA cm−2. Moreover, more than 20% of the initial performance was retained after 30 h long-term fuel cell testing at 100 mA cm−2. The measurement of ionic conductivity and IEC values of the aged AEM under fuel cell operation indicated the excellent stability of the semi-IPN AEMs under fuel cell conditions. And further optimization of MEA fabrication and the testing conditions of fuel cells is on-going in our lab to increase the durability of fuel cells.

File: ann/train/C8TA02500B.experimental.txt
2.Experimental
Synthesis of a phosphorylated graphene monolith (PGM)
Graphite oxide was prepared from graphite powder (Nanjing XFNANO Materials Tech Co., Ltd) using a modified Hummers method. A PGM was synthesized via a hydrothermal reaction at low temperature (90 °C). Typically, GO aqueous dispersion (4 mg mL−1, 20 mL) was first mixed with amino trimethylene phosphonic acid (ATMP) (0.1 g, 0.2 g, 0.5 g, 1.0 g, and 2.0 g) in a 30 mL glass vial, which was maintained at 90 °C for 24 h to obtain a phosphorylated graphene hydrogel (PGH). Then, the PGH was frozen at −20 °C for 5 h. After being thawed at room temperature, the PGH was sequentially subjected to dialysis in water for 24 h to remove soluble species. Finally, the PGM was obtained by drying the PGH in an oven at 60 °C for 24 h. The samples are denoted as PGM-x-y, where x and y represent the amount of ATMP (g) and the reaction times (hour), respectively.
Synthesis of a phosphorylated graphene film (PGF)
The as-synthesized phosphorylated graphene hydrogel was first subjected to dialysis in water for 24 h and then re-dispersed in water by ultrasonication to give an aqueous dispersion with a concentration of 2 mg mL−1. The dispersion was vacuum-filtered through membrane filters (polyether sulfone membrane, 42 mm diameter, 0.22 μm pore size) and dried at 60 °C for 24 h. The film was then peeled-off the filter, resulting in a free-standing, flexible PGF (thickness: ∼20 μm).
Characterization
The morphology of the PGM was investigated using field emission scanning electron microscopy (FESEM, Nanosem 430) and transmission electron microscopy (TEM, Tecnai G2 F20) at an acceleration voltage of 200 kV. TEM samples were prepared by dropping of diluted dispersions on a carbon film. The chemical compositions of samples were determined using Fourier transform infrared (FTIR, BRUKER Vertex 70) spectroscopy in the range of 4000–500 cm−1 and X-ray photoelectron spectroscopy (XPS, GENESIS, EDAX, with Al Kα radiation). The X-ray diffraction (XRD) was performed at room temperature using a RigakuD/max2500 v/Pc X-ray diffractometer (Cu Kα). The Raman spectrum was recorded using a Renishaw 1000 Raman microprobe (Renishaw, UK) with an argon ion laser (λ = 532 nm). The compression tests were performed using an electronic tensile machine (WDW-2, Yangzhou Zhongke Measuring Apparatus Co., China).
Proton conductivity of the PGM
To investigate the proton conductivity of the PGM, the hydrogen fuel cell performance tests using the PGM as the proton-exchange membrane material were carried out. Phosphorylated graphene films (PGFs) were sandwiched between two Nafion® membranes (commercial proton-conducting membrane) to make a composite membrane, denoted as Nafion–PG film–Nafion (N–PGF–N) (Fig. S6 and S7). For comparison, a composite membrane using reduced graphene oxide (rGO) films has also been fabricated, denoted as N–rGOF–N (Fig. S9). Then, the membrane electrode assembly (MEA) was fabricated by sandwiching the composite membranes (N–PGF–N and N–rGOF–N) between two gas-diffusion electrodes, which were loaded with 0.25 mg cm−2 catalyst (60% Pt/C, Johnson Matthey). The fuel cell was tested at 60 °C and 100% RH.
Mixed conductivity of the PGM
The conductivity of all samples was measured by two probe electrochemical impedance spectroscopy (EIS) using an impedance/gain-phase analyzer (PARSTAT4000) in the frequency range from 1 MHz to 0.1 Hz with a voltage amplitude of 10 mV. For the PGM, two platinum sheets were attached on both sides of the sample using conductive silver ink. Before the measurement of the conductivity of the PGM at different compressive strains, the samples were set in a thermostatic and humidistatic chamber (60 °C and 60% RH) for 12 h after each 10 cycle compression test. The electronic resistances of samples were also measured via the two-probe DC method, and the I–V curves were recorded from −0.5 V to 0.5 V at a scan rate of 0.01 V s−1. The conductivity (σ) was calculated according to the relationship: σ = L/AR, where L is the length between the platinum sheets, A is the cross-sectional area of cylindrical samples, and R is the resistance. The equivalent circuit of the PGM is shown in Fig. S11. It consists of a parallel combination of electronic resistance (Re) and protonic resistance (Rp), which is in series with a capacitance (C). In this case, the intersection of the high frequency line with the real axis corresponds to the resistance of the electronic and protonic resistance in parallel (RpRe/(Rp + Re)), and the intersection of low frequency is the electronic resistance (Re).29,30

File: ann/train/C8TA03062F.abstract.txt
All-solid-state interpenetrating network polymer electrolytes for long cycle life of lithium metal batteriesThis manuscript has been authored by UT-Battelle, LLC under contract no. DE-AC05-00OR22725 with the U.S. Department of Energy. The United States Government retains and the publisher, by accepting the article for publication, acknowledges that the United States Government retains a non-exclusive, paid-up, irrevocable, world-wide license to publish or reproduce the published form of this manuscript, or allow others to do so, for United States Government purposes. The Department of Energy will provide public access to these results of federally sponsored research in accordance with the DOE Public Access Plan (http://energy.gov/downloads/doe-public-access-plan).Electronic supplementary information (ESI) available: DSC, XRD, and VTF fitting. See DOI: 10.1039/c8ta03062f
A star-shape polymer of 3-armed poly(ethylene glycol) methyl ether methacrylate-co-glycidyl methacrylate copolymer (3PPEGM-co-GMA) was synthesized using an atom transfer radical polymerization (ATRP) technique. All-solid-state interpenetrating network polymer electrolytes (INSPEs) were fabricated by simultaneous reaction of 3PPEGM-co-GMA and bisphenol A diglycidyl ether (BPDE) with polyetherdiamine (ED2003) in the presence of lithium bis(trifluoromethane) sulfonamide (LiTFSI). The INSPEs exhibited ionic conductivities higher than 10−5 S cm−1 at room temperature, a high oxidation stability of 4.5 vs. Li/Li+ and remarkable stability towards lithium metal. Li metal batteries with LiFePO4 as the cathode and INSPEs as the electrolyte cycled at a current rate of 0.1C at 60 °C showed a high initial discharge capacity of 156.2 mA h g−1 and a stable cycling performance over 200 cycles with a high coulombic efficiency of 99%. The results demonstrate that the interpenetrating network polymer electrolytes are promising electrolytes for next generation lithium-based batteries with high ionic conductivity, improved safety, and stable electrochemical performance.

File: ann/train/C8TA04477E.conclusion.txt
Conclusions
In this work, a series of SPEs with comb-like structures were synthesized via solvent-free copolymerization. Monomers with different molecular weights were used in the polymer structure to tune the electrochemical properties of the SPEs. Among the prepared SPEs, SPE-1 exhibited excellent thermal stability (up to 331 °C), high ionic conductivity (2.85 × 10−4 S cm−1 at 60 °C), a wide electrochemical window (5.05 V) and good compatibility with the lithium electrode. Therefore, on the basis of the excellent electrochemical properties of SPE-1, two kinds of all-solid-state lithium batteries, namely, a monopolar cell and a bipolar cell, were fabricated. The monopolar LFP-SPE-1/Li cell displayed higher reversible capacity (163.9 mA h g−1 at 0.1C at 60 °C), with a capacity retention of 75% after 200 cycles. Notably, the monopolar cell could even work well at ambient temperature, with a stabilized discharge capacity of 100 mA h g−1 at 0.1C over 60 cycles, and the capacity retention was as high as 90%. In particular, taking advantage of the non-liquidity of SPE-1, a bipolar cell was assembled successfully with a voltage plateau of 6.07 V, and the cell delivered an initial discharge capacity of 136.3 mA h g−1 at 0.5C at 60 °C after 40 cycles with a capacity retention of 76%. Moreover, the bipolar cell exhibited excellent safety and could operate under conditions of bending and cutting, as well as penetration by a nail. Solid-state cells with a tandem structure are beneficial for improving the volumetric energy density, as well as enhancing the reliability of cell packs, which is extremely suitable for applications in electric vehicles. However, the increased interfacial resistance that arises from the tandem structure will severely affect the cell performance, to which more attention should be paid in the future. Consequently, this work provides an advanced strategy for the facile synthesis of polymer electrolytes, as well as the fabrication of bipolar cells with high voltages, and the integration of the cathode and SPE could not only simplify the process of assembling the cell, but also be beneficial for reducing the interfacial resistance. The SPEs and all-solid-state lithium batteries that were developed possess great potential for applications in high-voltage devices and systems.

File: ann/train/C8TA04477E.experimental.txt
Experimental
Preparation of UV-cured SPEs
Considering that all the materials are sensitive to moisture and oxygen, all the experiments were conducted in a glove box (H2O and O2 content &lt;0.5 ppm) under an argon atmosphere. Scheme 1 shows the route used for the synthesis of the target polymers via solvent-free copolymerization. Firstly, LiTFSI (99.95% purity, Aladdin) was dissolved in a mixture of PEGDMA (Mw = 950, Sigma-Aldrich) and PEGDA (Mw = 1000, Sigma-Aldrich), followed by uniform stirring at room temperature. Then, PETMP (Sigma-Aldrich) and 2 wt% 2,2-dimethoxy-2-phenylacetophenone (DMPA as a photoinitiator, Aladdin) were added to the abovementioned solution sequentially. A homogeneous mixture was obtained after stirring for a few hours. Afterwards, the solution was cast onto a Teflon plate and exposed to a UV lamp (Shanghai Morvel Biotechnology Co., Ltd.) at a wavelength of 365 nm with an intensity of 5 mW cm−2 in an argon atmosphere in a glove box. To ensure that the precursor was converted into the target polymer to a great extent, the UV-cured membrane was photopolymerized by exposure of the front and back to a UV lamp five times every 10 min. Finally, the polymer electrolyte was synthesized by a solvent-free copolymerization method. A series of SPEs were obtained by adjusting the molecular weights of PEGDMA and PEGDA. The prepared SPEs comprising PEGDMA(Mw=950)-co-PEGDA(Mw=1000), PEGDMA(Mw=950)-co-PEGDA(Mw=600), PEGDMA(Mw=480)-co-PEGDA(Mw=1000) and PEGDMA(Mw=480)-co-PEGDA(Mw=600) are abbreviated as SPE-1, SPE-2, SPE-3 and SPE-4, respectively.
Fabrication of solid-state lithium batteries
Monopolar cell
Scheme 2a shows the fabrication process of the all-solid-state monopolar cell, which included the preparation of an LiFePO4 (LFP) cathode integrated with SPE-1, as well as the assembly of LMBs. Initially, a cathode slurry comprising 70 wt% LFP, 10 wt% Super-P and 20 wt% SPE-1 in acetonitrile was loaded directly onto Al foil by casting with a doctor blade after magnetic stirring for 24 h. It should be noted that the whole procedure had to be performed in a dark place. Afterwards, the homogeneous precursor mixture of SPE-1 was coated on the cathode surface by tape-casting and the precursor was allowed to permeate into the cathode layer to fill the voids between LFP particles, as illustrated by SEM (Scheme 2b). Then, UV polymerization was carried out to integrate the LFP cathode with the SPE-1 layer. As Scheme 2b shows, the integrated LFP/SPE exhibited close interfacial contact, which is beneficial for decreasing the interfacial resistance. Finally, Li foil was pressed onto the LFP-SPE layer to assemble CR2032 coin cells for testing.
(a) Procedure of integrating LFP cathode layer with SPE-1 layer and assembling a battery, as well as its schematic structure; (b) SEM image of LFP integrated with SPE and relevant EDS elemental maps of sulfur, phosphorus, and iron.
Bipolar cell
The all-solid-state bipolar cell, including the preparation of a cathode integrated with SPE and packing together and assembly as a soft package, is illustrated in Scheme 3. Initially, two monopolar cells were assembled as described in the previous section. Then a bipolar cell was packed by connecting the two monopolar cells in series, in which stainless steel (SS) was introduced as an intermediate layer, considering the unstable interface between Al foil and the lithium electrode.
SEM image of inner structure of bipolar cell and relevant EDS elemental maps of sulfur, phosphorus, iron, and aluminum.
Characterization and instruments
Structural characterization of the precursor and SPE was conducted by Fourier transform infrared spectroscopy (FT-IR, Nicolet 6700 spectrometer) over the range of 4000–500 cm−1 at room temperature. Besides, the thermal properties of the prepared polymer membranes were characterized by differential scanning calorimetry (DSC, PerkinElmer Diamond DSC) and thermogravimetric analysis (TGA, PerkinElmer). Specifically, DSC and TGA were performed to determine the Tg and thermal stability of the SPEs, respectively. Moreover, the morphology of the SPEs was confirmed using field emission scanning electron microscopy (FE-SEM, S-4800).
All the electrochemical properties were analysed using a Solartron 1470E multi-channel potentiostat electrochemical workstation. Ionic conductivities were determined by electrochemical impedance spectroscopy (EIS) with a perturbation amplitude of 10 mV from 106 Hz to 10 Hz over the temperature range from 30 °C to 100 °C and the assembly of symmetric coin cells by sandwiching a pair of SS blocking electrodes with diameters of 15.5 mm. The ionic conductivities were calculated from eqn (2), where L (cm) represents the thickness of the SPEs, R (Ω) is the resistance of the bulk electrolyte, and S (cm2) represents the effective area of contact between the SPEs and SS.2
The lithium-ion transference number (tLi+) of SPE-1 was determined by a combination of AC impedance and DC polarization measurements using a symmetric cell with an Li/SPE-1/Li structure and calculated by the Bruce–Vincent–Evans equation (eqn (3))3
The symmetric Li/SPE-1/Li cell was polarized at a DC voltage of 10 mV (ΔV), and its AC impedance plots were obtained over the frequency range between 10 MHz and 0.1 Hz. In the equation, I0 and Iss represent the initial and stable current, respectively, whereas R0 and Rss are the SPE/Li interfacial resistance for the symmetric cell before and after polarization, respectively.
Linear sweep voltammograms were recorded by an electrochemical workstation between 3 V and 7 V (vs. Li+/Li) at a scanning rate of 1 mV s−1, and cyclic voltammograms were recorded between −0.5 V and 2.5 V (vs. Li+/Li) at a scanning rate of 0.5 mV s−1 using a coin cell with an SS/SPE/Li configuration. Galvanostatic cycling measurements were carried out at a current density of 0.1 mA cm−2 using a symmetric coin cell with an Li/SPE/Li configuration at 60 °C to ensure prevention of the growth of lithium dendrites. All the cells were cycled by charging for 1 h and discharging for 1 h.
To evaluate the performance of the solid-state LIBs, CR2032 coin cells with monopolar LFP-SPE/Li and bipolar LFP-SPE/Li//LFP-SPE/Li structures were assembled. Charge–discharge cycling of the all-solid-state cells was performed with a Land charge/discharge instrument (Wuhan Rambo Testing Equipment Co., Ltd.). The thickness of the LFP cathode was about 25 μm, and the areal density was around 1.80 mg cm−2. The LFP//Li batteries were charged and discharged between 2.8 V and 3.8 V. The C-rate in all the electrochemical measurements was defined on the basis of 1C = 150 mA h g−1.

File: ann/train/C8TA06338A.experimental.txt
Experimental
Preparation of the NanoIL GPE
The nanostructured IL, SiO2PPTFSI, was synthesized according to the literature procedure as described in the ESI. The hybrid nanofibrous membrane was prepared using an electrospinning machine (ET-2535H, Ucalery Tech Inc., China), as illustrated in Scheme 1. The slurry for the SiO2PPTFSI/PVDF–HFP membrane was prepared by mixing SiO2PPTFSI and PVDF–HFP in DMF solvent, wherein the weight ratio of SiO2PPTFSI/PVDF–HFP/DMF was fixed at 1 : 9 : 95. The slurry was supplied using a 5 mL syringe with a steel needle, and the feeding rate was 0.2–0.4 mm min−1 under a positive voltage (15 kV) and negative voltage (−2.5 kV) with a distance of 10 cm maintained between the needle tip and collector. The reference PVDF–HFP membrane was prepared by a similar method without incorporating the SiO2PPTFSI. The membrane was cut into discs with a diameter of 16 mm, which were then dried in a vacuum oven at 50 °C for 12 h to remove residual solvent. Finally, the membrane was filled and swollen in a liquid electrolyte in order to obtain a gel polymer electrolyte (GPE) in an argon filled glove box.
Illustration of the preparation of the NanoIL GPE.
Characterization of the NanoIL GPE
The thickness of the SiO2PPTFSI/PVDF–HFP nanofibrous membrane was recorded using a measuring membrane apparatus (CH1ST, Shanghai Milite Precise Instrument Co., Ltd., China), and its morphology was surveyed by scanning electron microscopy (SEM) (SU8020, Hitachi, Japan) after gold spraying. The mechanical properties of the nanofibrous membranes were measured using a Dynamic Mechanical Analyzer (Q800, TA Instruments, USA) at a speed of 0.01 N min−1 at room temperature. The size of the samples for the mechanical tests was 6 mm × 30 mm. Differential scanning calorimetry (DSC, Mettler-Toledo, Switzerland) was carried out to test the thermal stability of the IL-modified membrane, with the results shown in Fig. S2. Both membranes exhibit similar melting temperatures, thus proving that IL modification results in no significant influence on the thermal stability.
The porosities of the membranes, determined after soaking the membranes in n-butanol for 2 h, were calculated using eqn (1), where Wdry and Wwet are the weights of the membrane before and after soaking in n-butanol, respectively, ρ is the density of n-butanol, and Vdry is the volume of the dry membrane.1
An FEC functionalized liquid electrolyte, composed of 1 M lithium hexafluorophosphate (LiPF6) and 0.1 M lithium difluoro(oxalato)borate (LiDFOB) in dimethyl carbonate (DMC) : ethylene carbonate (EC) : fluoroethylene carbonate (FEC) (in a weight ratio of 6 : 2 : 2), was used as a plasticizer for the nanofibrous membranes in order to achieve better high-voltage stability and avoid the influence of electrolyte oxidation in the GPE performance study. In order to investigate the effect of SiO2PPTFSI in the membrane, electrolyte uptakes were measured in an argon filled glove box. The dry membranes were soaked in electrolyte for 2 h, then wiped with tissue paper to remove residue electrolyte and weighed.47 The electrolyte uptakes were calculated using eqn (2), in which W0 (g) and W (g) are the weights of the membrane before and after soaking in the liquid electrolyte, respectively.2
The ionic conductivities (σ) of the different electrolytes were calculated using eqn (3), in which S is the area, d is the thickness of the separator, and Rb (Ω) is the bulk resistance probed by electrochemical impedance spectroscopy (EIS) in Stainless Steel (SS)/electrolyte/SS symmetric cells. The impedance was measured using a CHI4660D electrochemical workstation by sweeping from 100 kHz to 0.01 Hz with an amplitude of 5 mV at room temperature,22 and the same conditions were used in all of the following EIS tests.3
The lithium ion transference number was measured using a method reported in previous works47–49 and calculated using eqn (4), in which I0 and Is are the initial and steady state currents measured by chronoamperometry (CA, carried out using the CHI4660D workstation) testing of the lithium symmetrical cell; likewise, R0 and Rs refer to the interfacial resistances before and after polarization. ΔV (0.01 V) is the applied voltage difference.4
The electrochemical performances were tested in Li/electrolyte/LiNi0.5Mn1.5O4 cells. The cathode was prepared by mixing LiNi0.5Mn1.5O4 (80%), Super P (10%) and polyvinylidene difluoride (PVDF, 10%) together and dispersing in N-methyl-2-pyrrolidone (NMP) by ball milling to obtain a slurry. The slurry was then cast on an aluminium current collector and dried in an oven at 80 °C for 6 h in order to remove the solvent. The electrode was cut into discs with a diameter of 14 mm, which were then further dried in a vacuum oven at 60 °C for 12 h and used as the cathode in the tests. Cyclic voltammetry (CV) was performed at room temperature using the same CHI4660D electrochemical workstation as used for EIS, with a scan rate of 0.1 mV s−1 used within a potential range of 3.5 V to 4.9 V. The charge–discharge cycling and rate performance were tested using a LAND battery cycle system (Wuhan Blue Electric Co., LTD, China) within a potential range of 3.5 to 4.9 V at a rate of 1C. The rate performance was measured in a constant-current charge–discharge mode at different rates of 0.1, 0.2, 0.5, 1, 2, 4 and 6C (1C = 130 mA h g−1).

File: ann/train/C8TA06880A.experimental.txt
Methodology
Experimental
Powder samples were synthesised under high pressure1 using starting materials Ln2O3 (Ln = La, Pr, Nd, Sm, 99.99%, Aldrich) and 100 mol% excess LiH (99.4%, Alfa Aesar). The raw materials were ground by hand using an agate mortar and pestle in an Ar-filled glovebox, and then encapsulated into a NaCl capsule. Fig. 1 shows a schematic illustration of the high-pressure synthesis cell. Mixtures of NaBH4 and Ca(OH)2 were placed as hydrogen sources at the top and bottom of the NaCl capsule and prevented from directly coming into contact with the initial materials by a boron nitride sleeve.
Schematic illustration of the high-pressure cell and the NaCl capsule used in the Ln2LiHO3 synthesis.
The NaCl capsule was then positioned in a pyrophyllite block, and high-pressure synthesis was conducted at 650 °C for 30 min under 2.0 GPa. Before the X-ray/neutron powder diffraction measurements, the obtained products were ground into the powder state by hand milling using a mortar and pestle. For phase identification, the resulting samples were subjected to X-ray diffraction (XRD) measurements using CuKα1 radiation (Rigaku, SmartLab). The diffraction data were collected over a 2θ range from 10° to 80° with 0.01° steps. The crystal structures of the samples were determined using the time-of-flight neutron powder diffraction (NPD) data collected at BL09 SPICA in J-PARC. Rietveld refinements were performed on the NPD data using the Z-Rietveld program.16 Partial mixing of oxide and hydride ions in the axial sites was investigated using nuclear scattering density Fourier difference maps from the Rietveld refinement of the NPD data in the Z-MEM program.17 The crystal structures and differential Fourier maps were visualised using VESTA software.18 Thermal gravimetric (TG) and differential thermal (DTA) analyses were performed using a Rigaku Thermoplus EVO2 system at between 24 and 1000 °C under oxygen gas.
The ionic conductivity of the samples was evaluated via alternate current (AC) impedance measurements using a frequency response analyser (Biologic, VSP-300) with an applied voltage of 50–200 mV and a frequency range of 7 MHz to 1 Hz. Gold electrodes were deposited on both sides of the as-synthesised pellets (diameter ∼4.5 mm, thickness = 1–1.5 mm) using vacuum deposition. The conductivity temperature dependence was evaluated over a temperature range of 180 to 400 °C under a dry H2 atmosphere.
Computational
First-principles calculations were performed using the projector-augmented wave (PAW) method19 and the density functional theory generalised gradient approximation (GGA) with the Perdew–Burke–Ernzerhof (PBE) functional,20,21 as implemented in the VASP code.22–24 A plane-wave cut-off energy of 400 eV was used. In the nudged elastic band calculations used to obtain the activation barriers, 2 × 2 × 1 or 3 × 3 × 1 supercells of conventional Ln4Li2H2O6 cells were used, and gamma-centred k-meshes of 3 × 3 × 1 or 2 × 2 × 1 were employed. The vacancy defect charge compensation was achieved by changing the number of valence electrons in the supercell. The number of valence electrons was eight, zero, two and eight for Ln3+, Li+, H− and O2−, respectively. For example, a supercell with an O2− vacancy had eight fewer valence electrons than a perfect supercell. Computational lattice parameters were obtained by, first, fully relaxing the lattice parameters and internal coordinates of the conventional cell. Subsequent calculations were conducted with these lattice parameters, and internal coordinates were allowed to fully relax.

File: ann/train/C8TA08162J.conclusion.txt
5.Conclusions
In this study, we proposed a working hypothesis to design precursor phosphate glasses used to obtain proton-conducting phosphate glasses exhibiting both high proton conductivity and high stability at intermediate temperatures after APS as follows:
(i) The concentration of NaO1/2 in the precursor glass must be higher than 35 mol%.
(ii) The O/P ratio of the glass composition cannot exceed 3.5.
(iii) The glass network modifier oxides need to contain cations with low electronegativity.
(iv) The glass must contain a sufficient amount of glass network modifiers and intermediate oxides, such as alkaline-earth oxides, Al2O3, Y2O3, La2O3, WO3, Nb2O5, and Ta2O5.
(v) The glass should consist of more than four or five components.
(vi) The glass needs to contain a small amount of GeO2 and/or B2O3.
Based on this working hypothesis, we obtained 36H-glass by APS. The proton conductivity of 36H-glass was 1 × 10−3 S cm−1 at 280 °C and remained stable for a long time under fuel cell operating conditions. The proton conductivity of 36H-glass is the highest reported for a proton-conducting phosphate glass that works around 300 °C, indicating that the working hypothesis developed here is useful to develop new proton-conducting glass electrolytes that work at intermediate temperatures.
The proton conductivity of 36H-glass is still an order of magnitude smaller than that required for practical electrolytes of ITFCs; however, the glass exhibits pure proton conduction even in air, resulting in no leakage current, unlike the case for BZY and BCY. This feature should enable fabrication of fuel cells consisting of electrode-supported electrolytes with a very thin thickness, such as one micrometer or less, because the glass thickness can easily be decreased using various techniques; this will achieve very low electrolyte resistance. Consequently, proton-conducting phosphate glasses may be an important material to realize ITFCs, although some of their properties still need to be improved.

File: ann/train/C8TA08293F.experimental.txt
Experimental section
Characterization
A QUANTA FEG 250 thermal field emission scanning electron microscopy (SEM, FEI Co., USA) equipped with a X-MAX50 energy dispersive spectrometer (Oxford, UK) was used to investigate the morphology and element distribution of the as-prepared samples. The contact angles of water droplets on the material surfaces were measured employing a contact angle system (OCA40, Dataphysics). XRD profiles were measured with a D8 advance diffractometer system equipped with Cu Kα radiation (Bruker Co., Germany). Infrared spectroscopy (IR) was obtained on an FT-IR Spectrum RX (Perkin-Elmer Spectoment) instrument. The ECL images were recorded with a UVP gel imaging system (BioSpectrum 810). The horizontal sheet resistance and vertical electrical resistance of the prepared materials were measured by a M-3 mini type four-probe tester (Suzhou Jingge Electronic Co., Ltd., China) and true RMS multimeter (Agilent U1251B), respectively. All the designed patterns for the paper device were printed by a commercial wax printer (Xerox ColorQube 8580, United States).
Design and fabrication of flexible self-charging/recharging power paper
After considering the substantial attractive features of cellulose,27–30 Whatman chromatography paper with a thickness of 180 μm, made of randomly interconnected cellulose fibers, was utilized as the substrate to construct a flexible power device. Prior to operation, the overall layout of the power device (Fig. S1, ESI) was carefully designed with Adobe Illustrator CS4 and printed by a commercial wax printer with a standard print speed up to 30 pages per minute on A4 size chromatography paper. Subsequently, well-circumscribed microfluidic units were realized by placing the wax-printed papers in an oven at 130 °C for 150 s to melt the printed wax. In this process, the melted wax could penetrate through the porous paper to form hydrophobic and insulating patterns (colored region in Fig. S1 and S2, ESI).
To construct a flexible self-charging/recharging energy device with a higher output potential, Prussian blue (PB) and magnesium metal were applied as cathode and anode, respectively, as illustrated in Fig. 1a. We chose magnesium metal as the anode because it is free from inherent poor stability and safety compared to alkali metallic lithium and sodium, which are usually utilized in lithium-ion and sodium-ion batteries, respectively. In terms of the cathode, a unique three-dimensional (3D) electrochemical system featuring a distinct electrofluidic channel was built to obtain the PB film, in which gold conductive networks were constructed with a bottom-up growth approach as reported previously.31,32 Primarily, a certain amount (depending on the area of the hydrophilic region) of AuNPs seeds solution (the preparation process is described in detail in the ESI) was dropped into the restricted area on various tabs, respectively. After the corresponding region was dried, the seed solution was dropped again and repeated four times to immobilize more seeds. The treated zones were rinsed with ultrapure water, followed by the addition of freshly prepared nutrient solution composed of 200 mM hydroxylamine hydrochloride and 1 wt% HAuCl4, and incubated for 50 min at ambient temperature. The obtained product was thoroughly rinsed with ultrapure water and dried at room temperature for 30 min. To solve the annoying issue of poor vertical electrical conductivity, the same amount of as-prepared AuNPs seeds solution was added dropwise into the restricted zone on the back side of the paper, and the above steps repeated. Finally, a multi-dimensional porous gold working electrode (PGWE) and a gold conductive track (PGCT) with both excellent horizontal and vertical conductivity were fabricated by such a double bottom-up growth method. Subsequently, a second layer of the wax pattern was established at the joint between the circular working electrode and linear wire, and again melted via applying the same procedure as above, to create a pattern of purely hydrophobic electronic structures (red dotted area in Fig. S2, ESI). We refer to the as-prepared functional component as hydrophobic gold wire.
Overview of the paper microfluidic platform. (a) Schematic illustrations of the principle for self-charging/recharging power paper, (b) schematic side view diagram of the assembly and operation of the prepared paper microfluidic platform for the electropolymerization of PB film. RE: reference electrode, CE: counter electrode. The various colors are from the different colors of the waxes used as paper hydrophobization and insulation agents to distinguish different zones of the paper device.
Benefiting from the porous structure and specific architecture of the well-designed 3D paper-based platform,14 PB film, as thick as one paper, was achieved on a cathode tab by electropolymerization in a mixture of K3[Fe(CN)6] and FeCl3 as the electrolyte (Fig. S3 and S4, ESI). During this process, a constant potential of 0.4 V from an electrochemical workstation was employed as the power supply (details can be found in the ESI). Meanwhile, PGWE achieved by a double bottom-up growth method, screen-printed carbon counter electrode and Ag/AgCl reference electrode were utilized to construct a three-electrode system, as described in Fig. 1b. Prior to the fabrication of the self-charging/recharging power paper, a punch plier purchased from a local store was used to cut filter paper into circle-shaped pieces to place the Mg sheet (5 mm in diameter, Fig. S5, ESI) on. Following addition of a strong oxidant solution composed of 0.02 M NaClO, 1.0 M KCl, and 0.1 M phosphate buffer (pH 6.0) to the electrolyte tab (Fig. 1a), oxidizing the colorless Prussian white (PW) to PB within a few minutes, the fast self-charging of the Mg/PB battery was realized. The charging and discharging process of the power paper was achieved by disconnecting and connecting PB and Mg electrodes. It should be pointed out that the Mg sheet should be polished before each measurement.
Self-powered electropolymerization of PPy and PANI
Polymerization of the PPy film was performed in an aqueous solution containing 0.15 M pyrrole with 0.2 M supporting electrolyte of NaCl, Na2SO4, and sodium p-toluenesulfonate. The electrodeposition occurred in the fabricated self-powered integrated paper microfluidic platform employing the as-prepared PGWE as the working electrode. For the synthesis of the PANI network, a freshly mixed solution of 0.05 M aniline and 0.5 M H2SO4 was used as the polymerization electrolyte.

File: ann/train/C8TA08682F.experimental.txt
2.Experimental
2.1.Materials, polymerization and treatment of PEDOT:OTf films
3,4-Ethylenedioxythiophene (EDOT), anhydrous ethanol and iron(iii) trifluoromethanesulfonate (Fe(OTf)3) were purchased from Heraeus, Merck and BOC Sciences, respectively. All other chemicals including N-methyl-2-pyrrolidone (NMP) and polyethylene glycol–polypropylene glycol–polyethylene glycol (PEG–PPG–PEG, Mw = 5800) were obtained from Sigma-Aldrich. All the chemicals were used as received without further purification.
The PEDOT:OTf films were prepared on glass substrates of 1.3 × 1.3 cm2 according to the literature.42 Fe(OTf)3 (63 mg) was dissolved in a solution (0.5 mL) containing 20 wt% PEG–PPG–PEG, 7 wt% NMP and 73 wt% ethanol. The precursor solution was prepared by adding 10 μL of EDOT into the Fe(OTf)3 solution. After being stirred for 2 min and then sonicated for 30 s, the solution was spin-coated on glass substrates at 4500 rpm for 20 s. The polymerization took place on a hot plate at 70 °C for 15 min. The polymer films were then rinsed with ethanol twice and finally dried at 120 °C.
The post treatment of the PEDOT:OTf films was conducted by dropping 100 μL of aqueous solution onto them at room temperature. After sitting in air for several minutes (2 min for NaOH treatment and 10 min for other treatments), the PEDOT:OTf films were rinsed with isopropanol (IPA) three times and then dried with nitrogen flow.
2.2.Characterization
The electrical conductivities of the PEDOT:OTf films were measured by the van der Pauw four probe technique using a Keithley 2400 source/meter. The electrical contacts were made by pressing indium on the four corners of each PEDOT:OTf thin film on the glass substrate. The Seebeck coefficients of the PEDOT:OTf films were measured in an ambient environment using a home-built system, which consisted of two Peltier devices (TEC1-19906 by Beijing Geshang Electronic Pte. Ltd.) affixed on an alumina heat sink. The details of the Seebeck coefficient measurement can be found in our previous reports.30,34
UV-vis-NIR absorption spectra of PEDOT:OTf films were taken with a Shimadzu-1800 spectrometer. The double layered PEDOT:OTf films were used for the UV-vis-NIR absorption spectra measurement. Cyclic voltammograms (CV) were recorded in a 1.0 M KCl solution with an ECO CHEMIE AUTOLAB PGSTAT 302N + FRA2 system. The working electrode was a Pt disc coated with PEDOT:OTf films, and the counter and reference electrodes were a Pt wire and Ag/AgCl (3 M KCl), respectively. The scan rate was 50 mV s−1. Atomic force microscopic (AFM) images were acquired using a Veeco NanoScope IV Multi-Mode AFM in the tapping mode. The thicknesses of the PEDOT:OTf films were determined using an Alpha 500 step profiler. Temperature dependences of the resistivities of the polymer films were tested using a Janis Research VPF-475 dewar with liquid nitrogen as the coolant and a Conductus LTC-11 temperature controller. Raman spectra were obtained in back scattering configuration using a Jobin Yvon Horiba LabRam HR 800 Raman system with an Ar+ laser (514.5 nm) as the excitation source. X-ray photoelectron spectra (XPS) of PEDOT:OTf were collected using an Axis Ultra DLD X-ray photoelectron spectrometer equipped with an Al Kα X-ray source (1486.6 eV). The variations of the electrical conductivity and Seebeck coefficient with time were measured for the polymer films in air under ambient conditions (temperature of ∼25 °C and a relative humidity of ∼70%).
