Repository: BananaTonic/Material_Synthesis_Corpus

# Annotated IOB-corpus for NER
This code and data is a companion to the paper, "Analyzing Research Trends in Inorganic Materials Literature Using NLP".

`corpus/*.tsv` contains tokenized and labelled information for 301 synthesis process. Each annotated process are splited as "train.tsv", "devel.tsv", or "test.tsv". This annotated documents contains equal-length arrays of tokens and their respective labels.
`ann` contains raw annotation files in the BRAT annotation format. You can load these into your own instance of BRAT and modify the annotations however you like.

File: ann/train/C8TA08761J.conclusion.txt
Conclusions
This work presents significant advances in several key areas of work relevant to solid-state batteries. First, a new ALD process was developed for fabrication of conformal thin films of the amorphous solid electrolyte lithium borate-carbonate, or LBCO. The degree of Li2CO3 incorporation can be tuned by adjusting deposition temperature, which enables control over ionic transport properties. The role of carbon in increasing the conductivity has been elucidated both by first principles calculations and experiments. Increased Li2CO3 content increases the ionic mobility of the Li and O in the structure, increasing diffusivity (and ionic conductivity). The films can be grown on high-aspect-ratio 3D structures with excellent uniformity, opening the door to 3D architectures for thin film batteries.
Second, these films exhibited significantly higher ionic conductivity than any previously reported ALD film, while remaining electrical insulators even in very thin films (&lt;100 nm). Ionic conductivities up to 2.23 × 10−6 S cm−1 at 298 K were attained, making this material comparable or even superior to sputtered LiPON in terms of ionic transport. This high conductivity coupled with the ability to fabricate cells with &lt;100 nm thick electrolytes means that ASR values of &lt;5 Ω cm2 can be achieved.
Third, the LBCO films were shown to be stable against anode and cathode materials, and proof of concept devices were fabricated that demonstrate the potential of this material for thin film battery manufacturing. The ionic transport number of the film remained ≈1 from 0–6 volts, and the impedance behavior was stable against a Li metal electrode. In full cells containing Li metal anodes, the ionic conductivity remained high, and excellent cycling stability was observed. The use of computational modelling in this work shows that the wide band gap and stability window in addition to a high diffusivity were indicators of a promising material for application as an electrolyte or interfacial layer. This approach could be used more generally to rapidly screen other material systems to identify promising materials to explore experimentally.
These advances have implications not only for thin-film batteries, as demonstrated here, but could be relevant in next-generation bulk solid-state batteries as interfacial layers and/or protective coatings. The ability to conformally coat a material with high ionic conductivity and good electrochemical stability could enable new approaches, architectures, and manufacturing strategies for high performance solid-state batteries.

File: ann/train/C8TA08761J.experimental.txt
Experimental details
Electrolyte deposition
LBCO films were deposited in a Savannah S200 (Ultratech/Cambridge Nanotech, Inc.) integrated with an Ar-filled glovebox. The ability to prevent air-exposure before and after deposition reduces the possibility of reactions leading to undesirable surface reactions that alter the composition and purity of the films prior to characterization. Lithium tert-butoxide (97%, Sigma Aldrich) was heated to 170 °C in a stainless steel cylinder and pulse time of 4.0 s, exposure time of 2.0 s, and purge time of 60 s was used. Triisopropyl borate (98%, Sigma Aldrich) was kept at ambient temperature in a stainless steel cylinder and a pulse time of 0.15 s, exposure time of 2.0 s, and purge time of 20 s was used. A carrier gas flow rate of 20 sccm Ultra High Purity Ar was used during purging of the LiOtBu, 10 sccm during purging of the TIB and ozone, and 5 sccm during precursor exposure. Ozone was produced by a UV ozone generator (Ultratech, Inc.) from Ultra High Purity O2. Substrate temperatures between 200 °C and 260 °C were used. A lid-integrated in situ quartz crystal microbalance was used to monitor film growth.
Film characterization
Ellipsometry was conducted with a Woollam M-2000 with a Si (100) substrate and data were fit with a Cauchy model. An FEI Helios Nanolab 650 SEM/FIB was used for SEM analysis. The etched Si trenches were first Piranha cleaned to remove contaminants. A ∼50 nm ZnO film was deposited via ALD to provide a conductive surface to minimize charging and increase contrast between the LBCO film and the substrate. Following the LBCO deposition, the structure was cleaved perpendicular to the trenches to reveal the cross-section.
A Kratos Axis Ultra was used for XPS analysis. A monochromated Al source was used. For survey scans, a 160 eV pass energy and 700 × 300 μm sample area. An Ar ion source with 4 kV accelerating voltage and 200 μA extractor current was used for sputtering off any surface film. For high resolution core scans, a pass energy of 20 eV was used, and the C–C peak at 284.8 eV was used for energy calibration. CasaXPS was used for peak fitting with Shirley backgrounds.
Computational modeling
First principles calculations were performed using a plane wave basis set and the projector augmented wave (PAW) method,74,75 as implemented in the Vienna Ab initio Simulation Package (VASP)76 Phase stability as a function of electrochemical potential was assessed using the Pymatgen77 by combining amorphous LBO and LBCO phases from the present DFT calculations with crystalline phases from the Materials Project (MP) database.78 These data are summarized in the ESI. Amorphous models for LBO and LBCO glasses were generated using AIMD. The AIMD procedure is described in greater detail in the ESI. Calculated structural parameters for all of the crystalline and amorphous phases investigated are summarized in Table S5.
The diffusivity of lithium ions was calculated using AIMD at five temperatures: 1000 K, 800 K, 700 K, 600 K, and 500 K. Mean squared displacement (MSD) data were collected over a 40 ps window at each temperature ranging from 700 to 1000 K, and a with a 100 ps window for the two lower temperatures (500 and 600 K). In all simulations the MSD were recorded after an equilibration time of 5 ps. The diffusion coefficient, D, was obtained by calculating the MSD of Li ions over a time t,where, d = 3 is the dimensionality of the system, t0 is the initial time, and the angled brackets indicate an average over all Li ions.
In addition to calculating diffusion coefficients, the probability densities associated with the magnitudes of ionic displacements were evaluated for both cations and ions. Densities were calculated from ionic trajectories collected over 60 ps at 500 K. Ion positions were sampled using a regular grid of dimension 50 × 50 × 50. Rotational displacements of the borate and carbonate anions were also monitored by calculating changes to the B–O and C–O bond vectors, respectively, from their initial values. Finally, the band gaps of all phases investigated were evaluated using the HSE06 hybrid functional and G0W0 method; these data are reported in Table S4 and Fig. S9 in the ESI.
Electrochemical characterization
Ionic conductivity
In-plane impedance measurements were conducted using a microprobe station inside of an Ar filled glovebox. ALD films were deposited onto interdigitated platinum electrodes with a 5 μm gap (Dropsens). Each electrode had 250 fingers each 6750 μm in length. Through-plane conductivity measurements were conducted by depositing the electrolyte on a conductive substrate (Au, SS) and then evaporating Li metal through a shadowmask to define the top electrode. A Nexdep evaporator (Angstrom Engineering, Inc.) with a molybdenum crucible was used to deposit a 2 μm Li film. The bottom electrode was exposed by removing the ALD film using 2000 grit sandpaper, and each electrode was contacted using a tungsten needle on a microprobe station (Signatone) inside an Ar glovebox. Potentiostatic electrochemical impedance spectroscopy was carried out using an SP-200 potentiostat (Bio-logic) between 7 MHz and 0.1 Hz with a 10 mV amplitude. Temperature was controlled and monitored with a Watlow EZ-zone controller connected to a Watlow ultramic heater, and temperatures were allowed to stabilize for 5 minutes prior to measurement. Not all samples were directly measured at 25 °C due to the need for active cooling of the glovebox atmosphere and long cooling times necessary to reach that temperature after heating. For samples for which this was not done, the activation energy was used to extrapolate down to 25 °C. Ionic conductivity values were calculated from resistance values fitted to the equivalent circuits found in the ESI.
Electrochemical stability
Electrochemical stability was tested in the TP-Li/SS cells by several methods. First EIS was conducted periodically to monitor changes in the impedance of the film. Second, cyclic voltammetry was performed with a scan rate of 0.1 mV s−1 to observe the flow of current at a range of applied potentials. Finally, staircase potentiostatic electrochemical impedance spectroscopy (SPEIS) was performed in both the positive and negative scan directions from Voc. Since these cells have an open circuit voltage of more than 1 volt, one cell is used for the positive step direction, and another is used for the negative step direction. In this method,20 a DC bias is applied to the cell for a period of time that allows the current to stabilize, in this case 600 seconds was used. A measure of the DC conductivity was calculated from the average current in the final 100 seconds. Subsequently, potentiostatic EIS is performed about that DC bias potential, and fitting to an equivalent circuit is used to extract an ionic conductivity. A schematic of the applied voltage and current response for this technique is shown in the ESI. This technique provides both ionic and electronic conductivity as a function of applied potential. This provides a more complete picture of the stability of a solid electrolyte material than cyclic voltammetry.
Full cell fabrication
Full cells were fabricated by depositing V2O5via ALD. Vanadium oxytriisopropoxide (VTIP) and water were used as precursors. The deposition was performed in a custom lab-built ALD tool with an Ar carrier gas flow rate of 70 sccm, a pressure of 3.5 torr, and a temperature of 150 °C. Additional Ar gas was used in a “vapor boost” setup to assist in mass transport of the VTIP to the deposition chamber due to the low vapor pressure of the VTIP. The as-deposited V2O5 films are amorphous by XRD. The films are then moved into the Ar glovebox and the LBCO solid electrolyte is deposited on top of the V2O5. Immediately following this deposition, 2.2 mm diameter Li metal top electrodes were deposited through a shadowmask. The bottom current collector is contacted by sanding away the ALD films, and the top electrode/current collector (Li metal) is contacted with a microprobe, as described above.

File: ann/train/C8TA08814D.experimental.txt
Experimental
Materials
3,4-Ethylenedioxythiophene (EDOT, 99.9%) monomer was purchased from Bohong Electronic Chemicals Co., Ltd, China. The anionic surfactant sodium dodecyl sulfate (SDS), the oxidant iron(iii) chloride anhydrous (FeCl3) and cyclohexane poly(vinyl alcohol) (PVA) were purchased from Sinopharm Chemical Reagent Co., Ltd, China. Dopamine hydrochloride was purchased from J&amp;K Scientific. All the reagents were used directly without further purification.
Preparation of PEDOT NWs
PEDOT NWs were synthesized by a self-assembled micellar soft-template approach modified from that reported in ref. 52 and 53. The typical procedure was as follows: 30 mmol SDS was dissolved in 100 mL deionized (DI) water, then 15 mmol FeCl3 was added into the solution and the mixture was kept stirring in an oil bath at 50 °C. After 2 h, 750 μL EDOT monomer was slowly injected into the solution and the polymerization was carried out at 50 °C. The solution was naturally cooled down in the oil bath overnight. Finally, the black product was washed with DI water and methanol several times.
Preparation of the free-standing and highly conductive PEDOT NW films
The as-prepared dark-blue products were ultrasonically dispersed in methanol with a concentration of about 0.45 mg mL−1. The films were prepared by vacuum-assisted filtration of different volumes (60, 80, 120 and 140 mL) of the dispersion onto a porous PVDF membrane. Then, the films were dried at 60 °C in a vacuum for 12 h. Finally, the as-prepared PEDOT NW films were peeled off from the PVDF membrane and cut into small strips. The films were labeled 60-PEDOT, 80-PEDOT, 120-PEDOT and 140-PEDOT, respectively, corresponding to the volume of the dispersion filtered. For comparison, we also synthesized PEDOT NWs by the same method as reported in ref. 52 and 53 (see ESI) with 80 mL of the dispersion, and the corresponding PEDOT film obtained was named NM-80-PEDOT (NM: not modified).
Preparation of the polydopamine redox-mediated electrolyte
The polymerization of dopamine hydrochloride was conducted according to ref. 51. A typical process is described as follows. A certain amount of dopamine hydrochloride was dissolved in 50 mL 1 M H2SO4 to obtain 0.05, 0.08 and 0.10 M dopamine solutions, respectively. For the electrochemical polymerization of dopamine, a three electrode system was used for performing the CV test at a scan rate of 1000 mV s−1 for 36 h in the range of −1∼1 V (Ag/AgCl as the reference electrode, and 60-PEDOT as the working and counter electrode) until the dopamine solution was transformed from transparent into yellowish-brown. The as-prepared yellowish-brown solutions were labeled PD0.05, PD0.08 and PD0.10, respectively, corresponding to the different concentrations of dopamine solution used.
Fabrication of flexible all-solid-state SCs
A PVA–H2SO4–polydopamine gel electrolyte was prepared by adding 1 g PVA into 10 mL PD0.08 at 80 °C. Then, the gel was cooled down in a fume hood. Subsequently, two pieces of the free-standing and highly conductive PEDOT NW films (2 cm × 3 cm) were immersed into the above gel electrolyte for 30 min, and then a SC device was assembled by sandwiching a PVA–H2SO4–polydopamine membrane between the two films. Finally, the as-prepared SC was put in a fume hood for solidification of the electrolyte.
Characterization
Electrical conductivity was measured using a steady-state four-probe technique with a square wave current (10 mA in amplitude) using an Ecopia HMS-3000. The PEDOT NW film and polydopamine were examined by X-ray diffraction (XRD, Bruker D8 Advance) using Cu Kα (λ = 1.5406 Å) radiation and by Fourier transform infrared (FT-IR) spectroscopy on an EQUINOX 55 FTIR spectrometer. The UV-vis-NIR absorption spectra of the films were taken with a Shimadzu UV-2501PC UV-vis-NIR spectrometer. The morphology and microstructure of the samples were observed by field-emission scanning electron microscopy (FESEM) (Nova NanoSEM 450) and transmission electron microscopy (TEM) (JEM-2100F). The sample for TEM observation was prepared by dispersing a small amount of the PEDOT NWs in ethanol and ultrasonicated for 10 min before being dropped on a microgrid copper net. The mechanical properties of the PEDOT NW film were tested by a method reported in ref. 54. The 140-PEDOT film was cut into strips (1 cm × 2 cm). An electromechanical universal testing machine (CMT6103) with a constant speed of 1 mm min−1 and a gauge length of 19 mm was employed to evaluate the tensile stress vs. strain under room temperature.
Electrochemical measurements
Electrochemical performances were measured at room temperature on an electrochemical workstation (CS2350H). In a three-electrode system, a Ag/AgCl electrode and Pt foil were used as the reference and counter electrode, and free-standing PEDOT NW film served as the working electrode in a 1 M H2SO4 or a polydopamine redox-mediated electrolyte. The area specific capacitance of the electrode materials was calculated by the galvanostatic charge–discharge curve (GCD) method via the following equation:1Cs = I × Δt/(ΔV × S),where I, Δt, ΔV and S denote the discharge current (A), discharge time (s), potential window subtracting IR and practical active area, respectively. In addition, the area energy density and power density are calculated by the following equations:2E = CsΔV2/7200,3P = 3600E/Δt,where E is the specific energy density, Cs is the specific capacitance of the device, P is the specific power density obtained from the GCD curve, and Δt is the discharge time.6,13
Leakage current and self-discharging behaviors were measured after charging the SC or electrodes to the respective potential window at 1 mA cm−2. Leakage current was measured by chronoamperometry during the potential holding step. Self-discharging behaviors were determined by measuring the time taken for the open circuit voltage to drop.

File: ann/train/C8TA09092K.experimental.txt
2.Experimental details
2.1EPD of the separator
Poly(vinylidene fluoride-co-hexafluoropropylene) (PVdF–HFP – Mw = 570 000–600 000 g mol−1) was purchased from Solvay. 2.1 g PVdF–HFP powder was dispersed in acetone under magnetic stirring and then the suspension was placed in a hot water bath until a homogeneous translucent solution was obtained. Then, an electric field of 144 V cm−1 was applied to the solution with an aluminum (Al) substrate for separator deposition and a graphite sheet for electric field control. The Al substrate was an Al foil case supported by a glass frame. After a 1 min deposition, the Al substrate was dried in ambient airflow. For the phase inversion method, the PVdF–HFP powder was dissolved in a mixture of acetone and NMP under magnetic stirring until a homogeneous solution was obtained, and then dry ethanol was added. After a homogeneous transparent solution was formed, it was coated on Al foil and dried at 50 °C overnight. After drying, the separators were detached from the Al substrates for further analysis.
2.2EPD of a half battery
As shown in Fig. 1b, an anode slurry prepared with graphite, Ketjenblack and PVdF in a mass ratio of 7 : 1.5 : 1.5 was coated onto Cu foil using a doctor blade and dried at 50 °C overnight. Then it was punched into 16 mm circular discs before the EPD process. The graphite disc was inserted into the hole of Al foil supported by a glass frame, forming a connected unit to hold the graphite anode in position. The EPD process was conducted on this substrate. After drying, the separator was stripped off the substrate with the anode material bonded together, leaving empty Cu foil and an Al support.
(a) Colloidal formation process and molecular interactions in the PVdF–HFP/acetone colloidal solution. The binding energies of acetone with VdF and HFP monomers are 0.79 eV and 0.92 eV. Grey, white, red and cyan spheres represent carbon, hydrogen, oxygen and fluorine atoms, respectively. Blue surfaces correspond to a charge gain of 0.15 e Å−3 and yellow surfaces denote an equivalent charge loss. (b) Schematics of the EPD process of the half lithium ion battery. The separator side and the anode side of the separator–anode structure and the EPD separator deposited on an Al substrate are displayed, respectively. (c and d) SEM images of the EPD separator. (e) Contact angle test of the electrolyte on the EPD separator (0 s, 2 s, 5 s and 8 s upon contact).
2.3Characterization
The surface morphology of the EPD separator was studied by using an environmental field emission scanning electron microscope (FEI/Quanta 450 FEG, Czech Republic). A tensile testing machine (CMT6104, China) was employed to evaluate the mechanical properties of the separators. The surface contact angle test was conducted using a ThetaLite (Biolin instrument, Finland). Fourier-transform infrared spectroscopy (FT-IR) was performed with a Nicolet iS5 (Thermo Fisher Scientific, USA). X-ray diffraction (XRD) was performed with an XRD spectrometer (MAX-2550-VB3, Rigaku) equipped with a Cu (Kα = 1.54178 Å) radiation source operated at 40 kV and 100 mA over the 2θ range of 5–80°. The thermal shrinkage results were obtained at temperatures from 80 °C to 180 °C by annealing the samples for 5 h. The thermal shrinkage was calculated usingwhere D0 and Df are the initial diameter at room temperature and the final diameter after heat treating. The electrolyte uptake was measured by weighing the masses of various separators before and after submerging them in the electrolyte solution for 10 min in a glove box filled with dry argon. The percentage of the electrolyte uptake was determined bywhere W0 and Wf are the initial and final weighed masses of the separator. The AC impedance was analyzed with the separator sandwiched between two stainless steel disks in a frequency range from 0.10 Hz to 1.0 MHz. The ionic conductivity was calculated usingwhere T, R and A are the thickness, the bulk resistance and the surface area of the separator, respectively.
2.4Electrochemical measurements
Coin cells (LIR2032) were assembled and tested with a Neware battery testing system (China) in a galvanostatic cycling range from 2.0 V to 0.01 V at room temperature. The electrolyte was lithium hexafluorophosphate (LiPF6) in ethylene carbonate (EC) : dimethyl carbonate (DMC) : ethyl methyl carbonate (EMC) electrolyte (30 : 15 : 20 : 35 in weight) with 2 wt% vinylene carbonate (VC). Electrochemical impedance spectroscopy (EIS) measurements were performed using a CHI760E electrochemical workstation (Shanghai Chenhua, China) with an open-circuit potential over a frequency range from 0.10 Hz to 1.0 MHz. The cyclic voltammetry (CV) analysis was performed using an MSTAT test system (Arbin, USA) at a scan rate of 0.5 mV s−1 in the voltage window of 0–2 V using a half cell.
2.5First principles calculations
Density functional theory (DFT) simulations were performed by using the Cambridge Sequential Total Energy Package (CASTEP), which employed the Perdew–Burke–Ernzerhof exchange–correlation functional within the generalized gradient approximation (GGA). The DFT-D (D represents dispersion) method was used to simulate the adsorption of an acetone molecule on the polymer chain segments of three vinylidene fluoride (VdF) monomers and two hexafluoropropylene (HFP) monomers, respectively. A lattice parameter of 30 Å was set to avoid interactions arising from periodicity. An energy cut-off was set to be 380 eV for the plane-wave basis in all calculations. The criteria for the convergence of energy and forces in atomic relaxation were set to be 5 × 10−6 eV per atom and 0.01 eV Å−1, respectively. A 1 × 1 × 1 k-point grid was used to sample the Brillouin zones. Binding energies for compounds were calculated byEbinding = Eacetone + ES − Ecombinewhere S represents the chain segments of VdF or HFP monomers.

File: ann/train/C8TA09466G.experimental.txt
Experimental
Materials
PVP (Mw 25 000) was purchased from Sigma-Aldrich Co. Ltd. 1-Bromopentadecane (98%) and tetrabutylammonium bromide (TBAB) (98%) were bought from Tokyo Chemical Industry Co. Ltd. BHMC (98%) and methanesulfonic acid (99%) were obtained from J&amp;K Scientific Ltd. 1,6-Dibromohexane (97%), trimethylamine solution (30% in water), cesium carbonate (CsCO3) (AR) (99%), and dimethyl sulfoxide (DMSO) (AR) were purchased from Aladdin Chemistry Co., Ltd. All other chemicals were supplied from Sinopharm Chemical Reagent Co. Ltd. and used without further treatment.
Synthesis of (6-bromohexyl)trimethylammonium bromide (Br-QA)
The route for the synthesis of Br-QA was taken from the literature29 with some modifications, as shown in Scheme 1. A trimethylamine solution (80 mL) was continuously heated at a certain temperature to introduce trimethylamine gas into a solution of 1,6-dibromohexane (40 mL) and THF (100 mL) under stirring for 4 h. Then, the solution was stirred for another 24 h to precipitate a white solid, followed by filtration and washing with THF several times. The final product was collected by vacuum drying at room temperature (RT).
Route for the synthesis of Br-QA and QAPVP.
Synthesis of quaternized poly(4-vinylphenol) containing an alkyl side chain (QAPVP)
The synthesis route of QAPVP is shown in Scheme 1. As an example, 4.000 g of PVP (33.29 mmol), 17.08 g of CsCO3 (49.94 mmol), and 60 mL of DMSO were added into a 100 mL round-bottomed flask equipped with a magnetic stirrer. The reaction mixture was stirred at 40 °C overnight, and then a mixture of Br-QA (26.63 mmol, 8.072 g) and TBAB (1.663 mmol, 1.772 g) was added into the flask. After heating at 100 °C for 24 h, 2.425 g of BPA (6.658 mmol) was added into the reaction mixture, which was continuously stirred for another 24 h. The resulting mixture was carefully poured into acetone with stirring to precipitate the brown solid crude product, followed by washing with acetone and water several times. The final product was collected by vacuum drying at 80 °C for 24 h. The molar ratio of Br-QA to PVP and BPA to PVP was 0.75 and 0.25, respectively, as calculated from 1H NMR.
Membrane preparation
The preparation procedure of the QAPVP-x membranes is shown in Scheme S1, where x is the degree of crosslinking. Before casting the membranes, QAPVP and BHMC were dissolved separately in DMSO with a concentration of 5% (m/v). The BHMC content was varied to obtain membranes with different degrees of crosslinking, as detailed in Table S1. Taking the preparation of the QAPVP-5% membrane as a typical example, a mixture was obtained by mixing 4 mL of a QAPVP solution with 0.1 mL of a BHMC solution. After filtrating through a 0.45 μm PTFE syringe filter, a drop of methanesulfonic acid was added into the solution, followed by ultrasonically dispersing for 1 h. Then the solution was cast onto a glass plate, followed by drying at 80 °C for 12 h and 120 °C for 12 h to form the membranes. The membrane was peeled off from the plate and immersed in a 1 M KOH solution for 48 h to obtain the membrane in OH− form. Before further measurements, the membrane was rinsed with deionized (DI) water and then immersed in DI water for 24 h to remove the residual OH−.
Characterization
Structure and morphology characterization
1H NMR spectra were collected on an Avance III 500 M spectrometer (Bruker, Switzerland) to identify the polymer structure using DMSO-d6 as the solvent and tetramethylsilane as the internal standard. The intra/intermolecular interaction of the polymers in solution was investigated via 2D 1H–1H Overhauser effect spectroscopy (NOSEY) under a three-pulse sequence and a mixing time of 800 ms. 13C NMR characterizations were conducted on an Avance 400 M spectrometer (Bruker, Switzerland). Small-angle X-ray scattering (SAXS) curves were obtained on a SAXSee-MC2 X-ray diffractometer (Anton Paar, Austria) under vacuum at RT. To observe the morphology of the membranes, transmission electron microscopy (TEM) characterization was carried out on a JEM-2100 electron microscope (JEOL, Japan) operated at 200 kV. Before the collection of the membranes on copper grids for recording the TEM image, the membranes were first immersed in a 1 M aqueous Na2WO4 solution at RT for 48 h to stain the membranes with tungstate ions. Then the membranes were washed with DI water repeatedly and dried under vacuum at 60 °C for 24 h, followed by embedding in epoxy resin (SPI-Pon™ 812) and sectioning to 100 nm thickness with a microtome.
Ionic exchange capacity (IEC)
The back-titration method was used to measure the IEC of the membranes in OH− form. Before measurement, the weight of the membrane in the dry state was measured. After the membrane sample was immersed in a 0.1 M aqueous HCl solution for 48 h to exchange the OH− into Cl−, the solution was back-titrated with a 0.1 M aqueous NaOH solution using phenolphthalein as the indicator. The IEC of the membranes was calculated bywhere VHCl and VNaOH are the volumes of the aqueous HCl and NaOH solutions consumed in the titration, and Mdry is the weight of the dry membrane.
Water uptake (WU) and swelling ratio (SR)
The WU and SR were determined by the difference in the weight and length between the dry and wet membranes at certain temperature (30 °C, 60 °C, and 80 °C). Before the tests, the membranes were cut into rectangles, and dried under a vacuum at 100 °C for 12 h, followed by immersing in DI water for 12 h. Then the membranes were wiped quickly with a tissue, and the weight and length were measured. The WU of the membranes could be calculated bywhere Mwet and Mdry are the weight of the membranes in the wet and dry states, respectively.
The SR of the membranes was calculated by the following equationwhere Lwet and Ldry are the lengths of the membranes in the dry and wet states, respectively.
The hydration number (λ), which stands for the number of the absorbed water molecules around each ionic group, could be determined by
Gel fraction
The completeness of the crosslinking reaction is reflected by the gel fraction. The membranes were cut into rectangles with a test area of 1 cm × 5 cm, followed by immersing in 50 mL of DMSO at 80 °C for 24 h. The gel fraction was equal to the weight ratio of the dried membranes taken out of DMSO to the original membranes.
Ionic conductivity
The impedance of the membrane was obtained by means of measuring the alternating current (AC) impedance spectroscopy on a Versa STAT 4 electrochemical workstation (AMETEK). After being immersed in water for at least 24 h, the membrane strips were cramped between two pairs of electrodes and kept in a fully hydrated condition by immersing in degassed DI water during the test. The ionic conductivity (σ, mS cm−1) of the membranes was obtained as followswhere L is the distance between the electrodes (cm), A is the cross-sectional area of the membrane strips (cm2), and R is the impedance of the membranes obtained in the test (kΩ).
Degree of crosslinking (DC)
The DC of the membranes changes with the amount of the BHMC, hence the DC was determined by the feeding ratio of QAPVP to BHMC. The DC could be calculated bywhere nc is the mole of BHMC used as the crosslinker and np is the mole of the QAPVP.
Mechanical property and thermal stability
The mechanical property measurement of the wet membranes was conducted using an Instron 3343 machine with a stretching rate of 0.2 mm min−1. Before the measurement, the membranes were clipped into a dumbbell shape with an effective test area of 20 × 2 mm2 and kept in DI water for 24 h.
A thermogravimetric analyzer (TG-209F1, Germany) was employed to characterize the thermal stability of the membranes with the test temperature ranging from 35 °C to 800 °C. Prior to the tests, the membranes were dried under vacuum at 100 °C for 24 h to evaporate the residue water and solvent.
Alkaline stability
The alkaline stability of the membranes was characterized by observing the change in the ionic conductivity. The membrane samples were soaked in a 2 M KOH solution at 80 °C, picked out at a certain time and washed with DI water, and immersed in DI water for at least 2 days before measuring their conductivity.
Membrane electrode assembly and single-cell performance
The membrane electrode assembly (MEA) was fabricated by sandwiching a catalyst-loaded membrane between two sheets of carbon paper used as the anode/cathode electrodes and diffusion layer. The catalyst ink loaded in the membrane was a mixture of Pt/C catalyst (40 wt%, Johnson Matthey), a 5 wt% ionomer solution, DI water, and ethanol. For the sake of getting a well-dispersed catalyst ink, it was kept stirring for 24 h and then kept under ultrasonic vibration for 30 min. The obtained catalyst ink was sprayed on both sides of the membrane with an effective area of 4 cm2 by a hand spray pistol (Anest Iwata HP-CH, Japan), and the catalyst loading was about 0.5 mg cm−2. The test was conducted on a fuel cell test system (Kunshan Sunlaite, China) at 60 °C with fully humidified H2 and O2 gases.

File: ann/train/C8TA09574D.conclusion.txt
4.Conclusions
Conducting cryogels prepared by the polymerization of aniline in frozen poly(vinyl alcohol) solutions are soft macroporous conducting materials, which are converted to aerogels by freeze-drying. The aerogels are converted to the corresponding carbogels after carbonization at 500–600 °C in an inert atmosphere. The macroporous morphology observed by scanning electron microscopy has not changed after the carbonization but the specific surface area substantially increased at the same time. The conductivity of aerogels was reduced during the carbonization due to the transformation to the base form of PANI. Impedance spectra of the samples of aerogels treated at elevated temperatures show Maxwell–Wagner–Sillars relaxation typical of heterogeneous composite systems with the contribution of ionic conductivity whereas after exposure to higher temperatures the impedance spectra reflect a very porous non-conductive carbon structure with about 95 vol% of pores. The highest capacitive response was found in sulfuric acid which amounted up to 170 F g−1 at a sweep rate of 5 mV s−1 for the sample treated at 500 °C. This corresponds to the enhanced structural disorder due to the presence of nitrogen and oxygen atoms observed by Raman spectroscopy in carbonized samples at 500 °C which is important for the improvement of capacitive performance. Capacitances of aerogels have minima across the whole pH range when the temperature treatment is performed at intermediate temperatures of 300–400 °C, presumably due to the change in the conductance mechanism. Switching in the capacitive response from that dominated by faradaic surface processes at lower treatment temperatures to that of double-layer charging at high temperature is evidenced. The obtained results also indicate that the capacitive response of the investigated materials is related to the surface spin density and that the specific capacitance (μF cm−2) is correlated with surface normalized spin density (spins m−2). These findings can be highly beneficial for the rational design of novel active materials for electrochemical capacitors.

File: ann/train/C8TA09574D.experimental.txt
2.Experimental procedure
2.1Preparation
Aniline hydrochloride (2.59 g) was dissolved in 48 mL of 5 wt% aqueous solution of PVAL (Sigma-Aldrich, molecular weight 61 000). Ammonium peroxydisulfate (5.71 g) was separately dissolved in 48 mL of the same solution. Both solutions were mixed, sucked into polyethylene syringes, frozen in a solid carbon dioxide suspension in ethanol at −78 °C, transferred to a freezer operating at −24 °C, and aniline was left to polymerize for 7 days. The concentrations of the reactants thus were ca. 0.2 M aniline hydrochloride, 0.25 M ammonium peroxydisulfate, and 5 wt% PVAL. The originally white content turned to dark green/black as PANI was produced at 2 wt% concentration. The cryogel was extracted from the syringes after thawing, left in water to remove the residual reactants and low-molecular-weight by-products.
The PANI/PVAL aerogel was obtained after freeze-drying the cryogel and contained 58 wt% PANI hydrochloride and 71 wt% PVAL. The aerogel in a ceramic crucible was placed into an electric oven and heated in a stream of nitrogen up to the target temperature. The power was then switched off and the sample was left to cool still in the inert atmosphere.
2.2Characterization
Electrical characterization was performed on the samples cut into 8–10 mm long cylinders with a diameter ca. 10 mm placed between the gold-plated brass electrodes of a ZGS active sample holder and held in a BDS1100 cryostat (Novocontrol Technologies, Germany) in an air or nitrogen environment, respectively. For the investigation of the dependence of conductivity on relative humidity (R.H.) the samples were kept in a closed chamber filled with silica gel or saturated salt solutions: LiCl for R.H. = 15% and NaNO3 for R.H. = 66%. The relative humidity was measured using a TESTO 635 temperature and moisture meter (Testo, Inc., Germany) equipped with a humidity/temperature probe (accuracy ±2%). The impedance was measured in the frequency range of 0.1 Hz to 10 MHz using an Alpha A high-performance frequency analyser in a nitrogen atmosphere at room temperature. Alternatively, the DC conductivity was determined on compressed pellets prepared under a pressure of 530 MPa using the van der Pauw method.
Electron paramagnetic resonance (EPR) experiments were performed at room temperature using a Bruker ELEXSYS E-540 X-band spectrometer at a microwave power output of 6 mW and 100 kHz magnetic modulation of amplitudes 0.1–1.0 G. Due to the high conductivity of the samples, they were conducted on small aerogel samples (1–3 mg) in a quartz tube of outer diameter 3 mm.
Specific surface areas of the samples dried at 120 °C for two hours were determined from argon adsorption curves at 77 K by the BET method on a home-made glass volumetric apparatus. Characterization of the internal pore structure of dry samples was performed with a Pascal 140 and 440 mercury porosimeter (Thermo Finnigan, Rodano, Italy), operating in two pressure intervals, 0–400 kPa and 1–400 MPa, allowing for the determination of the pore size in the range of 0.004–116 μm. The pore volume and most frequent pore diameter were calculated using the Pascal program by means of the Washburn equation using a cylindrical pore model. The volume of the pores was evaluated as the difference between the end values on the volume/pressure curve. The porosity was calculated as p = (V × 100)/(V + 1/ρ) (%), where V is the cumulative pore volume and ρ the sample density.
The morphologies of the prepared materials were assessed by scanning electron microscopy using a JEOL 6400 microscope. Thermogravimetric analysis (TGA) was carried out in air or in a nitrogen atmosphere at 50 cm3 min−1 gas flow at a heating rate of 10 °C min−1 to 800 °C with a Pyris 1 Thermogravimetric Analyzer (Perkin-Elmer, USA).
Raman spectra of the aerogels were recorded with a Renishaw inVia reflex Raman microspectrometer using a HeNe 633 nm laser. The scattered light was registered with a Peltier-cooled CCD detector (576 × 384 pixels) and analyzed using a spectrograph with a holographic grating of 1800 lines mm−1.
2.3Electrochemical measurements
Electrochemical measurements of the PANI/PVAL aerogel after exposure to various temperatures were carried out at room temperature using a Gamry PCI4/750 potentiostat–galvanostat (Gamry, USA). A conventional one compartment three-electrode electrochemical cell was used with a saturated calomel electrode (SCE) and a large platinum plate as the reference and counter electrodes, respectively. Chemicals used in this study were of analytical purity grade purchased from Sigma-Aldrich and were used without further purification. The working electrode was a glassy carbon (GC) disk electrode with a base surface area of 0.196 cm2 mounted to a Pine rotator.
The electrodes for electrochemical measurements were prepared using the thin film approach, as described below. For the electrochemical measurement, 4.50 mg of PANI/PVAL aerogel exposed to various temperatures were mixed with 0.50 mg Vulcan XC-72 carbon black (Cabot, USA, 50 nm spherical particles) and suspended in 1.0 mL of water–ethanol (3 : 2 by vol) using an ultrasonic bath. During sonication, 10 μL of 5 wt% solution of Nafion ionomer in ethanol was added to the suspension. Then, 5 μL of the suspension was transferred onto the GC disk and the solvent was evaporated under a nitrogen stream. Vulcan XC-72 was added to serve as a current collector, while Nafion ensured attachment of the sample layer to the GC surface, which is necessary for good electrical contact.33 The electrodes prepared by this method were transferred to the electrochemical cell containing a nitrogen-purged electrolyte (1 M H2SO4, 2 M KNO3 or 6 M KOH) and subjected to cyclic voltammetry measurements to assess their capacitive behavior.
Gravimetric capacitances were calculated from the results of cyclic voltammetry measurements. Integration of current vs. time for the discharge scan provided the amount of the stored charge which was then used to estimate the gravimetric capacitance (C, in F g−1) according to the formula:where I is the discharge current, ΔV is the difference between the starting (V1) and end potential (V2); m is the mass of the active material on the electrode. Galvanostatic charge/discharge tests were performed in a three electrode system and the capacitances were calculated as:where Δt is the discharge time. For this set of measurements, 50 μg of the active material was loaded on a GC disk electrode. The stability under cycling conditions was tested in a two electrode system using symmetric capacitor architecture. On each electrode 0.5 mg of the active material was loaded and subjected to extensive cycling. These measurements have been carried out with an Arbin BT-2042 test station.
