Repository: BananaTonic/Material_Synthesis_Corpus

# Annotated IOB-corpus for NER
This code and data is a companion to the paper, "Analyzing Research Trends in Inorganic Materials Literature Using NLP".

`corpus/*.tsv` contains tokenized and labelled information for 301 synthesis process. Each annotated process are splited as "train.tsv", "devel.tsv", or "test.tsv". This annotated documents contains equal-length arrays of tokens and their respective labels.
`ann` contains raw annotation files in the BRAT annotation format. You can load these into your own instance of BRAT and modify the annotations however you like.

File: ann/train/C8TA10788B.abstract.txt
Enhanced Li-ion dynamics in trivalently doped lithium phosphidosilicate Li2SiP2: a candidate material as a solid Li electrolyteElectronic supplementary information (ESI) available. See DOI: 10.1039/c8ta10788b
Oxide and sulphide solid electrolyte materials have enjoyed significant interest in the solid-state battery community. Phosphide materials however are relatively unexplored despite the potential for being high lithium containing systems. This work reports on the phosphidosilicate system Li2SiP2, one of many systems in the Li–Si–P phase diagram. The phosphidosilicates display complex structures and very large unit cells, which present challenges for ab initio simulations. We present the first computational report on the theoretical ionic conductivity and related diffusion mechanisms of the material Li2SiP2, selected due to it's unusual supertetrahedral framework which is a recurrent motif amongst the phosphidosilicates. Group 13 dopants have also been introduced into Li2SiP2 showing preference for the silicon site over the lithium site, with  doping showing extremely low defect incorporation energies of 0.05 eV, with no increase in defect energy up to concentrations of 10% . Furthermore, clustering of  has been found to be unfavourable, in line with trends seen in oxide zeolite structures. Ab initio molecular dynamics (AIMD) simulations indicate high ionic conductivity in pure Li2SiP2 of up to 3.19 × 10−1 S cm−1 at 700 K. Doping with 10%  and associated  compensating defects leads to higher ionic conductivities at lower temperatures when compared to pure Li2SiP2. The activation energies to lithium diffusion were found to be low at 0.30 eV and 0.24 eV for pure and 10%  doped Li2SiP2 respectively, in line with previous experimental observations of pure Li2SiP2. Multiple lithium migration pathways have also been extracted, with some mechanisms displaying activation energies as low as 0.05 eV. Furthermore, our calculated intercalation voltages suggest that these materials are stable against lithium metal and therefore could be very attractive in stabilising the electrode/electrolyte interface.

File: ann/train/C8TA12066H.conclusion.txt
8.Conclusion and summary
This review article provides a broad outlook on LSB performance improvements through different separator coatings. These separator coatings are grouped into three major categories: carbon materials, polymer materials and inorganic materials. In each section, the underlying mechanisms inhibiting PS migration are discussed. These mechanisms include physical separation, physical confinement and chemical confinement, i.e. polar–polar, Lewis base and catenation interactions.
The key LSB performance parameters considered are the initial performance and the degradation rate. These results are discussed in regard to the coating material, C-rate and sulfur loading (mg cm−2). That said, cell parameters such as the sulfur content and E/S ratio are also important, but in many cases this information is not included in reported studies. Beyond this, LSB performance parameters including energy efficiency will be critical in defining whether a LSB will be commercially viable, but once again in most cases this information is not included.
Many research groups have worked with carbon coating materials, due to their high electrical conductivity57 and relatively high surface areas.74 For these highly porous materials, physical confinement is the major PS trapping mechanism. Various carbon materials, e.g. porous carbon with different sizes, highly conductive carbon and graphene have been explored. Moreover, carbon coating materials have been modified through doping and adding polar functional groups. However, if we look closely at these LSBs, we see that it is difficult to achieve high initial capacities and a low decay rate at the same time. In this regard, it is also interesting that the basic porous carbon MPC66 and MWCNTs73 perform very well despite the lack of dopants or functional groups to trap PSs.
For polymer coating materials, PVDF, Nafion and functional polymers, e.g. PAN with different functional groups, are discussed. Polar–polar attractions are the dominate mechanism limiting PS migration in the polymer family. In regard to the initial capacity, rGO-PVDF (1322 mA h g−1)112 and g-PLiSS (1292 mA h g−1)118 are promising. But when taking their decay rate into account, those two studies become average (0.25 and 0.75, respectively). Conversely, polypyrrole work127 showed a low degradation rate (0.03%), but unfortunately the initial capacity was poor. Finally, it is important to note that most polymer coating work was conducted with low sulfur loadings.
Regarding inorganic coatings, these materials provide a very wide range of PS trapping sources. The most commonly used inorganic coating materials are metal oxides. When assessing the battery performance with inorganic coatings, we see the same trend as what was observed with the carbon and polymer coatings i.e. cells which show good initial capacities are highly unlikely to produce acceptable decay rates. However, some new materials present exciting new opportunities such as C3N3. This graphitic carbon nitride provides a high density of pyridinic N-groups to trap the migrating PS phases. Although pyridinic N has been used in various doped carbon structures, the results are not impressive. This suggests that even though pyridinic N is a strong PS trapping site, the density in N-doped carbons is insufficient for LSB separator coating requirements.
From the work reviewed, it is concluded that a conductive separating coating is key to the success of the final LSB. Electrically conductive coatings:
•produce a higher initial capacity;
•can act as an upper current collector to facilitate sulfur reutilization;
•typically produce a LSB with a lower overpotential through facilitating electrochemical reactions – increasing the cell energy efficiency.
8.1.Impact of other cell parameters
When compiling the data, it is not always possible to provide a fair comparison as some critical cell information is missing. In many publications, authors focus on the initial capacity (mA h g−1) but omit information including the sulfur loading, sulfur content, E/S ratio and separator coating loading. These parameters have a major impact on the LSB performance and will also define whether the LSB is commercially relevant.
Sulfur loading (mg cm−2)
Sulfur loading is a key cell parameter for LSBs. The sulfur loading determines the areal capacity (mA h cm−2) and in turn the energy density (W h kg−1). For a LIB to be commercially viable it must have an areal capacity higher than 4 mA h cm−2.50 As such, for LSBs to be a real alternative to LIBs the lab-based areal capacity needs to be at least 6 mA h cm−2.167 This requires a sulfur loading of around 3.6 mg cm−2,168 if a theoretical discharge capacity of 1675 mA h g−1 is considered. A large fraction of LSB work is conducted with sulfur loadings below 2 mg cm−2. Beyond this only a few studies in this review98,119,144,155 had an areal capacity higher than 4 mA h cm−2.
By increasing the sulfur loading, more demand is placed on the separator to stop the migration of PSs. In addition, if the sulfur loading is increased and the C-rate is unchanged, the operating current density will be increased. This increased current density will place additional demand on all the LSB components and will further facilitate dendrite growth and corrosion of current collect layers. Although it can be interesting to explore mechanistic understanding at low sulfur loading, more work is required to demonstrate high areal capacity at high sulfur loading.
C rate and electrolyte/sulfur ratio
The electrolyte/sulfur (E/S) ratio is also an important cell parameter that needs to be considered when trying to achieve reversible cycling performance. In LSBs the electrolyte viscosity is dependent on the depth of discharge. This has a direct impact on the lithium ion diffusivity and associated electrochemical reactions. As such, an appropriate E/S ratio is needed to maintain the reversible electrochemical reactions and the lithium ion diffusion rate.169 Also, insufficient electrolyte can dry the cell leading to premature failure. The E/S ratio in conjunction with the C-rate has a direct impact on the LSB degradation behaviour. A low degradation is typically observed for LSBs with a
1. low sulfur loading;
2. high E/S;
3. high C-rate.170
Increasing the E/S ratio decreases the LSB energy density, but can have a favourable impact on the LSB degradation rate. Therefore, an optimised E/S ratio is critical when designing a full LSB cell. As shown in Table 3, information on the E/S ratio is often missing from reported work.
Degradation rate
For commercial production, the LSB must have a sufficiently high areal capacity with a good cycling stability. The life-time driving distance for an EV is set at 200 000 km with an expectation that the battery will last for around 10 years.171 However, the degradation rate of the LSBs reviewed in this work is too high to achieve this target. Only a very limited number of studies obtained degradation rates below 0.05%.53,80,98,127,151,159 Beyond this, for most experiments, the cycle number is limited to 200 cycles.
It is also difficult to compare degradation rates in general. The degradation of LSBs is often characterised by two regions – the initial decayed region and a second region where the degradation has stabilized. As such, a cell tested for a short period, say less than 200 cycles, may show a higher decay rate, which may stabilize during a long-term cycling test. To be able to provide a fairer comparison, an additional column has been added in Table 3 which shows the degradation rate for the first 200 cycles – which is where the most rapid degradation would occur.

File: ann/train/C9TA01167F.abstract.txt
Piperidinium-functionalized anion exchange membranes and their application in alkaline fuel cells and water electrolysisElectronic supplementary information (ESI) available. See DOI: 10.1039/c9ta01167f
To produce a stable anion exchange membrane (AEM) for deployable electrochemical devices with a long lifespan, we here present the synthesis and properties of a series of piperidinium-functionalized poly(2,6-dimethyl phenylene oxide)s with different locations of piperidinium groups along the polymer backbones. A distinct phase separated morphology was observed for long side-chain-type AEMs (LSCPi) as confirmed by AFM analysis, which in turn enabled its higher hydroxide conductivity over side-chain-type (SCPi) and standard benzylmethyl piperidinium AEMs (BPi). A hydroxide conductivity of 29.0 mS cm−1 at 20 °C was achieved for the LSCPi membrane with an IEC value of 1.57 meq. g−1. This level of conductivity was lower than that of the corresponding QA-based AEMs (LSCQA) (38.7 mS cm−1 at 20 °C), probably as a result of its low IEC accompanied by low water uptake. The LSCPi membrane displayed excellent alkaline stability with 98% retention in conductivity after 560 h of testing in 1 M NaOH at 80 °C, and no obvious degradation was detected by NMR analysis of the aged sample. To demonstrate the feasibility of piperidinium-functionalized AEMs, both SCPi and LSCPi membranes were fabricated into a membrane electrode assembly for the H2/O2 alkaline fuel cell and AEM water electrolyzer applications. The highly conductive LSCPi membrane showed good cell performance with a peak power density of 116 mW cm−2 at 60 °C in alkaline fuel cells and 300 mA cm−2 at 1.80 V at 50 °C in AEM water electrolysis working with pure water. Although a gradual drop in performance was observed for both the alkaline fuel cell and water electrolyser durability testing at a constant current during the test of 8.7 h and 35 h respectively, the high durability of AEMs having piperidinium cations was verified by post-mortem analysis of aged AEMs by NMR spectroscopy. The current findings provided fundamental insights into the durability of AEMs under ex situ and in situ operating conditions and demonstrated that the piperidinium-functionalized AEM appears to be a promising material for durable AEM-based devices.

File: ann/train/C9TA01500K.abstract.txt
Perovskite-type La0.56Li0.33TiO3 as an effective polysulfide promoter for stable lithium–sulfur batteries in lean electrolyte conditionsElectronic supplementary information (ESI) available. See DOI: 10.1039/c9ta01500k
Lithium–sulfur batteries (LSBs) are promising candidates for next-generation energy storage equipment due to their high theoretical energy density. Nevertheless, the practical application of LSBs is heavily impeded by the high electrolyte to sulfur ratio necessary for catholyte-type controlled mechanism battery systems and to prevent severe polysulfide shuttling effects. To achieve high specific energy LSBs, it is vital to reduce the electrolyte dosage and slow the lithium polysulfide shuttling. Herein, the quick ion conductor La0.56Li0.33TiO3 (LLTO) with a perovskite structure is prepared via a sol–gel and high-temperature calcination method and used for the first time as an absorbent for polysulfides owing to its charged characteristics and as a catalyst for the polysulfide conversion reaction due to its structural characteristics. It has been found that LLTO exhibits a high ionic conductivity of 2.94 × 10−4 S cm−1 and plays a significant electrocatalytic role in the redox reaction of polysulfides in LSBs under lean electrolyte conditions. The co-existence of lithiophilic (O) and sulfiphilic (Ti) sites in LLTO can lead to a favorable interfacial affinity toward lithium polysulfides. Therefore, LSBs containing LLTO can readily reduce the electrolyte/active material ratio, accelerate the reaction kinetics, suppress the polysulfide shuttling and significantly reduce the overpotential for the charge/discharge process. This consequently results in the improved electrochemical performances of LSBs in terms of rate capability and cycling stability. LSBs can deliver a high initial capacity of 800 mA h g−1 at 0.8 mA cm−2 with a challenging electrolyte/sulfur ratio (E/S) of 5 μLE mgS−1 and an excellent capacity retention of 90.1% after 50 cycles under lean electrolyte conditions. Even at a higher current density of 2 mA cm−2, an acceptable capacity of 452 mA h g−1 can still be maintained, with a high coulombic efficiency of 96.7% after 100 cycles.

File: ann/train/C9TA01564G.abstract.txt
CO2-sourced polycarbonates as solid electrolytes for room temperature operating lithium batteriesElectronic supplementary information (ESI) available. See DOI: 10.1039/c9ta01564g
In the last few years, polycarbonates have been identified as alternatives to poly(ethylene oxide) as polymer electrolytes for lithium battery applications. In this work, we show the design of CO2-sourced polycarbonates for their use in room temperature operating lithium batteries. Novel functional polycarbonates with alternating oxo-carbonate moieties and polyethylene oxide segments are synthesized by the facile room temperature (rt) organocatalyzed polyaddition of CO2-sourced bis(α-alkylidene carbonate)s (bis-αCCs) with polyethylene oxide diols. The effect of the molar mass of polyethylene oxide on the ionic conductivity and thermal properties of poly(oxo-carbonate)s is investigated. The best candidate shows a low glass transition temperature of −44 °C and a high ionic conductivity of 3.75 × 10−5 S cm−1 at rt when loaded with 30 wt% bis(trifluoromethanesulfonyl)imide salt (LiTFSI) without any solvent. An all-solid semi-interpenetrated network polymer electrolyte (SIN-SPE) is then fabricated by UV cross-linking of a mixture containing specifically designed poly(oxo-carbonate) bearing methacrylate pendants, diethylene glycol diacrylate and the previously described poly(oxo-carbonate) containing LiTFSI. The resulting self-standing membrane exhibits a high oxidation stability up to 5 V (vs. Li/Li+), an ionic conductivity of 1.1 × 10−5 S cm−1 at rt (10−4 S cm−1 at 60 °C) and promising mechanical properties. Assembled in a half cell configuration with LiFePO4 (LFP) as the cathode and lithium as the anode, the all-solid cell delivers a discharge capacity of 161 mA h g−1 at 0.1C and 60 °C, which is very close to the theoretical capacity of LFP (170 mA h g−1). Also, a stable reversible cycling capacity over 400 cycles with a high coulombic efficiency of 99% is noted at 1C. Similar results are obtained at rt provided that 10 wt% tetraglyme as a plasticizer was added to the SIN-SPE.

File: ann/train/C9TA03395E.experimental.txt
2.Experimental
2.1Synthesis of LLZTO powder
Bulk Li6.4La3Zr1.4Ta0.6O12 (LLZTO) was synthesized by a solid-state reaction with stoichiometric amounts of Li2CO3 (20 wt% excess, Sinopharm, AR), La2O3 (Sinopharm, AR; dried at 900 °C for 12 h), ZrO2 (Sinopharm, AR), and Ta2O5 (Aladdin, 99.99%) as starting materials. The starting materials were mixed thoroughly by planetary ball milling and then calcined at 900 °C for 6 h. The preheated powders were then ball milled and pressed into a pellet with a diameter of 30 mm under an axial pressure of 15 MPa. The pellet was then sintered at 1140 °C for 16 h with a heating rate of 3 °C min−1. The ionic conductivity of the synthesized bulk LLZTO is about 5 × 10−4 S cm−1, and the X-ray diffraction (XRD) pattern shows a phase pure cubic garnet (Fig. S1). A fine powder was prepared by crushing the bulk LLZTO powder and passing it through a 60 mesh sieve. The obtained LLZTO powder was further processed by planetary ball milling at 350 rpm for 12 h. Isopropanol was used as a solvent medium during all milling processes. The final resulting slurry was dried in a vacuum oven to remove the solvent completely.
2.2Modification of the LLZTO powder with a polydopamine coating
LLZTO particles were coated with polydopamine in a methanol solution. 72.6 mg Tris and 120 mg dopamine-HCl were dissolved in 60 mL methanol. Then 5 g LLZTO powder was added to the methanol dopamine solution under constant stirring (400 rpm). After adding LLZTO, the solution slowly turned brown. Pure oxygen gas was passed through the solution to aid in dopamine polymerization. After 16 h of continuous stirring, the coated LLZTO was filtered from the solution, washed twice with methanol, and dried overnight in a vacuum oven. After modification with polydopamine, the color of LLZTO changed from white to brown, as shown in Fig. S2. For the control experiment, non-ionically conducting ZrO2 nanosized particles were coated with polydopamine by the same method.
2.3Synthesis of composite solid-state electrolytes
Composites of PDA coated LLZTO (denoted as LLZTO@PDA) and pristine LLZTO (denoted as LLZTO) with PEO/LiTFSI were prepared by a solvent volatilization method. The ratios of materials for the composite electrolyte were n(PEO) : n(LiTFSI) = 8 : 1 and m(LLZTO) : m(PEO) = 8 : 2. LLZTO@PDA or LLZTO was ultrasonically dispersed in acetonitrile for 15 min. LiTFSI was then added and allowed to dissolve in the solution. Finally, 5 wt% PEO (Mw = 600 000) was added to the solution under constant stirring (1000 rpm). The mixture was allowed to stir for 12 h until a homogeneous slurry was formed. The homogeneous slurry was cast in a PTFE mold and placed in dry air to volatilize the solvent. Then the composite was dried in a vacuum oven at 60 °C for 24 h to ensure any residual solvent was removed. After drying, the composite electrolyte was hot pressed at 60 °C to form an electrolyte membrane, labeled LLZTO@PDA/PEO and LLZTO/PEO, respectively. In the control experiment, 80 wt% nanosized ZrO2 was mixed in 20 wt% PEO using the same experimental procedure, forming the composite electrolyte: ZrO2/PEO and ZrO2@PDA/PEO. Additionally, the polydopamine coating procedure was also applied to the LLZTO tablet. A polydopamine coated LLZTO tablet and a pristine LLZTO tablet were used to study the Li+ transporting properties through the polydopamine layer and the interaction between the polydopamine layer and lithium metal. Experimental details and results are shown in the ESI.
2.4Characterization of powders and composite solid-state electrolytes
Particle size distribution of the LLZTO powders was tested with a laser particle sizer (Mastersizer 2000). Pristine LLZTO and LLZTO@PDA, as well as the composite electrolytes LLZTO@PDA/PEO and LLZTO/PEO, were examined by powder XRD (Bruker AXS D8 Advanced with Da Vinci). LLZTO@PDA powders were studied with Fourier transform infrared spectroscopy (FTIR, NETZSCH X70) and compared with pure polydopamine synthesized under the same conditions. LLZTO and LLZTO@PDA were also examined with X-ray photoelectron spectroscopy (XPS, Thermo Fisher Scientific 250XI) to acquire the elemental information. The morphology of samples was observed with scanning (SEM) and transmission electron microscopy (TEM). Thermal stability of the composite solid-state electrolyte was evaluated with TGA-DTA analysis (TA Q5000) under an argon atmosphere from 50 °C to 600 °C at a heating rate of 10 °C min−1. Additionally, LLZTO@PDA/PEO and LLZTO/PEO were heated on a hot plate to check their heat resistance and thermal stability.
2.5Electrochemical characterization of SSEs
Electrochemical impedance spectroscopy (EIS), cyclic voltammetry (CV), and linear scan voltammetry (LSV) measurements were performed with a Biologic SP300 to determine the ionic conductivity and interfacial impedance of the composite electrolytes. For EIS measurements to determine ionic conductivity, the composite electrolyte was sandwiched between two stainless steel plates in a coin cell, and the cell was sealed in a glove box filled with argon. The measurements were performed in the frequency range from 7 MHz to 1 Hz with an AC amplitude of 10 mV. The measurements were taken at every 5 °C from 80 °C to 20 °C. For interfacial impedance measurements, the composite electrolyte samples were sandwiched between two lithium metal electrodes and measured in the frequency range from 7 MHz to 100 mHz. Three-electrode CV from −0.5 V to 6 V at a scan rate of 1 mV s−1 was performed to evaluate the electrochemical stability of LLZTO@PDA against lithium metal. The working electrode for CV consisted of the LLZTO@PDA powder, super P, and PVDF (weight ratio = 8 : 1 : 1) with lithium metal serving as the reference electrode and counter electrode. The working electrode and reference electrode were kept apart with a separator and liquid electrolyte. LSV curves of LLZTO@PDA/PEO and LLZTO/PEO vs. Li were recorded from OCV to 6 V at a scan rate of 1 mV s−1 at room temperature with stainless steel as the working electrode. A symmetric lithium battery Li|SSE|Li was assembled as a coin cell and tested at a constant current density of 0.2 mA cm−2 at 50 °C to test the cycling performance of the composite electrolyte.
2.6Electrochemical characterization of LiFePO4|SSE|Li cells
Full cells with a LiFePO4 (LFP) cathode and a 100 μm lithium foil anode were fabricated for electrochemical testing. The cathode composition was LFP, PVDF, LiTFSI and super P with a weight ratio of 70 : 12 : 8 : 10. The cathode constituents were dispersed in NMP to form a uniform slurry by magnetic stirring for 12 h. The slurry was then doctor bladed onto Al foil, followed by vacuum drying at 120 °C for 8 h. After drying, the cathode sheets were then calendered to form a compact electrode. Φ 12 mm disks were cut from the cathode sheets for coin cells. The loading of LFP on the cathode electrolyte was ∼1 mg cm−2. Composite solid-state electrolyte membranes LLZTO@PDA/PEO and LLZTO/PEO were tailored for coin cell assembly as discs with a diameter of Φ 19 mm. Coin cells were assembled in an argon filled glovebox and additionally sealed with epoxy resin to ensure that there was no exposure to ambient conditions upon removal from the glovebox. The LFP|SSE|Li cells were cycled at a rate of 0.2C at 50 °C between 3.0 V and 3.9 V.

File: ann/train/C9TA04612G.conclusion.txt
Conclusions
Present work firstly reports that a large-sized borates group-based anion BOB− can act as a solid plasticizer to enhance ion transport in polymer solid electrolyte. A high ion conductivity has been achieved in the polymer solid electrolyte PVDF-HFP/LiBOB, which can reach 6.1 × 10−5 S cm−1 at 25 °C and 5.7 × 10−4 S cm−1 at 80 °C, well satisfying the practical requirements for PSEs. A novel GO/CNT/PSE polymer composite electrodes were developed by incorporating PSE into porous GO/CNT network to form a coupled electrical-ionic inter-percolating hybrid structure. Such electrical-ionic hybrid structures can facilitate the ion transport and the access to GO/CNT surfaces, leading to a significantly higher electrochemical performance compared with traditional porous electrodes without PSE. The GO/CNT/PSE polymer composite electrode structure can also improve the compatibility with electrodes and decrease ion transport resistance between electrolyte and electrode. The GO/CNT/PSE based solvent-free supercapacitors assembled by hot lamination show typical double layer capacitive behaviors and demonstrate excellent electrochemical performance, reaching a high specific capacitance of 267 F g−1 at 1 A g−1 and capacitance retention of over 88% after 20 000 cycles. These supercapacitors show excellent flexibility with almost zero performance degradation after 10 000 bending cycles. The electrical-ionic hybrid polymer composite electrode structure also shows the thickness-insensitive electrochemical behavior, which enables the development of high-performance solvent-free SPs with high areal mass loading of active materials. The solvent-free SPs with 100 μm-thick GO/CNT/PSE electrodes can achieve an ultrahigh areal capacitance of 590 mF cm−2 and in turn a superior energy density of 6.64 mW h cm−3 with a high power density of 0.05 W cm−3. The ultrahigh gravimetric and volumetric energy densities, low self-discharging, outstanding cyclic stability and excellent scalability render these solvent-free flexible supercapacitors very promising for practical applications.

File: ann/train/C9TA04612G.experimental.txt
Experimental section
Materials
PVDF-HFP pellets (Mw = ∼40 000), LiBOB powder, anhydrous 99.8% N,N-dimethylformamide (DMF), anhydrous 99.5% N-methyl-2-pyrrolidone (NMP) and 1.0 M LiPF6 in EC/DMC (50/50, v/v) were purchased from Sigma-Aldrich. 1.0 M TEABF4 in PC was purchased from Shenzhen CAPCHEM Technology Co. Ltd. The GO powder was purchased from Ashine Tech Development Co., Ltd, Shanghai, China and multiwalled-CNTs with outer diameters of 8–15 nm and lengths of ∼50 μm were purchased form XFNANO Materials Tech Co., Ltd, Nanjing, China. Flexible graphite papers were purchased form Jinglong Tetan Tech Co., Ltd, Beijing, China. All materials were used without further purification.
Preparation of PVDF-HFP/LiBOB PSE
PVDF-HFP pellets were firstly dried in an oven at 100 °C for 24 h before usage. 0.3 g PVDF-HFP pellets were dissolved in DMF at a concentration of 0.1 g mL−1 in a flat bottle with rapid magnetic stirring for about 8 h at 60 °C. Next, 0.3 g LiBOB powder was added to the solution and the mixture was stirred for 12 h to form a homogeneous PSE solution in an argon atmosphere at room temperature. The resulting PSE solution was then casted on a glass Petri-dish and dried in a vacuum oven (10−3 Torr) at 80 °C for over 72 h to evaporate all the DMF solvent. Finally, free-standing PSE films (thickness: 30–100 μm) were obtained. The dried PSE films were stored in a glove box (O2 &lt; 0.1 ppm, and H2O &lt; 0.1 ppm) for future use.
Fabrication of EIPHN electrodes
GO and CNTs were firstly dried in an oven at 100 °C for 24 hours. A certain amount of GO, CNTs and as-prepared PVDF-HFP/LiBOB (0.2 g mL−1 in DMF) with a weight ratio of 1 : 4 : 1, were mixed in a flat bottom glass bottle. Then a certain amount NMP was added to the mixture to ensure the electrode to form a homogeneous slurry, followed by a rapid magnetic stirring process with a speed of 400 rpm for about 8 h to form GO/CNT/PSE slurry in an argon atmosphere. Subsequently, the produced GO/CNT/PSE slurry was deposited on a flexible graphite paper using the roll-coating method and dried at 80 °C for over 48 h in the vacuum oven (10−3 Torr) to remove the solvent and form GO/CNT/PSE electrodes. The mass loading of EIHPN electrode was 1–5 mg cm−2. For comparison, GO, CNT and GO/CNT electrodes were prepared in the same way without adding the PSE.
Fabrication of solvent-free symmetric SPs
A small amount of PVDF-HFP/LiBOB/DMF solution was spin-coated onto the EIHPN electrodes at 800–1000 rpm using a Chemat spin-coater while the substrate was heated at ∼80 °C to evaporate DMF, forming an adhesion layer with a thickness of 1–5 μm on the EIHPN surface. Next, a dried PVDF/HFP-LiBOB membrane was sandwiched between two identical EIHPN electrodes and all of them were transferred between two polyethylene (PE) based thin encapsulation layers. Finally, the solvent-free SPs were assembled and sealed by a hot lamination process at 100 °C, with the pressure around ∼5 MPa.
Characterizations
Scanning electron microscope (SEM, JEOL-7100F) was used to characterize the morphology of the materials. Thermogravimetric analysis TGA was conducted with a thermal gravimetric analyzer (UNIX/TGA7, PerkinElmer) with a heating rate of 10 °C min−1 from 25 °C to 600 °C in a nitrogen atmosphere. Differential scanning calorimetry (DSC) was carried out by first increasing the temperature from 25 °C to 160 °C with a heating rate of 10 °C min−1 and subsequently decreasing the temperature down to −80 °C with a 10 °C min−1 cooling rate, followed by another heating cycle to 160 °C with the same heating rate. Brunauer–Emmett–Teller (BET) surface area analysis was conducted with a Beckman coulter SA3100 at 77 K. The electrochemical properties of supercapacitors, cyclic voltammograms (CV) and electrochemical impedance spectroscopy (EIS) measurements were carried out with an electrochemical workstation (AutoLab PGSTAT 302N). The ion conductivity of polymer solid electrolyte was determined by EIS measurement in a frequency range from 1 MHz to 0.1 Hz using two stainless steel (SS) block electrodes (SS//PSE//SS). The ion conductivity was calculated according to the equation:1where l and A are the thickness and contact area of the polymer solid electrolyte, respectively. The bulk electrolyte resistance value Rb was determined from the intercept of the semi-circular curve with the real axis at the low-frequency region. Galvanostatic charge–discharge (GCD) measurements were conducted by Neware battery test instruments (BTS-5V-1 mA). The gravimetric specific capacitance of single GO/CNT/PSE electrode Cs (F g−1) was calculated from the GCD measurement profiles according to the equation:2where i is the discharge current, t (s) is the discharging time, m+ (g) is the mass of active materials in the positive electrode, m− (g) is the mass of active materials in the negative electrode, which doesn't include the PSE and ΔV is the working potential window of the electrode.
The gravimetric energy density Edevice (W h kg−1) of GO/CNT/PSE based solvent-free supercapacitors was calculated according to the equation:3
The gravimetric power density Pdevice (W Kg−1) of GO/CNT/PSE based solvent-free supercapacitors can be calculated according to the equation:4
The volumetric capacitance of single GO/CNT/PSE electrode, Cv,s (F cm−3), was calculated from the GCD results according to the equation:5where v+ (cm−3) and v− (cm−3) are the volumes of the positive and negative electrodes excluding the current collector. The volumetric energy density Ev,device, (W h cm−3) (based on two electrodes) of GO/CNT/PSE based solvent-free supercapacitors devices were calculated according to the equation:6
The volumetric power density Pv,device (W cm−3) of the GO/CNT/PSE based solvent-free supercapacitors was calculated according to the equation7

File: ann/train/C9TA05531B.abstract.txt
Effects of the N-alicyclic cation and backbone structures on the performance of poly(terphenyl)-based hydroxide exchange membranesElectronic supplementary information (ESI) available. See DOI: 10.1039/c9ta05531b
Hydroxide ion conducting poly(terphenyl alkylene)s functionalized with piperidine-based quaternary ammonium cations were synthesized via superacid-catalyzed polyhydroxyalkylations. By employing different synthetic strategies, we have systematically varied the structures of the cation and the backbone polymer to study the effects on morphology, stability and hydroxide conductivity. Two monomers were initially prepared by attaching 4-benzylpiperidine groups to trifluororacetophenone and m-terphenyl, respectively, through Suzuki coupling reactions. Polymerizations followed by quaternizations were then carried out to obtain poly(terphenyl alkylene)s with approximately the same ionic contents. These contained either m- or p-terphenyl backbone units, and were tethered with monocyclic N,N-dimethylpiperidinium (DMP) or spirocyclic 6-azonia-spiro[5,5]undecane-6-ium (ASU) cations placed on either the stiff terphenyl or the more flexible alkylene units along the backbone. Polymer chain flexibility and functionalization with DMP cations were found to promote ionic clustering and conductivity. Hence, a membrane based on a m-terphenyl backbone tethered with DMP on pendant phenyl groups achieved a hydroxide conductivity of 146 mS cm−1 at 80 °C. While the thermal stability was significantly higher for ASU-functionalized HEMs, the alkaline stability was highest for the ones carrying DMP cations, which showed less than 5% ionic loss after 720 h in 2 M NaOH at 90 °C. After 168 h at 120 °C, 1H NMR analysis suggested that the DMP cation degraded by a combination of β-Hofmann elimination and methyl substitution. Overall, the results of the study demonstrated that the structural features of the present polymers provided high alkaline stability, most probably due to aryl ether-free backbones, and that all the β-protons of the DMP and ASU cations were placed in 6-membered rings.

File: ann/train/C9TA07883E.experimental.txt
Experimental
Materials
CNFs were prepared from microcrystalline cellulose via TEMPO-mediated oxidation according to a previous report.33 Graphene oxide nanosheets were purchased from Times Nano (China). Nafion solution (5 wt%) was purchased from Sigma. Dopamine, trimethyl aminomethane (Tris) and carboxymethylcellulose (CMC) were obtained from Aladdin Co. (China). Nafion117 membranes were bought from 3 M. H2SO4 and HCl were bought from Sinopharm Chemical Reagent Co. (China). All the chemical reagents were used as received.
Preparation of nanocomposites
First, 60 mg dopamine was added into 480 mL of a 0.5 mg mL−1 GO aqueous dispersion, and the pH value was tuned to 8.5 with Tris and HCl.35 After stirring for 8 h at ambient temperature, polydopamine modified GO (PGO) nanocomposites were obtained followed by washing with deionized water. Then, 0.4 mL of a 5 wt% Nafion solution was added into 40 mL of the 0.5 mg mL−1 PGO aqueous dispersion. After 1 h of ultrasonic mixing and 2 h of standing, a Nafion-PGO (NPGO) nanocomposite dispersion was achieved.
Preparation of solid electrolytes
Typically, 5 mg CNF was added into 40 mL of a 1 mg mL−1 NPGO dispersion, and the mixture was ultrasonicated for 30 min. Then, the dispersion was vacuum filtered to form a membrane on a Whatman microfiltration membrane with a 200 nm pore diameter. Finally, the obtained membrane was acidified in 1 M H2SO4 for 1 h, followed by washing with deionized water several times. The membrane was named NPGOM-5-CNF, where 5 represents the content of CNFs. NPGOM-10-CNF, NPGOM-15-CNF, and NPGOM-10-CMC were prepared for comparison. NPGOM was prepared without adding CNFs, and PGOM was directly prepared from a PGO dispersion.
Characterization
A Zeiss Ultra 55 was used to obtain FE-SEM (field-emission scanning electron microscope) photos. AFM (atomic force microscopy) data were obtained on a Bruker Multimode 8 in QNM mode and tapping mode. A Thermofisher NEXUS 6700 was utilized to collect FTIR (Fourier transform infrared spectroscopy) spectra. TG (Thermo-gravimetry) tests were performed on a Mettler Toledo TGA 1 in a nitrogen atmosphere with a 20 °C min−1 heating rate. XRD (X-ray diffraction) spectra were achieved on a Bruker D8 ADVANCE. The CA (contact angle) values were determined using Dataphysics OCA 40 Micro. Water uptake (WU), in-plane proton conductivity (σ) and methanol permeability (P) of the membranes were acquired using the same methods as in our previous report.36 In brief, the in-plane proton conductivity (σ) of the membranes was tested on a CHI660E electrochemical workstation in four-electrode mode.36 The temperature and humidity conditions were controlled using a humidity test chamber. The methanol permeability was evaluated at 40 °C with an 80 v/v% methanol/H2O solution using the dynamic FTIR method.36 Finally, the selectivity (S) of the membranes at 40 °C was obtained from the ratio of proton conductivity at 40 °C and 40% RH and methanol permeability at 40 °C. The membrane electrode assemblies (MEAs) were prepared by hot-pressing at 4 Mpa for 5 min. The active area of MEAs was 4 cm2. The single proton-exchange membrane fuel cell (PEMFC) performances were tested at 60 °C and 100% RH, where the flux rates of H2 and O2 were controlled at 150 mL min−1.

File: ann/train/C9TA11175A.experimental.txt
Experimental
Synthesis and purification of [C2epyr][FSI]
Synthesis and purification of [C2epyr][FSI] was reported in our previous publication.39The 90 mol% Li[FSI] + 10 mol% [C2epyr][FSI] sample was prepared by dissolving Li[FSI] (CoorsTek, Inc., &gt;99.5%) and [C2epyr][FSI] in acetonitrile (&gt;99.9%, Sigma-Aldrich). Acetonitrile was then removed under vacuum (0.01 mbar). Samples were dried prior to all experiments under vacuum, at ambient temperature for 24 h and then 50 °C for 24 h. Samples were then transferred to an argon glove box.
Thermal analysis
Thermal analysis was conducted by differential scanning calorimetry (DSC) using a Mettler Toledo DSC 822e or NETSCH DSC 214 Polyma instrument. Samples were enclosed in aluminium pans in an argon-filled glove box. Samples were subject to three heating cycles following a 30 min cooling period at the lowest temperature. The data shown was taken from the second heating cycle.
The ionic conductivity and the charge transfer resistance
The ionic conductivity and the charge transfer resistance were measured using a Biologic MTZ-35 impedance analyser. Electrochemical impedance spectroscopy (EIS) was used, where a sinusoidal wave potential of amplitude 10 mV was applied at a frequency range of 7.0 MHz to 0.1 mHz, and the current response and corresponding phase shift were measured. The data was analysed using a Nyquist impedance plot, where typical semi-circles were obtained. The first touch-down was attributed to the solution resistance (Rsol) and the diameter of the semi-circle was attributed to the resistance of the electrolyte–electrode interface (RCT).43 Samples were enclosed in a dip-cell composed of two platinum spheres immersed in a sample vial and sealed from air by a rubber ring. Samples were loaded in the dip-cell and sealed an argon-filled glove box. The conductivity of the neat [C2epyr][FSI] sample was previously reported,42 measured in a barrel cell designed for solid state samples.
Diffusion coefficients
Diffusion coefficients of 1H, 19F and 7Li were measured at different temperatures using a Bruker Avance III 300 MHz wide-bore NMR spectrometer equipped with a Diff50 diffusion probe. Pulse gradient stimulated echo was used for all the measurements. Diffusion times for 1H, 19F and 7Li were 20, 10, and 10 ms, respectively. Gradient pulse length was 5 ms, and the gradient strength was varied according to diffusion coefficients in order to cover the entire NMR signal attenuation. Recycle delay was 2 s for all nuclei and temperatures, to allow the spin magnetization to recover to equilibrium, and the gradient coil to dissipate heat. Solid-state NMR measurements were performed on a Bruker Avance III 500 MHz wide bore NMR spectrometer equipped with a 4 mm H/F-X double resonance magic angle spinning (MAS) probe. The spinning rate was 8 kHz for 1H and 19F MAS experiments. The static 1H, 19F and 7Li NMR spectra were recorded using the same probe, and the same sample, but in a stationary state. The static spectra were recorded after the spinning. RF pulse length was 4 μs for all the nuclei, and recycle delays were 10 s for 1H and 19F, and 300 s for 7Li NMR.
Lithium transference number (tLi+)
Lithium transference number (tLi+) was measured electrochemically following the Vincent–Bruce method.31 Li|Li symmetrical cells were assembled in an argon-filled glove box using CR 2032-type coin cells. The electrolyte was enclosed in a polyethylene ring used as a spacer with thickness of 0.5 mm, inner diameter of 8 mm and outer diameter of 16 mm. No separator material was used.
Lithium transference number was also estimated using the diffusion coefficients of 1H, 19F and 7Li measured by NMR. The transference number was estimated to be the ratio of the diffusion coefficient of 7Li relative to the combined diffusion coefficient of all 1H, 19F and 7Li species present.
Li|Li symmetrical cells
Li|Li symmetrical cells, described above, were cycled by a Biologic VMP3 under an applied current.
Post-mortem analysis
Post-mortem analysis of lithium metal electrodes was performed following electrolyte removal and electrode washing with dimethyl carbonate (DMC) in an argon-filled glove box. Images were taken using a JEOL JSM-IT300-LV scanning electron microscope (SEM) with an accelerating voltage of 5 kV.
Cyclic voltammetry (CV)
Cyclic voltammetry (CV) was performed using a Biologic SP-200 potentiostat and a three electrode cell in an argon-filled glove box. A platinum disk with surface area of 2.0 mm2, a lithium metal coil and a lithium metal strip were used as working, counter and reference electrode respectively. A 20 mV s−1 scan rate was used.
The average cycling efficiency (ACE)
The average cycling efficiency (ACE) was measured in the three electrode cell described above according to literature procedure;44 a known amount of lithium was deposited on the electrode surface (Qp) and a fraction of that deposit (Qc) was cycled until all the lithium initially deposited was depleted (giving a potential spike). ACE is given by 100 × NQc/(NQc + Qp), where N is the number of cycles obtained before depletion of the lithium deposit. Current values used throughout this experiment were gradually increased from 0.1 mA cm−2 to 0.5 mA cm−2, where the highest ACE was obtained at Qp = 1.0 mA h cm−2 and Qc = 0.25 mA h cm−2.
